Repository: neutrons/TAVI

# TAVI, Triple-Axis data VIsualization toolkit
TAVI can be installed locally as a standard conda package and has been deployed on ORNL's analysis cluster.

File: test_data/Bi_CTAX/exp50/Datafiles/CG4C_exp0050_scan0041.dat
# scan = 41
# date = 6/22/2012
# time = 9:44:16 PM
# proposal = 5137
# experiment = Measurement of the phonon dispersion of Bismuch at high temperatures
# experiment_number = 50
# command = scan h 1.5 k 0 l 0 e -5.25 -2.5 0.25 preset mcu 1
# builtin_command = scan h 1.5 k 0 l 0 e -5.25 -2.5 0.25 preset mcu 1
# users = Michael Manley and Olivier Delaire
# local_contact = T. Hong
# scan_title = LA at X (1.5, 0, 0), 225K
# monochromator = PG002
# analyzer = Pg002
# sense = -+-
# collimation = 48-40-40-120
# samplename = C32D24CuN2O14
# sampletype = crystal
# samplemosaic = 30.000000
# latticeconstants = 4.535778,4.535778,11.837000,90.000000,90.000000,120.000000
# ubmatrix = 0.006903,-0.004243,-0.084398,0.254439,0.123374,0.002343,-0.004682,-0.222643,0.002907
# mode = 0
# plane_normal = 0.020999,0.010495,0.601255
# ubconf = UB21Jun2012_25646PM.ini
# preset_type = normal 
# preset_channel = mcu
# preset_value = 1.000000
# def_x = e
# def_y = detector
# col_headers = 
#   Pt.          h          k          l          e       time   detector    monitor        mcu focal_length         m1         m2       marc     mtrans     mfocus         s1         s2        sgl        sgu        stl        stu         a1         a2          q         ei         ef cold_tip_[a] sample_[b]   e_typ_tc   au-fe_tc       temp
      1    -0.2551     0.0000     4.4443    -5.2500      0.000      0.000      0.000      0.000    96.4440   142.9286   -74.1428     0.6359     0.0000    34.9840    17.2079    76.3732    -2.0000     1.0000     0.0000     0.0000   155.1010   -49.7981     2.3941     5.0000    10.2500   225.4450   222.4680     0.0000     0.0000   225.000
# Sum of Counts = 0
# Center of Mass = NaN+/-NaN
# Full Width Half-Maximum = NaN+/-NaN
# 9:44:41 PM  6/22/2012   scan stopped!!

File: test_data/Bi_CTAX/exp50/Datafiles/CG4C_exp0050_scan0045.dat
# scan = 45
# date = 6/23/2012
# time = 1:59:53 AM
# proposal = 5137
# experiment = Measurement of the phonon dispersion of Bismuch at high temperatures
# experiment_number = 50
# command = scan h -1 k 0 l 3.5 e -8.7 -3.4 0.1 preset mcu 1.5
# builtin_command = scan h -1 k 0 l 3.5 e -8.7 -3.4 0.1 preset mcu 1.5
# users = Michael Manley and Olivier Delaire
# local_contact = T. Hong
# scan_title = LA + TA at T (-1,0,3.5), T=225K
# monochromator = PG002
# analyzer = Pg002
# sense = -+-
# collimation = 48-40-40-120
# samplename = C32D24CuN2O14
# sampletype = crystal
# samplemosaic = 30.000000
# latticeconstants = 4.535778,4.535778,11.837000,90.000000,90.000000,120.000000
# ubmatrix = 0.006903,-0.004243,-0.084398,0.254439,0.123374,0.002343,-0.004682,-0.222643,0.002907
# mode = 0
# plane_normal = 0.020999,0.010495,0.601255
# ubconf = UB21Jun2012_25646PM.ini
# preset_type = normal 
# preset_channel = mcu
# preset_value = 1.500000
# def_x = e
# def_y = detector
# col_headers = 
#   Pt.          h          k          l          e       time   detector    monitor        mcu focal_length         m1         m2       marc     mtrans     mfocus         s1         s2        sgl        sgu        stl        stu         a1         a2          q         ei         ef cold_tip_[a] sample_[b]   e_typ_tc   au-fe_tc       temp
      1    -1.0000     0.0000     3.5000    -8.7000     90.690     17.000 122978.000      1.500    96.4440   142.9286   -74.1428     0.6359     0.0000    34.9840   -25.4136    67.8300    -2.0000     1.0000     0.0000     0.0000   158.6434   -42.7131     2.4515     5.0000    13.7000   224.8860   223.9950     0.0000     0.0000   225.000
      2    -1.0000     0.0000     3.5000    -8.6000     90.788     13.000 122978.000      1.500    96.4440   142.9286   -74.1428     0.6359     0.0000    34.9840   -25.0395    68.1192    -2.0000     1.0000     0.0000     0.0000   158.5612   -42.8776     2.4515     5.0000    13.6000   224.7950   223.8390     0.0000     0.0000   225.000
      3    -1.0000     0.0000     3.5000    -8.5000     90.371     18.000 122978.000      1.500    96.4440   142.9286   -74.1428     0.6359     0.0000    34.9840   -24.6648    68.4096    -2.0000     1.0000     0.0000     0.0000   158.4780   -43.0440     2.4515     5.0000    13.5000   225.8170   223.8900     0.0000     0.0000   225.000
      4    -1.0000     0.0000     3.5000    -8.4000     90.789     12.000 122978.000      1.500    96.4440   142.9286   -74.1428     0.6359     0.0000    34.9840   -24.2895    68.7013    -2.0000     1.0000     0.0000     0.0000   158.3937   -43.2123     2.4515     5.0000    13.4000   225.6710   224.1010     0.0000     0.0000   225.000
      5    -1.0000     0.0000     3.5000    -8.3000     90.464     22.000 122978.000      1.500    96.4440   142.9286   -74.1428     0.6359     0.0000    34.9840   -23.9136    68.9942    -2.0000     1.0000     0.0000     0.0000   158.3086   -43.3827     2.4515     5.0000    13.3000   225.3030   224.1600     0.0000     0.0000   225.000
      6    -1.0000     0.0000     3.5000    -8.2000     90.618     25.000 122978.000      1.500    96.4440   142.9286   -74.1428     0.6359     0.0000    34.9840   -23.5369    69.2885    -2.0000     1.0000     0.0000     0.0000   158.2225   -43.5551     2.4515     5.0000    13.2000   225.0020   224.0660     0.0000     0.0000   225.000
      7    -1.0000     0.0000     3.5000    -8.1000     90.270     40.000 122978.000      1.500    96.4440   142.9286   -74.1428     0.6359     0.0000    34.9840   -23.1596    69.5841    -2.0000     1.0000     0.0000     0.0000   158.1352   -43.7295     2.4515     5.0000    13.1000   224.7630   223.9050     0.0000     0.0000   225.000
      8    -1.0000     0.0000     3.5000    -8.0000     90.783     36.000 122978.000      1.500    96.4440   142.9286   -74.1428     0.6359     0.0000    34.9840   -22.7815    69.8811    -2.0000     1.0000     0.0000     0.0000   158.0470   -43.9061     2.4515     5.0000    13.0000   225.2980   223.8170     0.0000     0.0000   225.000
      9    -1.0000     0.0000     3.5000    -7.9000     90.815     52.000 122978.000      1.500    96.4440   142.9286   -74.1428     0.6359     0.0000    34.9840   -22.4027    70.1795    -2.0000     1.0000     0.0000     0.0000   157.9574   -44.0848     2.4515     5.0000    12.9000   225.8390   224.0350     0.0000     0.0000   225.000
     10    -1.0000     0.0000     3.5000    -7.8000     90.351     42.000 122978.000      1.500    96.4440   142.9286   -74.1428     0.6359     0.0000    34.9840   -22.0231    70.4794    -2.0000     1.0000     0.0000     0.0000   157.8671   -44.2658     2.4515     5.0000    12.8000   225.4580   224.1480     0.0000     0.0000   225.000
     11    -1.0000     0.0000     3.5000    -7.7000     90.196     57.000 122978.000      1.500    96.4440   142.9286   -74.1428     0.6359     0.0000    34.9840   -21.6428    70.7807    -2.0000     1.0000     0.0000     0.0000   157.7755   -44.4490     2.4516     5.0000    12.7000   225.1300   224.1160     0.0000     0.0000   225.000
     12    -1.0000     0.0000     3.5000    -7.6000     90.279     59.000 122978.000      1.500    96.4440   142.9286   -74.1428     0.6359     0.0000    34.9840   -21.2617    71.0836    -2.0000     1.0000     0.0000     0.0000   157.6828   -44.6345     2.4515     5.0000    12.6000   224.8610   223.9760     0.0000     0.0000   225.000
     13    -1.0000     0.0000     3.5000    -7.5000     90.314     55.000 122978.000      1.500    96.4440   142.9286   -74.1428     0.6359     0.0000    34.9840   -20.8797    71.3880    -2.0000     1.0000     0.0000     0.0000   157.5889   -44.8223     2.4515     5.0000    12.5000   224.8390   223.8340     0.0000     0.0000   225.000
     14    -1.0000     0.0000     3.5000    -7.4000     90.701     75.000 122978.000      1.500    96.4440   142.9286   -74.1428     0.6359     0.0000    34.9840   -20.4969    71.6940    -2.0000     1.0000     0.0000     0.0000   157.4938   -45.0126     2.4515     5.0000    12.4000   225.8710   223.9430     0.0000     0.0000   225.000
     15    -1.0000     0.0000     3.5000    -7.3000     90.663     70.000 122978.000      1.500    96.4440   142.9286   -74.1428     0.6359     0.0000    34.9840   -20.1133    72.0016    -2.0000     1.0000     0.0000     0.0000   157.3974   -45.2052     2.4515     5.0000    12.3000   225.6350   224.1180     0.0000     0.0000   225.000
     16    -1.0000     0.0000     3.5000    -7.2000     90.624     67.000 122978.000      1.500    96.4440   142.9286   -74.1428     0.6359     0.0000    34.9840   -19.7287    72.3108    -2.0000     1.0000     0.0000     0.0000   157.2998   -45.4004     2.4515     5.0000    12.2000   225.2730   224.1510     0.0000     0.0000   225.000
     17    -1.0000     0.0000     3.5000    -7.1000     90.536     52.000 122978.000      1.500    96.4440   142.9286   -74.1428     0.6359     0.0000    34.9840   -19.3433    72.6218    -2.0000     1.0000     0.0000     0.0000   157.2009   -45.5982     2.4515     5.0000    12.1000   224.9780   224.0670     0.0000     0.0000   225.000
     18    -1.0000     0.0000     3.5000    -7.0000     90.490     52.000 122978.000      1.500    96.4440   142.9286   -74.1428     0.6359     0.0000    34.9840   -18.9569    72.9345    -2.0000     1.0000     0.0000     0.0000   157.1007   -45.7985     2.4515     5.0000    12.0000   224.7550   223.9040     0.0000     0.0000   225.000
     19    -1.0000     0.0000     3.5000    -6.9000     90.721     47.000 122978.000      1.500    96.4440   142.9286   -74.1428     0.6359     0.0000    34.9840   -18.5695    73.2490    -2.0000     1.0000     0.0000     0.0000   156.9992   -46.0016     2.4515     5.0000    11.9000   225.4050   223.8450     0.0000     0.0000   225.000
     20    -1.0000     0.0000     3.5000    -6.8000     90.935     44.000 122978.000      1.500    96.4440   142.9286   -74.1428     0.6359     0.0000    34.9840   -18.1812    73.5653    -2.0000     1.0000     0.0000     0.0000   156.8963   -46.2073     2.4515     5.0000    11.8000   225.8030   224.0540     0.0000     0.0000   225.000
     21    -1.0000     0.0000     3.5000    -6.7000     90.346     39.000 122978.000      1.500    96.4440   142.9286   -74.1428     0.6359     0.0000    34.9840   -17.7918    73.8835    -2.0000     1.0000     0.0000     0.0000   156.7921   -46.4158     2.4515     5.0000    11.7000   225.4210   224.1560     0.0000     0.0000   225.000
     22    -1.0000     0.0000     3.5000    -6.6000     90.785     26.000 122978.000      1.500    96.4440   142.9286   -74.1428     0.6359     0.0000    34.9840   -17.4014    74.2036    -2.0000     1.0000     0.0000     0.0000   156.6864   -46.6273     2.4515     5.0000    11.6000   225.1030   224.1080     0.0000     0.0000   225.000
     23    -1.0000     0.0000     3.5000    -6.5000     90.629     26.000 122978.000      1.500    96.4440   142.9286   -74.1428     0.6359     0.0000    34.9840   -17.0099    74.5256    -2.0000     1.0000     0.0000     0.0000   156.5792   -46.8416     2.4515     5.0000    11.5000   224.8380   223.9650     0.0000     0.0000   225.000
     24    -1.0000     0.0000     3.5000    -6.4000     91.024     39.000 122978.000      1.500    96.4440   142.9286   -74.1428     0.6359     0.0000    34.9840   -16.6174    74.8497    -2.0000     1.0000     0.0000     0.0000   156.4706   -47.0589     2.4515     5.0000    11.4000   224.9060   223.8360     0.0000     0.0000   225.000
     25    -1.0000     0.0000     3.5000    -6.3000     90.219     28.000 122978.000      1.500    96.4440   142.9286   -74.1428     0.6359     0.0000    34.9840   -16.2237    75.1758    -2.0000     1.0000     0.0000     0.0000   156.3603   -47.2793     2.4515     5.0000    11.3000   225.8900   223.9560     0.0000     0.0000   225.000
     26    -1.0000     0.0000     3.5000    -6.2000     90.673     36.000 122978.000      1.500    96.4440   142.9286   -74.1428     0.6359     0.0000    34.9840   -15.8289    75.5040    -2.0000     1.0000     0.0000     0.0000   156.2486   -47.5028     2.4515     5.0000    11.2000   225.5890   224.1330     0.0000     0.0000   225.000
     27    -1.0000     0.0000     3.5000    -6.1000     90.924     27.000 122978.000      1.500    96.4440   142.9286   -74.1428     0.6359     0.0000    34.9840   -15.4328    75.8344    -2.0000     1.0000     0.0000     0.0000   156.1352   -47.7296     2.4515     5.0000    11.1000   225.2390   224.1470     0.0000     0.0000   225.000
     28    -1.0000     0.0000     3.5000    -6.0000     90.802     23.000 122978.000      1.500    96.4440   142.9286   -74.1428     0.6359     0.0000    34.9840   -15.0356    76.1669    -2.0000     1.0000     0.0000     0.0000   156.0202   -47.9597     2.4515     5.0000    11.0000   224.9510   224.0470     0.0000     0.0000   225.000
     29    -1.0000     0.0000     3.5000    -5.9000     90.710     21.000 122978.000      1.500    96.4440   142.9286   -74.1428     0.6359     0.0000    34.9840   -14.6372    76.5018    -2.0000     1.0000     0.0000     0.0000   155.9035   -48.1930     2.4515     5.0000    10.9000   224.7510   223.8890     0.0000     0.0000   225.000
     30    -1.0000     0.0000     3.5000    -5.8000     90.937     16.000 122978.000      1.500    96.4440   142.9286   -74.1428     0.6359     0.0000    34.9840   -14.2375    76.8389    -2.0000     1.0000     0.0000     0.0000   155.7851   -48.4298     2.4515     5.0000    10.8000   225.5740   223.8630     0.0000     0.0000   225.000
     31    -1.0000     0.0000     3.5000    -5.7000     90.116     15.000 122978.000      1.500    96.4440   142.9286   -74.1428     0.6359     0.0000    34.9840   -13.8364    77.1784    -2.0000     1.0000     0.0000     0.0000   155.6648   -48.6702     2.4515     5.0000    10.7000   225.7600   224.0880     0.0000     0.0000   225.000
     32    -1.0000     0.0000     3.5000    -5.6000     91.008     22.000 122978.000      1.500    96.4440   142.9286   -74.1428     0.6359     0.0000    34.9840   -13.4341    77.5204    -2.0000     1.0000     0.0000     0.0000   155.5430   -48.9142     2.4515     5.0000    10.6000   225.3840   224.1670     0.0000     0.0000   225.000
     33    -1.0000     0.0000     3.5000    -5.5000     90.515     26.000 122978.000      1.500    96.4440   142.9286   -74.1428     0.6359     0.0000    34.9840   -13.0304    77.8649    -2.0000     1.0000     0.0000     0.0000   155.4190   -49.1619     2.4515     5.0000    10.5000   225.0720   224.1000     0.0000     0.0000   225.000
     34    -1.0000     0.0000     3.5000    -5.4000     90.683     36.000 122978.000      1.500    96.4440   142.9286   -74.1428     0.6359     0.0000    34.9840   -12.6252    78.2120    -2.0000     1.0000     0.0000     0.0000   155.2933   -49.4134     2.4515     5.0000    10.4000   224.8150   223.9650     0.0000     0.0000   225.000
     35    -1.0000     0.0000     3.5000    -5.3000     90.558     59.000 122978.000      1.500    96.4440   142.9286   -74.1428     0.6359     0.0000    34.9840   -12.2187    78.5616    -2.0000     1.0000     0.0000     0.0000   155.1656   -49.6688     2.4515     5.0000    10.3000   224.9920   223.8400     0.0000     0.0000   225.000
     36    -1.0000     0.0000     3.5000    -5.2000     91.195     71.000 122978.000      1.500    96.4440   142.9286   -74.1428     0.6359     0.0000    34.9840   -11.8107    78.9140    -2.0000     1.0000     0.0000     0.0000   155.0358   -49.9283     2.4515     5.0000    10.2000   225.8760   223.9830     0.0000     0.0000   225.000
     37    -1.0000     0.0000     3.5000    -5.1000     90.856     84.000 122978.000      1.500    96.4440   142.9286   -74.1428     0.6359     0.0000    34.9840   -11.4011    79.2692    -2.0000     1.0000     0.0000     0.0000   154.9041   -50.1919     2.4515     5.0000    10.1000   225.5370   224.1420     0.0000     0.0000   225.000
     38    -1.0000     0.0000     3.5000    -5.0000     90.504     98.000 122978.000      1.500    96.4440   142.9286   -74.1428     0.6359     0.0000    34.9840   -10.9900    79.6271    -2.0000     1.0000     0.0000     0.0000   154.7701   -50.4597     2.4515     5.0000    10.0000   225.1960   224.1440     0.0000     0.0000   225.000
     39    -1.0000     0.0000     3.5000    -4.9000     90.870    101.000 122978.000      1.500    96.4440   142.9286   -74.1428     0.6359     0.0000    34.9840   -10.5774    79.9880    -2.0000     1.0000     0.0000     0.0000   154.6340   -50.7320     2.4515     5.0000     9.9000   224.9180   224.0240     0.0000     0.0000   225.000
     40    -1.0000     0.0000     3.5000    -4.8000     90.354     79.000 122978.000      1.500    96.4440   142.9286   -74.1428     0.6359     0.0000    34.9840   -10.1631    80.3520    -2.0000     1.0000     0.0000     0.0000   154.4958   -51.0086     2.4515     5.0000     9.8000   224.7650   223.8780     0.0000     0.0000   225.000
     41    -1.0000     0.0000     3.5000    -4.7000     90.608     71.000 122978.000      1.500    96.4440   142.9286   -74.1428     0.6359     0.0000    34.9840    -9.7471    80.7189    -2.0000     1.0000     0.0000     0.0000   154.3549   -51.2898     2.4515     5.0000     9.7000   225.7060   223.8820     0.0000     0.0000   225.000
     42    -1.0000     0.0000     3.5000    -4.6000     90.916     59.000 122978.000      1.500    96.4440   142.9286   -74.1428     0.6359     0.0000    34.9840    -9.3294    81.0891    -2.0000     1.0000     0.0000     0.0000   154.2122   -51.5757     2.4515     5.0000     9.6000   225.7010   224.1060     0.0000     0.0000   225.000
     43    -1.0000     0.0000     3.5000    -4.5000     90.489     46.000 122978.000      1.500    96.4440   142.9286   -74.1428     0.6359     0.0000    34.9840    -8.9100    81.4625    -2.0000     1.0000     0.0000     0.0000   154.0667   -51.8666     2.4515     5.0000     9.5000   225.3290   224.1690     0.0000     0.0000   225.000
     44    -1.0000     0.0000     3.5000    -4.4000     90.543     37.000 122978.000      1.500    96.4440   142.9286   -74.1428     0.6359     0.0000    34.9840    -8.4888    81.8392    -2.0000     1.0000     0.0000     0.0000   153.9188   -52.1624     2.4515     5.0000     9.4000   225.0280   224.0790     0.0000     0.0000   225.000
     45    -1.0000     0.0000     3.5000    -4.3000     90.726     20.000 122978.000      1.500    96.4440   142.9286   -74.1428     0.6359     0.0000    34.9840    -8.0657    82.2194    -2.0000     1.0000     0.0000     0.0000   153.7683   -52.4634     2.4515     5.0000     9.3000   224.7830   223.9400     0.0000     0.0000   225.000
     46    -1.0000     0.0000     3.5000    -4.2000     91.005     16.000 122978.000      1.500    96.4440   142.9286   -74.1428     0.6359     0.0000    34.9840    -7.6407    82.6031    -2.0000     1.0000     0.0000     0.0000   153.6150   -52.7696     2.4515     5.0000     9.2000   225.1780   223.8230     0.0000     0.0000   225.000
     47    -1.0000     0.0000     3.5000    -4.1000     90.788     21.000 122978.000      1.500    96.4440   142.9286   -74.1428     0.6359     0.0000    34.9840    -7.2138    82.9904    -2.0000     1.0000     0.0000     0.0000   153.4594   -53.0813     2.4515     5.0000     9.1000   225.8520   224.0260     0.0000     0.0000   225.000
     48    -1.0000     0.0000     3.5000    -4.0000     90.756     11.000 122978.000      1.500    96.4440   142.9286   -74.1428     0.6359     0.0000    34.9840    -6.7849    83.3815    -2.0000     1.0000     0.0000     0.0000   153.3007   -53.3986     2.4515     5.0000     9.0000   225.4810   224.1570     0.0000     0.0000   225.000
     49    -1.0000     0.0000     3.5000    -3.9000     90.861      7.000 122978.000      1.500    96.4440   142.9286   -74.1428     0.6359     0.0000    34.9840    -6.3539    83.7765    -2.0000     1.0000     0.0000     0.0000   153.1392   -53.7217     2.4515     5.0000     8.9000   225.1520   224.1360     0.0000     0.0000   225.000
     50    -1.0000     0.0000     3.5000    -3.8000     90.638     11.000 122978.000      1.500    96.4440   142.9286   -74.1428     0.6359     0.0000    34.9840    -5.9209    84.1754    -2.0000     1.0000     0.0000     0.0000   152.9746   -54.0507     2.4515     5.0000     8.8000   224.8810   224.0100     0.0000     0.0000   225.000
     51    -1.0000     0.0000     3.5000    -3.7000     89.896      4.000 122978.000      1.500    96.4440   142.9286   -74.1428     0.6359     0.0000    34.9840    -5.4857    84.5783    -2.0000     1.0000     0.0000     0.0000   152.8070   -54.3860     2.4515     5.0000     8.7000   224.8050   223.8590     0.0000     0.0000   225.000
     52    -1.0000     0.0000     3.5000    -3.6000     90.169      7.000 122978.000      1.500    96.4440   142.9286   -74.1428     0.6359     0.0000    34.9840    -5.0482    84.9855    -2.0000     1.0000     0.0000     0.0000   152.6362   -54.7275     2.4515     5.0000     8.6000   225.8200   223.9160     0.0000     0.0000   225.000
     53    -1.0000     0.0000     3.5000    -3.5000     90.684     10.000 122978.000      1.500    96.4440   142.9286   -74.1428     0.6359     0.0000    34.9840    -4.6085    85.3970    -2.0000     1.0000     0.0000     0.0000   152.4622   -55.0756     2.4515     5.0000     8.5000   225.6620   224.1200     0.0000     0.0000   225.000
     54    -1.0000     0.0000     3.5000    -3.4000     90.299      6.000 122978.000      1.500    96.4440   142.9286   -74.1428     0.6359     0.0000    34.9840    -4.1665    85.8130    -2.0000     1.0000     0.0000     0.0000   152.2847   -55.4305     2.4515     5.0000     8.4000   225.2990   224.1550     0.0000     0.0000   225.000
# Sum of Counts = 2053
# Center of Mass = -6.171505+/-0.194863
# Full Width Half-Maximum = 2.668940+/-0.076673
# 3:23:50 AM  6/23/2012   scan completed.

File: test_data/Bi_CTAX/exp50/Datafiles/CG4C_exp0050_scan0065.dat
# scan = 65
# date = 6/24/2012
# time = 2:40:35 PM
# proposal = 5137
# experiment = Measurement of the phonon dispersion of Bismuch at high temperatures
# experiment_number = 50
# command = scan h -1 k 0 l 2.9 e -6.5 -2.5 0.1 preset mcu 1 
# builtin_command = scan h -1 k 0 l 2.9 e -6.5 -2.5 0.1 preset mcu 1
# users = Michael Manley and Olivier Delaire
# local_contact = T. Hong
# scan_title = LA+TA G-T (-1, 0, 2.9), T=390K
# monochromator = PG002
# analyzer = Pg002
# sense = -+-
# collimation = 48-40-40-120
# samplename = C32D24CuN2O14
# sampletype = crystal
# samplemosaic = 30.000000
# latticeconstants = 4.535778,4.535778,11.837000,90.000000,90.000000,120.000000
# ubmatrix = 0.006903,-0.004243,-0.084398,0.254439,0.123374,0.002343,-0.004682,-0.222643,0.002907
# mode = 0
# plane_normal = 0.020999,0.010495,0.601255
# ubconf = UB21Jun2012_25646PM.ini
# preset_type = normal 
# preset_channel = mcu
# preset_value = 1.000000
# def_x = e
# def_y = detector
# col_headers = 
#   Pt.          h          k          l          e       time   detector    monitor        mcu focal_length         m1         m2       marc     mtrans     mfocus         s1         s2        sgl        sgu        stl        stu         a1         a2          q         ei         ef cold_tip_[a] sample_[b]   e_typ_tc   au-fe_tc       temp
      1    -1.0000     0.0000     2.9000    -6.5000     60.014     13.000  81985.000      1.000    96.4440   142.9286   -74.1428     0.6359     0.0000    34.9840   -29.4904    65.5036    -2.0000     1.0000     0.0000     0.0000   156.5792   -46.8416     2.2199     5.0000    11.5000   400.0140   397.6060     0.0000     0.0000   400.000
      2    -1.0000     0.0000     2.9000    -6.4000     60.237     14.000  81985.000      1.000    96.4440   142.9286   -74.1428     0.6359     0.0000    34.9840   -29.0748    65.8059    -2.0000     1.0000     0.0000     0.0000   156.4706   -47.0589     2.2199     5.0000    11.4000   399.9990   397.6000     0.0000     0.0000   400.000
      3    -1.0000     0.0000     2.9000    -6.3000     60.342     18.000  81985.000      1.000    96.4440   142.9286   -74.1428     0.6359     0.0000    34.9840   -28.6584    66.1098    -2.0000     1.0000     0.0000     0.0000   156.3603   -47.2793     2.2199     5.0000    11.3000   400.0000   397.6010     0.0000     0.0000   400.000
      4    -1.0000     0.0000     2.9000    -6.2000     60.062     22.000  81985.000      1.000    96.4440   142.9286   -74.1428     0.6359     0.0000    34.9840   -28.2411    66.4150    -2.0000     1.0000     0.0000     0.0000   156.2486   -47.5028     2.2199     5.0000    11.2000   399.9900   397.6000     0.0000     0.0000   400.000
      5    -1.0000     0.0000     2.9000    -6.1000     59.925     31.000  81985.000      1.000    96.4440   142.9286   -74.1428     0.6359     0.0000    34.9840   -27.8229    66.7218    -2.0000     1.0000     0.0000     0.0000   156.1352   -47.7296     2.2199     5.0000    11.1000   399.9850   397.5850     0.0000     0.0000   400.000
      6    -1.0000     0.0000     2.9000    -6.0000     60.068     58.000  81985.000      1.000    96.4440   142.9286   -74.1428     0.6359     0.0000    34.9840   -27.4038    67.0302    -2.0000     1.0000     0.0000     0.0000   156.0202   -47.9596     2.2199     5.0000    11.0000   399.9970   397.5850     0.0000     0.0000   400.000
      7    -1.0000     0.0000     2.9000    -5.9000     60.158     77.000  81985.000      1.000    96.4440   142.9286   -74.1428     0.6359     0.0000    34.9840   -26.9838    67.3402    -2.0000     1.0000     0.0000     0.0000   155.9035   -48.1930     2.2199     5.0000    10.9000   400.0070   397.6000     0.0000     0.0000   400.000
      8    -1.0000     0.0000     2.9000    -5.8000     60.606    101.000  81985.000      1.000    96.4440   142.9286   -74.1428     0.6359     0.0000    34.9840   -26.5628    67.6518    -2.0000     1.0000     0.0000     0.0000   155.7851   -48.4298     2.2199     5.0000    10.8000   400.0090   397.5890     0.0000     0.0000   400.000
      9    -1.0000     0.0000     2.9000    -5.7000     60.354    142.000  81985.000      1.000    96.4440   142.9286   -74.1428     0.6359     0.0000    34.9840   -26.1408    67.9651    -2.0000     1.0000     0.0000     0.0000   155.6650   -48.6702     2.2199     5.0000    10.7000   400.0040   397.5940     0.0000     0.0000   400.000
     10    -1.0000     0.0000     2.9000    -5.6000     60.072    168.000  81985.000      1.000    96.4440   142.9286   -74.1428     0.6359     0.0000    34.9840   -25.7177    68.2802    -2.0000     1.0000     0.0000     0.0000   155.5430   -48.9142     2.2199     5.0000    10.6000   399.9950   397.5920     0.0000     0.0000   400.000
     11    -1.0000     0.0000     2.9000    -5.5000     60.325    149.000  81985.000      1.000    96.4440   142.9286   -74.1428     0.6359     0.0000    34.9840   -25.2936    68.5970    -2.0000     1.0000     0.0000     0.0000   155.4190   -49.1619     2.2199     5.0000    10.5000   399.9910   397.5910     0.0000     0.0000   400.000
     12    -1.0000     0.0000     2.9000    -5.4000     60.193     68.000  81985.000      1.000    96.4440   142.9286   -74.1428     0.6359     0.0000    34.9840   -24.8684    68.9156    -2.0000     1.0000     0.0000     0.0000   155.2933   -49.4134     2.2199     5.0000    10.4000   399.9970   397.5810     0.0000     0.0000   400.000
     13    -1.0000     0.0000     2.9000    -5.3000     60.213     43.000  81985.000      1.000    96.4440   142.9286   -74.1428     0.6359     0.0000    34.9840   -24.4420    69.2362    -2.0000     1.0000     0.0000     0.0000   155.1656   -49.6688     2.2199     5.0000    10.3000   400.0020   397.5800     0.0000     0.0000   400.000
     14    -1.0000     0.0000     2.9000    -5.2000     59.947     31.000  81985.000      1.000    96.4440   142.9286   -74.1428     0.6359     0.0000    34.9840   -24.0145    69.5586    -2.0000     1.0000     0.0000     0.0000   155.0358   -49.9283     2.2199     5.0000    10.2000   400.0040   397.5990     0.0000     0.0000   400.000
     15    -1.0000     0.0000     2.9000    -5.1000     60.009     22.000  81985.000      1.000    96.4440   142.9286   -74.1428     0.6359     0.0000    34.9840   -23.5858    69.8830    -2.0000     1.0000     0.0000     0.0000   154.9041   -50.1919     2.2199     5.0000    10.1000   400.0030   397.5800     0.0000     0.0000   400.000
     16    -1.0000     0.0000     2.9000    -5.0000     60.296     14.000  81985.000      1.000    96.4440   142.9286   -74.1428     0.6359     0.0000    34.9840   -23.1559    70.2095    -2.0000     1.0000     0.0000     0.0000   154.7702   -50.4597     2.2199     5.0000    10.0000   400.0020   397.6020     0.0000     0.0000   400.000
     17    -1.0000     0.0000     2.9000    -4.9000     59.906     13.000  81985.000      1.000    96.4440   142.9286   -74.1428     0.6359     0.0000    34.9840   -22.7246    70.5380    -2.0000     1.0000     0.0000     0.0000   154.6341   -50.7320     2.2199     5.0000     9.9000   399.9970   397.5930     0.0000     0.0000   400.000
     18    -1.0000     0.0000     2.9000    -4.8000     60.030     16.000  81985.000      1.000    96.4440   142.9286   -74.1428     0.6359     0.0000    34.9840   -22.2921    70.8687    -2.0000     1.0000     0.0000     0.0000   154.4958   -51.0086     2.2199     5.0000     9.8000   399.9970   397.6030     0.0000     0.0000   400.000
     19    -1.0000     0.0000     2.9000    -4.7000     60.369     16.000  81985.000      1.000    96.4440   142.9286   -74.1428     0.6359     0.0000    34.9840   -21.8583    71.2016    -2.0000     1.0000     0.0000     0.0000   154.3551   -51.2898     2.2199     5.0000     9.7000   400.0000   397.5830     0.0000     0.0000   400.000
     20    -1.0000     0.0000     2.9000    -4.6000     60.201     17.000  81985.000      1.000    96.4440   142.9286   -74.1428     0.6359     0.0000    34.9840   -21.4230    71.5367    -2.0000     1.0000     0.0000     0.0000   154.2122   -51.5757     2.2199     5.0000     9.6000   400.0000   397.5910     0.0000     0.0000   400.000
     21    -1.0000     0.0000     2.9000    -4.5000     60.164     18.000  81985.000      1.000    96.4440   142.9286   -74.1428     0.6359     0.0000    34.9840   -20.9864    71.8742    -2.0000     1.0000     0.0000     0.0000   154.0667   -51.8666     2.2199     5.0000     9.5000   400.0020   397.5960     0.0000     0.0000   400.000
     22    -1.0000     0.0000     2.9000    -4.4000     59.956     25.000  81985.000      1.000    96.4440   142.9286   -74.1428     0.6359     0.0000    34.9840   -20.5483    72.2141    -2.0000     1.0000     0.0000     0.0000   153.9188   -52.1624     2.2199     5.0000     9.4000   400.0000   397.5900     0.0000     0.0000   400.000
     23    -1.0000     0.0000     2.9000    -4.3000     60.544     58.000  81985.000      1.000    96.4440   142.9286   -74.1428     0.6359     0.0000    34.9840   -20.1087    72.5564    -2.0000     1.0000     0.0000     0.0000   153.7683   -52.4633     2.2199     5.0000     9.3000   400.0210   397.6090     0.0000     0.0000   400.000
     24    -1.0000     0.0000     2.9000    -4.2000     60.291    103.000  81985.000      1.000    96.4440   142.9286   -74.1428     0.6359     0.0000    34.9840   -19.6676    72.9012    -2.0000     1.0000     0.0000     0.0000   153.6152   -52.7696     2.2199     5.0000     9.2000   400.0060   397.6010     0.0000     0.0000   400.000
     25    -1.0000     0.0000     2.9000    -4.1000     60.048    197.000  81985.000      1.000    96.4440   142.9286   -74.1428     0.6359     0.0000    34.9840   -19.2248    73.2487    -2.0000     1.0000     0.0000     0.0000   153.4594   -53.0813     2.2199     5.0000     9.1000   399.9870   397.5960     0.0000     0.0000   400.000
     26    -1.0000     0.0000     2.9000    -4.0000     60.083    229.000  81985.000      1.000    96.4440   142.9286   -74.1428     0.6359     0.0000    34.9840   -18.7805    73.5988    -2.0000     1.0000     0.0000     0.0000   153.3007   -53.3986     2.2199     5.0000     9.0000   399.9790   397.5960     0.0000     0.0000   400.000
     27    -1.0000     0.0000     2.9000    -3.9000     60.452    249.000  81985.000      1.000    96.4440   142.9286   -74.1428     0.6359     0.0000    34.9840   -18.3345    73.9517    -2.0000     1.0000     0.0000     0.0000   153.1392   -53.7217     2.2199     5.0000     8.9000   399.9880   397.5920     0.0000     0.0000   400.000
     28    -1.0000     0.0000     2.9000    -3.8000     60.518    210.000  81985.000      1.000    96.4440   142.9286   -74.1428     0.6359     0.0000    34.9840   -17.8867    74.3074    -2.0000     1.0000     0.0000     0.0000   152.9746   -54.0508     2.2199     5.0000     8.8000   400.0020   397.5820     0.0000     0.0000   400.000
     29    -1.0000     0.0000     2.9000    -3.7000     60.197    201.000  81985.000      1.000    96.4440   142.9286   -74.1428     0.6359     0.0000    34.9840   -17.4372    74.6660    -2.0000     1.0000     0.0000     0.0000   152.8070   -54.3860     2.2199     5.0000     8.7000   400.0120   397.5840     0.0000     0.0000   400.000
     30    -1.0000     0.0000     2.9000    -3.6000     60.009    250.000  81985.000      1.000    96.4440   142.9286   -74.1428     0.6359     0.0000    34.9840   -16.9859    75.0276    -2.0000     1.0000     0.0000     0.0000   152.6362   -54.7275     2.2199     5.0000     8.6000   400.0080   397.5830     0.0000     0.0000   400.000
     31    -1.0000     0.0000     2.9000    -3.5000     60.224    169.000  81985.000      1.000    96.4440   142.9286   -74.1428     0.6359     0.0000    34.9840   -16.5328    75.3923    -2.0000     1.0000     0.0000     0.0000   152.4622   -55.0756     2.2199     5.0000     8.5000   399.9980   397.5910     0.0000     0.0000   400.000
     32    -1.0000     0.0000     2.9000    -3.4000     59.888    103.000  81985.000      1.000    96.4440   142.9286   -74.1428     0.6359     0.0000    34.9840   -16.0777    75.7602    -2.0000     1.0000     0.0000     0.0000   152.2847   -55.4306     2.2199     5.0000     8.4000   399.9910   397.5830     0.0000     0.0000   400.000
     33    -1.0000     0.0000     2.9000    -3.3000     60.062     84.000  81985.000      1.000    96.4440   142.9286   -74.1428     0.6359     0.0000    34.9840   -15.6206    76.1314    -2.0000     1.0000     0.0000     0.0000   152.1038   -55.7924     2.2199     5.0000     8.3000   399.9890   397.5810     0.0000     0.0000   400.000
     34    -1.0000     0.0000     2.9000    -3.2000     60.294     38.000  81985.000      1.000    96.4440   142.9286   -74.1428     0.6359     0.0000    34.9840   -15.1616    76.5059    -2.0000     1.0000     0.0000     0.0000   151.9193   -56.1615     2.2199     5.0000     8.2000   399.9980   397.5820     0.0000     0.0000   400.000
     35    -1.0000     0.0000     2.9000    -3.1000     59.990     40.000  81985.000      1.000    96.4440   142.9286   -74.1428     0.6359     0.0000    34.9840   -14.7004    76.8839    -2.0000     1.0000     0.0000     0.0000   151.7310   -56.5380     2.2199     5.0000     8.1000   400.0040   397.5850     0.0000     0.0000   400.000
     36    -1.0000     0.0000     2.9000    -3.0000     60.313     27.000  81985.000      1.000    96.4440   142.9286   -74.1428     0.6359     0.0000    34.9840   -14.2371    77.2656    -2.0000     1.0000     0.0000     0.0000   151.5388   -56.9223     2.2199     5.0000     8.0000   400.0050   397.5940     0.0000     0.0000   400.000
     37    -1.0000     0.0000     2.9000    -2.9000     60.539     22.000  81985.000      1.000    96.4440   142.9286   -74.1428     0.6359     0.0000    34.9840   -13.7716    77.6509    -2.0000     1.0000     0.0000     0.0000   151.3427   -57.3146     2.2199     5.0000     7.9000   400.0020   397.5930     0.0000     0.0000   400.000
     38    -1.0000     0.0000     2.9000    -2.8000     60.288     31.000  81985.000      1.000    96.4440   142.9286   -74.1428     0.6359     0.0000    34.9840   -13.3038    78.0400    -2.0000     1.0000     0.0000     0.0000   151.1424   -57.7152     2.2199     5.0000     7.8000   399.9970   397.5830     0.0000     0.0000   400.000
     39    -1.0000     0.0000     2.9000    -2.7000     60.514     23.000  81985.000      1.000    96.4440   142.9286   -74.1428     0.6359     0.0000    34.9840   -12.8338    78.4332    -2.0000     1.0000     0.0000     0.0000   150.9378   -58.1243     2.2199     5.0000     7.7000   399.9960   397.6000     0.0000     0.0000   400.000
     40    -1.0000     0.0000     2.9000    -2.6000     59.934     23.000  81985.000      1.000    96.4440   142.9286   -74.1428     0.6359     0.0000    34.9840   -12.3613    78.8304    -2.0000     1.0000     0.0000     0.0000   150.7289   -58.5423     2.2199     5.0000     7.6000   399.9970   397.5830     0.0000     0.0000   400.000
     41    -1.0000     0.0000     2.9000    -2.5000     60.337     19.000  81985.000      1.000    96.4440   142.9286   -74.1428     0.6359     0.0000    34.9840   -11.8863    79.2318    -2.0000     1.0000     0.0000     0.0000   150.5152   -58.9695     2.2199     5.0000     7.5000   400.0010   397.5840     0.0000     0.0000   400.000
# Sum of Counts = 3152
# Center of Mass = -4.339530+/-0.110669
# Full Width Half-Maximum = 1.940339+/-0.050044
# 3:23:46 PM  6/24/2012   scan completed.

File: test_data/Bi_CTAX/exp50/Datafiles/CG4C_exp0050_scan0066.dat
# scan = 66
# date = 6/24/2012
# time = 3:23:46 PM
# proposal = 5137
# experiment = Measurement of the phonon dispersion of Bismuch at high temperatures
# experiment_number = 50
# command = scan h 1.5 k 0 l 1.5 e -15.5 -10.5 0.25 preset mcu 6
# builtin_command = scan h 1.5 k 0 l 1.5 e -15.5 -10.5 0.25 preset mcu 6
# users = Michael Manley and Olivier Delaire
# local_contact = T. Hong
# scan_title = LO at L (1.5, 0, 1.5), T=390K
# monochromator = PG002
# analyzer = Pg002
# sense = -+-
# collimation = 48-40-40-120
# samplename = C32D24CuN2O14
# sampletype = crystal
# samplemosaic = 30.000000
# latticeconstants = 4.535778,4.535778,11.837000,90.000000,90.000000,120.000000
# ubmatrix = 0.006903,-0.004243,-0.084398,0.254439,0.123374,0.002343,-0.004682,-0.222643,0.002907
# mode = 0
# plane_normal = 0.020999,0.010495,0.601255
# ubconf = UB21Jun2012_25646PM.ini
# preset_type = normal 
# preset_channel = mcu
# preset_value = 6.000000
# def_x = e
# def_y = detector
# col_headers = 
#   Pt.          h          k          l          e       time   detector    monitor        mcu focal_length         m1         m2       marc     mtrans     mfocus         s1         s2        sgl        sgu        stl        stu         a1         a2          q         ei         ef cold_tip_[a] sample_[b]   e_typ_tc   au-fe_tc       temp
      1     1.5000     0.0000     1.5000   -15.5000    362.120     67.000 491910.000      6.000    96.4440   142.9286   -74.1428     0.6359     0.0000    34.9840    65.2222    52.7450    -2.0000     1.0000     0.0000     0.0000   162.6801   -34.6398     2.5280     5.0000    20.5000   400.0030   397.6040     0.0000     0.0000   400.000
      2     1.5000     0.0000     1.5000   -15.2500    360.918     67.000 491910.000      6.000    96.4440   142.9286   -74.1428     0.6359     0.0000    34.9840    66.1100    53.3686    -2.0000     1.0000     0.0000     0.0000   162.5701   -34.8598     2.5280     5.0000    20.2500   399.9980   397.6040     0.0000     0.0000   400.000
      3     1.5000     0.0000     1.5000   -15.0000    362.247     71.000 491910.000      6.000    96.4440   142.9286   -74.1428     0.6359     0.0000    34.9840    66.9962    53.9931    -2.0000     1.0000     0.0000     0.0000   162.4579   -35.0840     2.5280     5.0000    20.0000   400.0000   397.6060     0.0000     0.0000   400.000
      4     1.5000     0.0000     1.5000   -14.7500    361.401     73.000 491910.000      6.000    96.4440   142.9286   -74.1428     0.6359     0.0000    34.9840    67.8808    54.6188    -2.0000     1.0000     0.0000     0.0000   162.3437   -35.3126     2.5280     5.0000    19.7500   400.0000   397.5950     0.0000     0.0000   400.000
      5     1.5000     0.0000     1.5000   -14.5000    361.747     85.000 491910.000      6.000    96.4440   142.9286   -74.1428     0.6359     0.0000    34.9840    68.7642    55.2460    -2.0000     1.0000     0.0000     0.0000   162.2271   -35.5458     2.5280     5.0000    19.5000   400.0000   397.5980     0.0000     0.0000   400.000
      6     1.5000     0.0000     1.5000   -14.2500    362.293     86.000 491910.000      6.000    96.4440   142.9286   -74.1428     0.6359     0.0000    34.9840    69.6465    55.8748    -2.0000     1.0000     0.0000     0.0000   162.1082   -35.7836     2.5280     5.0000    19.2500   399.9960   397.6060     0.0000     0.0000   400.000
      7     1.5000     0.0000     1.5000   -14.0000    361.902    126.000 491910.000      6.000    96.4440   142.9286   -74.1428     0.6359     0.0000    34.9840    70.5280    56.5056    -2.0000     1.0000     0.0000     0.0000   161.9869   -36.0262     2.5280     5.0000    19.0000   399.9990   397.6020     0.0000     0.0000   400.000
      8     1.5000     0.0000     1.5000   -13.7500    362.028    130.000 491910.000      6.000    96.4440   142.9286   -74.1428     0.6359     0.0000    34.9840    71.4088    57.1383    -2.0000     1.0000     0.0000     0.0000   161.8630   -36.2739     2.5280     5.0000    18.7500   399.9980   397.5880     0.0000     0.0000   400.000
      9     1.5000     0.0000     1.5000   -13.5000    361.665    156.000 491910.000      6.000    96.4440   142.9286   -74.1428     0.6359     0.0000    34.9840    72.2892    57.7733    -2.0000     1.0000     0.0000     0.0000   161.7366   -36.5268     2.5280     5.0000    18.5000   399.9970   397.5990     0.0000     0.0000   400.000
     10     1.5000     0.0000     1.5000   -13.2500    361.201    161.000 491910.000      6.000    96.4440   142.9286   -74.1428     0.6359     0.0000    34.9840    73.1694    58.4108    -2.0000     1.0000     0.0000     0.0000   161.6075   -36.7850     2.5280     5.0000    18.2500   400.0010   397.5990     0.0000     0.0000   400.000
     11     1.5000     0.0000     1.5000   -13.0000    361.574    182.000 491910.000      6.000    96.4440   142.9286   -74.1428     0.6359     0.0000    34.9840    74.0496    59.0511    -2.0000     1.0000     0.0000     0.0000   161.4756   -37.0488     2.5280     5.0000    18.0000   400.0020   397.5970     0.0000     0.0000   400.000
     12     1.5000     0.0000     1.5000   -12.7500    361.168    149.000 491910.000      6.000    96.4440   142.9286   -74.1428     0.6359     0.0000    34.9840    74.9300    59.6942    -2.0000     1.0000     0.0000     0.0000   161.3408   -37.3184     2.5280     5.0000    17.7500   399.9980   397.6070     0.0000     0.0000   400.000
     13     1.5000     0.0000     1.5000   -12.5000    361.025    162.000 491910.000      6.000    96.4440   142.9286   -74.1428     0.6359     0.0000    34.9840    75.8108    60.3406    -2.0000     1.0000     0.0000     0.0000   161.2030   -37.5939     2.5280     5.0000    17.5000   399.9990   397.6010     0.0000     0.0000   400.000
     14     1.5000     0.0000     1.5000   -12.2500    361.835    127.000 491910.000      6.000    96.4440   142.9286   -74.1428     0.6359     0.0000    34.9840    76.6922    60.9904    -2.0000     1.0000     0.0000     0.0000   161.0622   -37.8756     2.5280     5.0000    17.2500   400.0040   397.6130     0.0000     0.0000   400.000
     15     1.5000     0.0000     1.5000   -12.0000    361.041    117.000 491910.000      6.000    96.4440   142.9286   -74.1428     0.6359     0.0000    34.9840    77.5745    61.6438    -2.0000     1.0000     0.0000     0.0000   160.9181   -38.1638     2.5280     5.0000    17.0000   399.9970   397.6030     0.0000     0.0000   400.000
     16     1.5000     0.0000     1.5000   -11.7500    361.403    108.000 491910.000      6.000    96.4440   142.9286   -74.1428     0.6359     0.0000    34.9840    78.4578    62.3012    -2.0000     1.0000     0.0000     0.0000   160.7706   -38.4587     2.5280     5.0000    16.7500   400.0050   397.5980     0.0000     0.0000   400.000
     17     1.5000     0.0000     1.5000   -11.5000    361.511     82.000 491910.000      6.000    96.4440   142.9286   -74.1428     0.6359     0.0000    34.9840    79.3424    62.9628    -2.0000     1.0000     0.0000     0.0000   160.6198   -38.7605     2.5280     5.0000    16.5000   400.0040   397.6010     0.0000     0.0000   400.000
     18     1.5000     0.0000     1.5000   -11.2500    361.638     62.000 491910.000      6.000    96.4440   142.9286   -74.1428     0.6359     0.0000    34.9840    80.2284    63.6288    -2.0000     1.0000     0.0000     0.0000   160.4652   -39.0695     2.5280     5.0000    16.2500   399.9980   397.6100     0.0000     0.0000   400.000
     19     1.5000     0.0000     1.5000   -11.0000    361.850     80.000 491910.000      6.000    96.4440   142.9286   -74.1428     0.6359     0.0000    34.9840    81.1161    64.2995    -2.0000     1.0000     0.0000     0.0000   160.3070   -39.3861     2.5280     5.0000    16.0000   399.9950   397.6100     0.0000     0.0000   400.000
     20     1.5000     0.0000     1.5000   -10.7500    361.075     73.000 491910.000      6.000    96.4440   142.9286   -74.1428     0.6359     0.0000    34.9840    82.0058    64.9753    -2.0000     1.0000     0.0000     0.0000   160.1448   -39.7105     2.5280     5.0000    15.7500   399.9990   397.6230     0.0000     0.0000   400.000
     21     1.5000     0.0000     1.5000   -10.5000    361.191     56.000 491910.000      6.000    96.4440   142.9286   -74.1428     0.6359     0.0000    34.9840    82.8976    65.6564    -2.0000     1.0000     0.0000     0.0000   159.9785   -40.0431     2.5280     5.0000    15.5000   399.9990   397.6020     0.0000     0.0000   400.000
# Sum of Counts = 2220
# Center of Mass = -13.001577+/-0.391193
# Full Width Half-Maximum = 2.568080+/-0.157307
# 5:31:45 PM  6/24/2012   scan completed.
