Repository: neutrons/TAVI

# TAVI, Triple-Axis data VIsualization toolkit
TAVI can be installed locally as a standard conda package and has been deployed on ORNL's analysis cluster.

File: test_data/CeCl3_CeBr3/IPTS-30730/exp998/Datafiles/HB1A_exp0998_scan0002.dat
# scan = 2
# date = 9/19/2023
# time = 2:03:11 PM
# proposal = 30730
# experiment = Low Temperature Magnetic Structure of CeCl3
# experiment_number = 998
# command = scanrel s1 1.5 -1.5 0.15
# builtin_command = scan s1 @(s1)+1.5 @(s1)+-1.5 0.150000
# users = Adam Aczel, David Mandrus, Matthew Cothrine, Stephen Nagler
# local_contact = A. Aczel
# scan_title = Align on (111) peak
# monochromator = PG002
# analyzer = Pg002
# sense = +-+
# collimation = 40-40-40-80
# samplename = CeBr3
# sampletype = crystal
# samplemosaic = 30.000000
# latticeconstants = 7.950000,7.950000,4.444000,90.000000,90.000000,120.000000
# ubmatrix = 0.125786,0.125786,-0.000000,0.000000,0.000000,0.225023,0.072623,-0.072623,0.000000
# mode = 0
# plane_normal = 0.000000,0.000000,1.000000
# ubconf = UB19Sep2023_95447AM.ini
# preset_type = normal 
# preset_channel = time
# preset_value = 1.000000
# def_x = s1
# def_y = detector
# col_headers = 
#   Pt.         s1       time   detector    monitor        mcu         m2         s2        sgl        sgu   slitb_bt   slitb_lf   slitb_rt   slitb_tp   slita_bt   slita_lf   slita_rt   slita_tp        stl        stu         sz         a1         a2          q          h          k          l         ei         ef          e        vti     sample       temp dr_tsample    dr_temp
      1   -12.0994      1.000     64.000   7475.000      1.083    41.5367   -47.3487     0.0003     0.0003    25.0000    15.0000    15.0000    25.0000    25.0000    15.0000    15.0000    25.0000    -0.0007     0.0000     0.0020    20.7738    41.5133     2.1213     1.3149     1.3149    -0.3001    14.4503    14.4659    -0.0156     1.8005     0.0000     1.0000     5.2064     5.147
      2   -12.2488      1.000     78.000   7370.000      1.068    41.5367   -47.3487     0.0003     0.0003    25.0000    15.0000    15.0000    25.0000    25.0000    15.0000    15.0000    25.0000    -0.0007     0.0000     0.0021    20.7738    41.5133     2.1213     1.3156     1.3156    -0.2963    14.4503    14.4659    -0.0156     1.8007     0.0000     1.0000     5.2064     5.147
      3   -12.3987      1.000     87.000   7440.000      1.078    41.5367   -47.3487     0.0003     0.0003    25.0000    15.0000    15.0000    25.0000    25.0000    15.0000    15.0000    25.0000    -0.0007     0.0000     0.0020    20.7738    41.5133     2.1213     1.3163     1.3163    -0.2925    14.4503    14.4659    -0.0156     1.8007     0.0000     1.0000     5.2064     5.147
      4   -12.5490      1.000    109.000   7408.000      1.074    41.5367   -47.3487     0.0003     0.0003    25.0000    15.0000    15.0000    25.0000    25.0000    15.0000    15.0000    25.0000    -0.0007     0.0000     0.0021    20.7738    41.5133     2.1213     1.3170     1.3170    -0.2886    14.4503    14.4659    -0.0156     1.8007     0.0000     1.0000     5.2064     5.147
      5   -12.7000      1.000    132.000   7432.000      1.077    41.5367   -47.3487     0.0003     0.0003    25.0000    15.0000    15.0000    25.0000    25.0000    15.0000    15.0000    25.0000    -0.0007     0.0000     0.0021    20.7738    41.5133     2.1213     1.3177     1.3176    -0.2847    14.4503    14.4659    -0.0156     1.8008     0.0000     1.0000     5.2064     5.147
      6   -12.8498      1.000    224.000   7537.000      1.092    41.5367   -47.3487     0.0003     0.0003    25.0000    15.0000    15.0000    25.0000    25.0000    15.0000    15.0000    25.0000    -0.0007     0.0000     0.0021    20.7738    41.5133     2.1213     1.3183     1.3183    -0.2809    14.4503    14.4659    -0.0156     1.8008     0.0000     1.0000     5.2064     5.147
      7   -12.9997      1.000    860.000   7363.000      1.067    41.5367   -47.3487     0.0003     0.0003    25.0000    15.0000    15.0000    25.0000    25.0000    15.0000    15.0000    25.0000    -0.0007     0.0000     0.0022    20.7738    41.5133     2.1213     1.3190     1.3189    -0.2770    14.4503    14.4659    -0.0156     1.8008     0.0000     1.0000     5.2064     5.147
      8   -13.1495      1.000   8249.000   7602.000      1.102    41.5367   -47.3487     0.0003     0.0003    25.0000    15.0000    15.0000    25.0000    25.0000    15.0000    15.0000    25.0000    -0.0007     0.0000     0.0022    20.7738    41.5133     2.1213     1.3196     1.3196    -0.2732    14.4503    14.4659    -0.0156     1.8010     0.0000     1.0000     5.2064     5.147
      9   -13.2991      1.000  24451.000   7506.000      1.088    41.5367   -47.3487     0.0003     0.0003    25.0000    15.0000    15.0000    25.0000    25.0000    15.0000    15.0000    25.0000    -0.0007     0.0000     0.0021    20.7738    41.5133     2.1213     1.3202     1.3202    -0.2693    14.4503    14.4659    -0.0156     1.8010     0.0000     1.0000     5.2064     5.147
     10   -13.4489      1.000  27951.000   7370.000      1.068    41.5367   -47.3487     0.0003     0.0003    25.0000    15.0000    15.0000    25.0000    25.0000    15.0000    15.0000    25.0000    -0.0007     0.0000     0.0022    20.7738    41.5133     2.1213     1.3209     1.3208    -0.2654    14.4503    14.4659    -0.0156     1.8010     0.0000     1.0000     5.2064     5.147
     11   -13.5994      1.000  15553.000   7405.000      1.073    41.5367   -47.3487     0.0003     0.0003    25.0000    15.0000    15.0000    25.0000    25.0000    15.0000    15.0000    25.0000    -0.0007     0.0000     0.0022    20.7738    41.5133     2.1213     1.3215     1.3215    -0.2616    14.4503    14.4659    -0.0156     1.8012     0.0000     1.0000     5.2064     5.147
     12   -13.7500      1.000   5475.000   7395.000      1.072    41.5367   -47.3487     0.0003     0.0003    25.0000    15.0000    15.0000    25.0000    25.0000    15.0000    15.0000    25.0000    -0.0007     0.0000     0.0023    20.7738    41.5133     2.1213     1.3221     1.3221    -0.2577    14.4503    14.4659    -0.0156     1.8012     0.0000     1.0000     5.2064     5.147
     13   -13.8999      1.000   1641.000   7657.000      1.110    41.5367   -47.3487     0.0003     0.0003    25.0000    15.0000    15.0000    25.0000    25.0000    15.0000    15.0000    25.0000    -0.0007     0.0000     0.0023    20.7738    41.5133     2.1213     1.3227     1.3227    -0.2538    14.4503    14.4659    -0.0156     1.8012     0.0000     1.0000     5.2089     5.147
     14   -14.0495      1.000    458.000   7245.000      1.050    41.5367   -47.3487     0.0003     0.0003    25.0000    15.0000    15.0000    25.0000    25.0000    15.0000    15.0000    25.0000    -0.0007     0.0000     0.0023    20.7738    41.5133     2.1213     1.3233     1.3233    -0.2499    14.4503    14.4659    -0.0156     1.8012     0.0000     1.0000     5.2089     5.147
     15   -14.1996      1.000    225.000   7514.000      1.089    41.5367   -47.3487     0.0003     0.0003    25.0000    15.0000    15.0000    25.0000    25.0000    15.0000    15.0000    25.0000    -0.0007     0.0000     0.0023    20.7738    41.5133     2.1213     1.3239     1.3238    -0.2461    14.4503    14.4659    -0.0156     1.8012     0.0000     1.0000     5.2089     5.147
     16   -14.3486      1.000    169.000   7351.000      1.065    41.5367   -47.3487     0.0003     0.0003    25.0000    15.0000    15.0000    25.0000    25.0000    15.0000    15.0000    25.0000    -0.0007     0.0000     0.0021    20.7738    41.5133     2.1213     1.3244     1.3244    -0.2422    14.4503    14.4659    -0.0156     1.8012     0.0000     1.0000     5.2089     5.147
     17   -14.4990      1.000    113.000   7307.000      1.059    41.5367   -47.3487     0.0003     0.0003    25.0000    15.0000    15.0000    25.0000    25.0000    15.0000    15.0000    25.0000    -0.0007     0.0000     0.0022    20.7738    41.5133     2.1213     1.3250     1.3250    -0.2383    14.4503    14.4659    -0.0156     1.8017     0.0000     1.0000     5.2089     5.147
     18   -14.6496      1.000     77.000   7450.000      1.080    41.5367   -47.3487     0.0003     0.0003    25.0000    15.0000    15.0000    25.0000    25.0000    15.0000    15.0000    25.0000    -0.0007     0.0000     0.0022    20.7738    41.5133     2.1213     1.3256     1.3255    -0.2344    14.4503    14.4659    -0.0156     1.8017     0.0000     1.0000     5.2089     5.147
     19   -14.7997      1.000     73.000   7377.000      1.069    41.5367   -47.3487     0.0003     0.0003    25.0000    15.0000    15.0000    25.0000    25.0000    15.0000    15.0000    25.0000    -0.0007     0.0000     0.0023    20.7738    41.5133     2.1213     1.3261     1.3261    -0.2306    14.4503    14.4659    -0.0156     1.8017     0.0000     1.0000     5.2089     5.147
     20   -14.9499      1.000     52.000   7306.000      1.059    41.5367   -47.3487     0.0003     0.0003    25.0000    15.0000    15.0000    25.0000    25.0000    15.0000    15.0000    25.0000    -0.0007     0.0000     0.0023    20.7738    41.5133     2.1213     1.3266     1.3266    -0.2267    14.4503    14.4659    -0.0156     1.8015     0.0000     1.0000     5.2089     5.147
     21   -15.0996      1.000     60.000   7363.000      1.067    41.5367   -47.3487     0.0003     0.0003    25.0000    15.0000    15.0000    25.0000    25.0000    15.0000    15.0000    25.0000    -0.0007     0.0000     0.0023    20.7737    41.5133     2.1213     1.3272     1.3271    -0.2228    14.4503    14.4659    -0.0156     1.8015     0.0000     1.0000     5.2089     5.147
# Sum of Counts = 86101
# Center of Mass = -13.433696+/-0.064749
# Full Width Half-Maximum = 0.445389+/-0.035269
# 2:03:48 PM  9/19/2023   scan completed.

File: test_data/CeCl3_CeBr3/IPTS-30730/exp998/Datafiles/HB1A_exp0998_scan0003.dat
# scan = 3
# date = 9/19/2023
# time = 2:04:39 PM
# proposal = 30730
# experiment = Low Temperature Magnetic Structure of CeCl3
# experiment_number = 998
# command = th2th 1.5 -1.5 0.15
# builtin_command = scan s2 @(s2)+1.5 @(s2)+-1.5 0.150000 s1 @(s1)+(1.5/2) @(s1)+(-1.5/2) 0.075000
# users = Adam Aczel, David Mandrus, Matthew Cothrine, Stephen Nagler
# local_contact = A. Aczel
# scan_title = Align on (111) peak
# monochromator = PG002
# analyzer = Pg002
# sense = +-+
# collimation = 40-40-40-80
# samplename = CeBr3
# sampletype = crystal
# samplemosaic = 30.000000
# latticeconstants = 7.950000,7.950000,4.444000,90.000000,90.000000,120.000000
# ubmatrix = 0.125786,0.125786,-0.000000,0.000000,0.000000,0.225023,0.072623,-0.072623,0.000000
# mode = 0
# plane_normal = 0.000000,0.000000,1.000000
# ubconf = UB19Sep2023_95447AM.ini
# preset_type = normal 
# preset_channel = time
# preset_value = 1.000000
# def_x = s2
# def_y = detector
# col_headers = 
#   Pt.         s2         s1       time   detector    monitor        mcu         m2        sgl        sgu   slitb_bt   slitb_lf   slitb_rt   slitb_tp   slita_bt   slita_lf   slita_rt   slita_tp        stl        stu         sz         a1         a2          q          h          k          l         ei         ef          e        vti     sample       temp dr_tsample    dr_temp
      1   -45.8494   -12.8489      1.000     42.000   7304.000      1.059    41.5367     0.0003     0.0003    25.0000    15.0000    15.0000    25.0000    25.0000    15.0000    15.0000    25.0000    -0.0007     0.0000     0.0020    20.7738    41.5133     2.0578     1.2819     1.2819    -0.2537    14.4503    14.4658    -0.0156     1.8013     0.0000     1.0000     5.2118     5.147
      2   -45.9998   -12.9243      1.000     37.000   7465.000      1.082    41.5367     0.0003     0.0003    25.0000    15.0000    15.0000    25.0000    25.0000    15.0000    15.0000    25.0000    -0.0007     0.0000     0.0020    20.7737    41.5134     2.0642     1.2859     1.2859    -0.2545    14.4503    14.4658    -0.0155     1.8010     0.0000     1.0000     5.2118     5.147
      3   -46.1457   -12.9991      1.000     28.000   7418.000      1.075    41.5367     0.0003     0.0003    25.0000    15.0000    15.0000    25.0000    25.0000    15.0000    15.0000    25.0000    -0.0007     0.0000     0.0020    20.7738    41.5133     2.0704     1.2898     1.2898    -0.2552    14.4503    14.4658    -0.0155     1.8010     0.0000     1.0000     5.2118     5.147
      4   -46.2956   -13.0744      1.000     48.000   7459.000      1.081    41.5367     0.0003     0.0003    25.0000    15.0000    15.0000    25.0000    25.0000    15.0000    15.0000    25.0000    -0.0007     0.0000     0.0020    20.7738    41.5133     2.0768     1.2937     1.2937    -0.2560    14.4503    14.4659    -0.0156     1.8010     0.0000     1.0000     5.2118     5.147
      5   -46.4461   -13.1489      1.000    126.000   7547.000      1.094    41.5367     0.0003     0.0003    25.0000    15.0000    15.0000    25.0000    25.0000    15.0000    15.0000    25.0000    -0.0007     0.0000     0.0020    20.7737    41.5134     2.0831     1.2977     1.2977    -0.2568    14.4503    14.4658    -0.0155     1.8009     0.0000     1.0000     5.2118     5.147
      6   -46.5985   -13.2241      1.000    436.000   7387.000      1.071    41.5367     0.0003     0.0003    25.0000    15.0000    15.0000    25.0000    25.0000    15.0000    15.0000    25.0000    -0.0007     0.0000     0.0020    20.7737    41.5134     2.0896     1.3017     1.3017    -0.2576    14.4503    14.4658    -0.0155     1.8009     0.0000     1.0000     5.2118     5.147
      7   -46.7470   -13.2987      1.000   1366.000   7539.000      1.093    41.5367     0.0003     0.0003    25.0000    15.0000    15.0000    25.0000    25.0000    15.0000    15.0000    25.0000    -0.0007     0.0000     0.0020    20.7737    41.5133     2.0959     1.3056     1.3056    -0.2584    14.4503    14.4658    -0.0155     1.8008     0.0000     1.0000     5.2118     5.147
      8   -46.8981   -13.3743      1.000   3645.000   7467.000      1.082    41.5367     0.0003     0.0003    25.0000    15.0000    15.0000    25.0000    25.0000    15.0000    15.0000    25.0000    -0.0007     0.0000     0.0021    20.7738    41.5133     2.1023     1.3096     1.3096    -0.2592    14.4503    14.4659    -0.0156     1.8008     0.0000     1.0000     5.2118     5.147
      9   -47.0468   -13.4487      1.000   7417.000   7363.000      1.067    41.5367     0.0003     0.0003    25.0000    15.0000    15.0000    25.0000    25.0000    15.0000    15.0000    25.0000    -0.0007     0.0000     0.0021    20.7738    41.5133     2.1086     1.3135     1.3135    -0.2600    14.4503    14.4659    -0.0156     1.8006     0.0000     1.0000     5.2118     5.147
     10   -47.1988   -13.5241      1.000  12085.000   7391.000      1.071    41.5367     0.0003     0.0003    25.0000    15.0000    15.0000    25.0000    25.0000    15.0000    15.0000    25.0000    -0.0007     0.0000     0.0021    20.7738    41.5133     2.1150     1.3175     1.3175    -0.2608    14.4503    14.4659    -0.0156     1.8006     0.0000     1.0000     5.2118     5.147
     11   -47.3490   -13.5991      1.000  15711.000   7457.000      1.081    41.5367     0.0003     0.0003    25.0000    15.0000    15.0000    25.0000    25.0000    15.0000    15.0000    25.0000    -0.0007     0.0000     0.0022    20.7737    41.5134     2.1213     1.3215     1.3215    -0.2616    14.4503    14.4658    -0.0155     1.8006     0.0000     1.0000     5.2118     5.147
     12   -47.5009   -13.6748      1.000  16691.000   7398.000      1.072    41.5367     0.0003     0.0003    25.0000    15.0000    15.0000    25.0000    25.0000    15.0000    15.0000    25.0000    -0.0007     0.0000     0.0022    20.7738    41.5133     2.1277     1.3255     1.3255    -0.2624    14.4503    14.4659    -0.0156     1.8006     0.0000     1.0000     5.2118     5.147
     13   -47.6481   -13.7494      1.000  14272.000   7212.000      1.045    41.5367     0.0003     0.0003    25.0000    15.0000    15.0000    25.0000    25.0000    15.0000    15.0000    25.0000    -0.0007     0.0000     0.0022    20.7738    41.5133     2.1339     1.3294     1.3293    -0.2631    14.4503    14.4659    -0.0156     1.8006     0.0000     1.0000     5.2118     5.147
     14   -47.7962   -13.8244      1.000   9395.000   7496.000      1.086    41.5367     0.0003     0.0003    25.0000    15.0000    15.0000    25.0000    25.0000    15.0000    15.0000    25.0000    -0.0007     0.0000     0.0022    20.7737    41.5133     2.1402     1.3333     1.3332    -0.2639    14.4503    14.4658    -0.0155     1.8006     0.0000     1.0000     5.2118     5.147
     15   -47.9456   -13.8993      1.000   4933.000   7526.000      1.091    41.5367     0.0003     0.0003    25.0000    15.0000    15.0000    25.0000    25.0000    15.0000    15.0000    25.0000    -0.0007     0.0000     0.0022    20.7737    41.5133     2.1465     1.3372     1.3371    -0.2646    14.4503    14.4659    -0.0156     1.8006     0.0000     1.0000     5.2118     5.147
     16   -48.0978   -13.9744      1.000   2063.000   7388.000      1.071    41.5367     0.0003     0.0003    25.0000    15.0000    15.0000    25.0000    25.0000    15.0000    15.0000    25.0000    -0.0007     0.0000     0.0022    20.7737    41.5133     2.1529     1.3412     1.3411    -0.2655    14.4503    14.4658    -0.0155     1.8005     0.0000     1.0000     5.2118     5.147
     17   -48.2458   -14.0490      1.000    727.000   7388.000      1.071    41.5367     0.0003     0.0003    25.0000    15.0000    15.0000    25.0000    25.0000    15.0000    15.0000    25.0000    -0.0007     0.0000     0.0022    20.7737    41.5133     2.1591     1.3450     1.3450    -0.2662    14.4503    14.4659    -0.0156     1.8005     0.0000     1.0000     5.2118     5.147
     18   -48.3967   -14.1243      1.000    238.000   7541.000      1.093    41.5367     0.0003     0.0003    25.0000    15.0000    15.0000    25.0000    25.0000    15.0000    15.0000    25.0000    -0.0007     0.0000     0.0022    20.7738    41.5133     2.1655     1.3490     1.3490    -0.2670    14.4503    14.4659    -0.0156     1.8005     0.0000     1.0000     5.2118     5.147
     19   -48.5495   -14.1991      1.000     92.000   7534.000      1.092    41.5367     0.0003     0.0003    25.0000    15.0000    15.0000    25.0000    25.0000    15.0000    15.0000    25.0000    -0.0007     0.0000     0.0022    20.7738    41.5133     2.1719     1.3530     1.3530    -0.2678    14.4503    14.4659    -0.0156     1.8006     0.0000     1.0000     5.2118     5.147
     20   -48.6995   -14.2741      1.000     48.000   7389.000      1.071    41.5367     0.0003     0.0003    25.0000    15.0000    15.0000    25.0000    25.0000    15.0000    15.0000    25.0000    -0.0007     0.0000     0.0022    20.7737    41.5133     2.1782     1.3569     1.3569    -0.2686    14.4503    14.4659    -0.0156     1.8006     0.0000     1.0000     5.2118     5.147
     21   -48.8515   -14.3486      1.000     42.000   7512.000      1.089    41.5367     0.0003     0.0003    25.0000    15.0000    15.0000    25.0000    25.0000    15.0000    15.0000    25.0000    -0.0007     0.0000     0.0022    20.7738    41.5133     2.1846     1.3609     1.3609    -0.2695    14.4503    14.4659    -0.0156     1.8006     0.0000     1.0000     5.2118     5.147
# Sum of Counts = 89442
# Center of Mass = -47.454906+/-0.224404
# Full Width Half-Maximum = 0.648406+/-0.112937
# 2:05:27 PM  9/19/2023   scan completed.

File: test_data/CeCl3_CeBr3/IPTS-30730/exp998/Datafiles/HB1A_exp0998_scan0004.dat
# scan = 4
# date = 9/19/2023
# time = 2:06:37 PM
# proposal = 30730
# experiment = Low Temperature Magnetic Structure of CeCl3
# experiment_number = 998
# command = th2th 1.5 -1.5 0.15
# builtin_command = scan s2 @(s2)+1.5 @(s2)+-1.5 0.150000 s1 @(s1)+(1.5/2) @(s1)+(-1.5/2) 0.075000
# users = Adam Aczel, David Mandrus, Matthew Cothrine, Stephen Nagler
# local_contact = A. Aczel
# scan_title = Align on (111) peak
# monochromator = PG002
# analyzer = Pg002
# sense = +-+
# collimation = 40-40-40-80
# samplename = CeBr3
# sampletype = crystal
# samplemosaic = 30.000000
# latticeconstants = 7.950000,7.950000,4.444000,90.000000,90.000000,120.000000
# ubmatrix = 0.125786,0.125786,-0.000000,0.000000,0.000000,0.225023,0.072623,-0.072623,0.000000
# mode = 0
# plane_normal = 0.000000,0.000000,1.000000
# ubconf = UB19Sep2023_95447AM.ini
# preset_type = normal
# preset_channel = time
# preset_value = 1.000000
# def_x = s2
# def_y = detector
# col_headers =
#   Pt.         s2         s1       time   detector    monitor        mcu         m2        sgl        sgu   slitb_bt   slitb_lf   slitb_rt   slitb_tp   slita_bt   slita_lf   slita_rt   slita_tp        stl        stu         sz         a1         a2          q          h          k          l         ei         ef          e        vti     sample       temp dr_tsample    dr_temp
      1   -45.9569   -12.6492      1.000     36.000   7382.000      1.070    41.5367     0.0003     0.0003    25.0000    15.0000    15.0000    25.0000    25.0000    15.0000    15.0000    25.0000    -0.0007     0.0000     0.0020    20.7738    41.5134     2.0624     1.2838     1.2837    -0.2606    14.4503    14.4658    -0.0155     1.8016     0.0000     1.0000     5.2148     5.147
      2   -46.1040   -12.7248      1.000     29.000   7571.000      1.097    41.5367     0.0003     0.0003    25.0000    15.0000    15.0000    25.0000    25.0000    15.0000    15.0000    25.0000    -0.0007     0.0000     0.0020    20.7737    41.5134     2.0686     1.2877     1.2876    -0.2614    14.4503    14.4658    -0.0155     1.8016     0.0000     1.0000     5.2148     5.147
      3   -46.2533   -12.7995      1.000     52.000   7340.000      1.064    41.5367     0.0003     0.0003    25.0000    15.0000    15.0000    25.0000    25.0000    15.0000    15.0000    25.0000    -0.0007     0.0000     0.0020    20.7737    41.5134     2.0750     1.2916     1.2916    -0.2622    14.4503    14.4658    -0.0155     1.8016     0.0000     1.0000     5.2148     5.147
      4   -46.4036   -12.8747      1.000     88.000   7364.000      1.067    41.5367     0.0003     0.0003    25.0000    15.0000    15.0000    25.0000    25.0000    15.0000    15.0000    25.0000    -0.0007     0.0000     0.0020    20.7739    41.5133     2.0813     1.2956     1.2955    -0.2630    14.4503    14.4659    -0.0156     1.8017     0.0000     1.0000     5.2148     5.147
      5   -46.5551   -12.9495      1.000    342.000   7303.000      1.058    41.5367     0.0003     0.0003    25.0000    15.0000    15.0000    25.0000    25.0000    15.0000    15.0000    25.0000    -0.0007     0.0000     0.0021    20.7737    41.5134     2.0878     1.2996     1.2995    -0.2638    14.4503    14.4658    -0.0155     1.8017     0.0000     1.0000     5.2148     5.147
      6   -46.7061   -13.0246      1.000   1482.000   7521.000      1.090    41.5367     0.0003     0.0003    25.0000    15.0000    15.0000    25.0000    25.0000    15.0000    15.0000    25.0000    -0.0007     0.0000     0.0021    20.7738    41.5133     2.0941     1.3035     1.3035    -0.2647    14.4503    14.4658    -0.0156     1.8016     0.0000     1.0000     5.2148     5.147
      7   -46.8547   -13.0995      1.000   5458.000   7458.000      1.081    41.5367     0.0003     0.0003    25.0000    15.0000    15.0000    25.0000    25.0000    15.0000    15.0000    25.0000    -0.0007     0.0000     0.0021    20.7737    41.5133     2.1004     1.3075     1.3074    -0.2654    14.4503    14.4659    -0.0156     1.8016     0.0000     1.0000     5.2148     5.147
      8   -47.0049   -13.1745      1.000  12877.000   7441.000      1.078    41.5367     0.0003     0.0003    25.0000    15.0000    15.0000    25.0000    25.0000    15.0000    15.0000    25.0000    -0.0007     0.0000     0.0021    20.7738    41.5133     2.1068     1.3114     1.3114    -0.2662    14.4503    14.4659    -0.0156     1.8014     0.0000     1.0000     5.2148     5.147
      9   -47.1564   -13.2491      1.000  21221.000   7408.000      1.074    41.5367     0.0003     0.0003    25.0000    15.0000    15.0000    25.0000    25.0000    15.0000    15.0000    25.0000    -0.0007     0.0000     0.0021    20.7737    41.5134     2.1132     1.3154     1.3154    -0.2671    14.4503    14.4658    -0.0155     1.8014     0.0000     1.0000     5.2148     5.147
     10   -47.3067   -13.3241      1.000  27015.000   7401.000      1.073    41.5367     0.0003     0.0003    25.0000    15.0000    15.0000    25.0000    25.0000    15.0000    15.0000    25.0000    -0.0007     0.0000     0.0021    20.7737    41.5134     2.1195     1.3193     1.3193    -0.2679    14.4503    14.4658    -0.0155     1.8011     0.0000     1.0000     5.2148     5.147
     11   -47.4595   -13.3991      1.000  27686.000   7525.000      1.091    41.5367     0.0003     0.0003    25.0000    15.0000    15.0000    25.0000    25.0000    15.0000    15.0000    25.0000    -0.0007     0.0000     0.0022    20.7737    41.5134     2.1260     1.3233     1.3233    -0.2687    14.4503    14.4658    -0.0155     1.8011     0.0000     1.0000     5.2148     5.147
     12   -47.6070   -13.4747      1.000  23953.000   7421.000      1.076    41.5367     0.0003     0.0003    25.0000    15.0000    15.0000    25.0000    25.0000    15.0000    15.0000    25.0000    -0.0007     0.0000     0.0022    20.7737    41.5133     2.1322     1.3272     1.3272    -0.2695    14.4503    14.4658    -0.0155     1.8006     0.0000     1.0000     5.2148     5.147
     13   -47.7552   -13.5489      1.000  17584.000   7505.000      1.088    41.5367     0.0003     0.0003    25.0000    15.0000    15.0000    25.0000    25.0000    15.0000    15.0000    25.0000    -0.0007     0.0000     0.0023    20.7737    41.5134     2.1385     1.3311     1.3311    -0.2703    14.4503    14.4658    -0.0155     1.8006     0.0000     1.0000     5.2148     5.147
     14   -47.9029   -13.6248      1.000  10740.000   7513.000      1.089    41.5367     0.0003     0.0003    25.0000    15.0000    15.0000    25.0000    25.0000    15.0000    15.0000    25.0000    -0.0007     0.0000     0.0022    20.7737    41.5133     2.1447     1.3350     1.3350    -0.2710    14.4503    14.4658    -0.0156     1.8006     0.0000     1.0000     5.2148     5.147
     15   -48.0536   -13.6997      1.000   5221.000   7430.000      1.077    41.5367     0.0003     0.0003    25.0000    15.0000    15.0000    25.0000    25.0000    15.0000    15.0000    25.0000    -0.0007     0.0000     0.0023    20.7738    41.5133     2.1510     1.3389     1.3389    -0.2718    14.4503    14.4659    -0.0156     1.8002     0.0000     1.0000     5.2148     5.147
     16   -48.2056   -13.7749      1.000   1699.000   7470.000      1.083    41.5367     0.0003     0.0003    25.0000    15.0000    15.0000    25.0000    25.0000    15.0000    15.0000    25.0000    -0.0007     0.0000     0.0023    20.7737    41.5133     2.1574     1.3429     1.3429    -0.2727    14.4503    14.4658    -0.0156     1.8002     0.0000     1.0000     5.2148     5.147
     17   -48.3546   -13.8494      1.000    498.000   7612.000      1.103    41.5367     0.0003     0.0003    25.0000    15.0000    15.0000    25.0000    25.0000    15.0000    15.0000    25.0000    -0.0007     0.0000     0.0023    20.7737    41.5133     2.1637     1.3468     1.3468    -0.2735    14.4503    14.4658    -0.0155     1.7999     0.0000     1.0000     5.2148     5.147
     18   -48.5053   -13.9246      1.000    152.000   7439.000      1.078    41.5367     0.0003     0.0003    25.0000    15.0000    15.0000    25.0000    25.0000    15.0000    15.0000    25.0000    -0.0007     0.0000     0.0023    20.7737    41.5133     2.1700     1.3508     1.3507    -0.2743    14.4503    14.4658    -0.0156     1.7999     0.0000     1.0000     5.2148     5.147
     19   -48.6560   -13.9994      1.000     59.000   7305.000      1.059    41.5367     0.0003     0.0003    25.0000    15.0000    15.0000    25.0000    25.0000    15.0000    15.0000    25.0000    -0.0007     0.0000     0.0023    20.7737    41.5133     2.1764     1.3547     1.3547    -0.2751    14.4503    14.4659    -0.0156     1.7996     0.0000     1.0000     5.2148     5.147
     20   -48.8091   -14.0747      1.000     42.000   7459.000      1.081    41.5367     0.0003     0.0003    25.0000    15.0000    15.0000    25.0000    25.0000    15.0000    15.0000    25.0000    -0.0007     0.0000     0.0023    20.7738    41.5133     2.1828     1.3587     1.3587    -0.2759    14.4503    14.4659    -0.0156     1.7996     0.0000     1.0000     5.2148     5.147
     21   -48.9575   -14.1492      1.000     33.000   7285.000      1.056    41.5367     0.0003     0.0003    25.0000    15.0000    15.0000    25.0000    25.0000    15.0000    15.0000    25.0000    -0.0007     0.0000     0.0022    20.7737    41.5133     2.1890     1.3626     1.3626    -0.2767    14.4503    14.4659    -0.0156     1.7996     0.0000     1.0000     5.2148     5.147
# Sum of Counts = 156267
# Center of Mass = -47.441940+/-0.169726
# Full Width Half-Maximum = 0.647480+/-0.089071
# 2:07:26 PM  9/19/2023   scan completed.

File: test_data/CeCl3_CeBr3/IPTS-30730/exp998/Datafiles/HB1A_exp0998_scan0005.dat
# scan = 5
# date = 9/19/2023
# time = 2:08:28 PM
# proposal = 30730
# experiment = Low Temperature Magnetic Structure of CeCl3
# experiment_number = 998
# command = scanrel sgl 3 -3 0.5
# builtin_command = scan sgl @(sgl)+3 @(sgl)+-3 0.500000
# users = Adam Aczel, David Mandrus, Matthew Cothrine, Stephen Nagler
# local_contact = A. Aczel
# scan_title = Align on (111) peak
# monochromator = PG002
# analyzer = Pg002
# sense = +-+
# collimation = 40-40-40-80
# samplename = CeBr3
# sampletype = crystal
# samplemosaic = 30.000000
# latticeconstants = 7.950000,7.950000,4.444000,90.000000,90.000000,120.000000
# ubmatrix = 0.125786,0.125786,-0.000000,0.000000,0.000000,0.225023,0.072623,-0.072623,0.000000
# mode = 0
# plane_normal = 0.000000,0.000000,1.000000
# ubconf = UB19Sep2023_95447AM.ini
# preset_type = normal
# preset_channel = time
# preset_value = 1.000000
# def_x = sgl
# def_y = detector
# col_headers =
#   Pt.        sgl       time   detector    monitor        mcu         m2         s1         s2        sgu   slitb_bt   slitb_lf   slitb_rt   slitb_tp   slita_bt   slita_lf   slita_rt   slita_tp        stl        stu         sz         a1         a2          q          h          k          l         ei         ef          e        vti     sample       temp dr_tsample    dr_temp
      1     3.0009      1.000  13046.000   7324.000      1.061    41.5367   -13.3915   -47.4427     0.0004    25.0000    15.0000    15.0000    25.0000    25.0000    15.0000    15.0000    25.0000    -0.0008     0.0000     0.0043    20.7738    41.5133     2.1253     1.4410     1.2011    -0.2686    14.4503    14.4659    -0.0156     1.8013     0.0000     1.0000     5.2193     5.147
      2     2.5004      1.000  16036.000   7506.000      1.088    41.5367   -13.3916   -47.4427     0.0004    25.0000    15.0000    15.0000    25.0000    25.0000    15.0000    15.0000    25.0000    -0.0007     0.0000     0.0041    20.7738    41.5133     2.1253     1.4216     1.2217    -0.2686    14.4503    14.4659    -0.0156     1.8005     0.0000     1.0000     5.2337     5.147
      3     2.0002      1.000  18327.000   7431.000      1.077    41.5367   -13.3916   -47.4428     0.0003    25.0000    15.0000    15.0000    25.0000    25.0000    15.0000    15.0000    25.0000    -0.0007     0.0000     0.0038    20.7738    41.5133     2.1253     1.4021     1.2421    -0.2686    14.4503    14.4659    -0.0156     1.8004     0.0000     1.0000     5.2337     5.147
      4     1.5007      1.000  21418.000   7297.000      1.058    41.5367   -13.3916   -47.4428     0.0003    25.0000    15.0000    15.0000    25.0000    25.0000    15.0000    15.0000    25.0000    -0.0008     0.0000     0.0034    20.7738    41.5133     2.1253     1.3824     1.2624    -0.2686    14.4503    14.4659    -0.0156     1.8006     0.0000     1.0000     5.2337     5.147
      5     1.0004      1.000  23962.000   7290.000      1.057    41.5367   -13.3916   -47.4428     0.0003    25.0000    15.0000    15.0000    25.0000    25.0000    15.0000    15.0000    25.0000    -0.0007     0.0000     0.0032    20.7738    41.5133     2.1253     1.3627     1.2827    -0.2686    14.4503    14.4659    -0.0156     1.8012     0.0000     1.0000     5.2337     5.147
      6     0.5001      1.000  25567.000   7371.000      1.068    41.5367   -13.3916   -47.4428     0.0003    25.0000    15.0000    15.0000    25.0000    25.0000    15.0000    15.0000    25.0000    -0.0007     0.0000     0.0029    20.7738    41.5133     2.1253     1.3428     1.3028    -0.2686    14.4503    14.4659    -0.0156     1.8015     0.0000     1.0000     5.2337     5.147
      7     0.0003      1.000  28121.000   7530.000      1.091    41.5367   -13.3916   -47.4427     0.0003    25.0000    15.0000    15.0000    25.0000    25.0000    15.0000    15.0000    25.0000    -0.0007     0.0000     0.0025    20.7738    41.5133     2.1253     1.3229     1.3229    -0.2686    14.4503    14.4659    -0.0156     1.8010     0.0000     1.0000     5.2153     5.147
      8    -0.4998      1.000  29948.000   7519.000      1.090    41.5367   -13.3917   -47.4428     0.0003    25.0000    15.0000    15.0000    25.0000    25.0000    15.0000    15.0000    25.0000    -0.0007     0.0000     0.0022    20.7738    41.5133     2.1253     1.3029     1.3428    -0.2686    14.4503    14.4659    -0.0156     1.8005     0.0000     1.0000     5.2153     5.147
      9    -0.9998      1.000  31384.000   7398.000      1.072    41.5367   -13.3917   -47.4428     0.0003    25.0000    15.0000    15.0000    25.0000    25.0000    15.0000    15.0000    25.0000    -0.0006     0.0000     0.0018    20.7738    41.5133     2.1253     1.2827     1.3627    -0.2686    14.4503    14.4659    -0.0156     1.8000     0.0000     1.0000     5.2153     5.147
     10    -1.4994      1.000  32202.000   7430.000      1.077    41.5367   -13.3917   -47.4428     0.0003    25.0000    15.0000    15.0000    25.0000    25.0000    15.0000    15.0000    25.0000    -0.0007     0.0000     0.0013    20.7738    41.5133     2.1253     1.2625     1.3824    -0.2686    14.4503    14.4659    -0.0156     1.7995     0.0000     1.0000     5.2153     5.147
     11    -1.9997      1.000  33280.000   7532.000      1.092    41.5367   -13.3917   -47.4428     0.0003    25.0000    15.0000    15.0000    25.0000    25.0000    15.0000    15.0000    25.0000    -0.0007     0.0000     0.0007    20.7738    41.5133     2.1253     1.2421     1.4020    -0.2686    14.4503    14.4659    -0.0156     1.7994     0.0000     1.0000     5.2153     5.147
     12    -2.4998      1.000  32808.000   7449.000      1.080    41.5367   -13.3917   -47.4427     0.0003    25.0000    15.0000    15.0000    25.0000    25.0000    15.0000    15.0000    25.0000    -0.0007     0.0000     0.0004    20.7738    41.5133     2.1253     1.2217     1.4216    -0.2686    14.4503    14.4659    -0.0156     1.7994     0.0000     1.0000     5.2257     5.147
     13    -2.9994      1.000  32498.000   7478.000      1.084    41.5367   -13.3917   -47.4427     0.0003    25.0000    15.0000    15.0000    25.0000    25.0000    15.0000    15.0000    25.0000    -0.0007     0.0000    -0.0000    20.7738    41.5133     2.1253     1.2012     1.4410    -0.2686    14.4503    14.4659    -0.0156     1.7998     0.0000     1.0000     5.2257     5.147
# Sum of Counts = 338597
# Center of Mass = -0.460298+/-0.003212
# Full Width Half-Maximum = 3.504542+/-0.005490
# 2:11:40 PM  9/19/2023   scan completed.

File: test_data/CeCl3_CeBr3/IPTS-30730/exp998/Datafiles/HB1A_exp0998_scan0006.dat
# scan = 6
# date = 9/19/2023
# time = 2:13:22 PM
# proposal = 30730
# experiment = Low Temperature Magnetic Structure of CeCl3
# experiment_number = 998
# command = scanrel sgu 3 -3 0.5
# builtin_command = scan sgu @(sgu)+3 @(sgu)+-3 0.500000
# users = Adam Aczel, David Mandrus, Matthew Cothrine, Stephen Nagler
# local_contact = A. Aczel
# scan_title = Align on (111) peak
# monochromator = PG002
# analyzer = Pg002
# sense = +-+
# collimation = 40-40-40-80
# samplename = CeBr3
# sampletype = crystal
# samplemosaic = 30.000000
# latticeconstants = 7.950000,7.950000,4.444000,90.000000,90.000000,120.000000
# ubmatrix = 0.125786,0.125786,-0.000000,0.000000,0.000000,0.225023,0.072623,-0.072623,0.000000
# mode = 0
# plane_normal = 0.000000,0.000000,1.000000
# ubconf = UB19Sep2023_95447AM.ini
# preset_type = normal 
# preset_channel = time
# preset_value = 1.000000
# def_x = sgu
# def_y = detector
# col_headers = 
#   Pt.        sgu       time   detector    monitor        mcu         m2         s1         s2        sgl   slitb_bt   slitb_lf   slitb_rt   slitb_tp   slita_bt   slita_lf   slita_rt   slita_tp        stl        stu         sz         a1         a2          q          h          k          l         ei         ef          e        vti     sample       temp dr_tsample    dr_temp
      1     3.0010      1.000  31981.000   7703.000      1.116    41.5367   -13.3916   -47.4427    -2.0001    25.0000    15.0000    15.0000    25.0000    25.0000    15.0000    15.0000    25.0000    -0.0040     0.0000    -0.0075    20.7738    41.5133     2.1253     1.2640     1.3802    -0.2710    14.4503    14.4659    -0.0156     1.8042     0.0000     1.0000     5.2335     5.147
      2     2.5006      1.000  33174.000   7338.000      1.063    41.5367   -13.3916   -47.4428    -2.0001    25.0000    15.0000    15.0000    25.0000    25.0000    15.0000    15.0000    25.0000    -0.0036     0.0000    -0.0065    20.7738    41.5133     2.1253     1.2604     1.3838    -0.2706    14.4503    14.4659    -0.0156     1.8114     0.0000     1.0000     5.2335     5.147
      3     2.0003      1.000  34315.000   7527.000      1.091    41.5367   -13.3916   -47.4427    -2.0001    25.0000    15.0000    15.0000    25.0000    25.0000    15.0000    15.0000    25.0000    -0.0031     0.0000    -0.0052    20.7738    41.5133     2.1253     1.2567     1.3875    -0.2703    14.4503    14.4659    -0.0156     1.8133     0.0000     1.0000     5.2428     5.147
      4     1.5003      1.000  34760.000   7444.000      1.079    41.5367   -13.3917   -47.4428    -2.0001    25.0000    15.0000    15.0000    25.0000    25.0000    15.0000    15.0000    25.0000    -0.0026     0.0000    -0.0041    20.7738    41.5133     2.1253     1.2530     1.3911    -0.2699    14.4503    14.4659    -0.0156     1.8141     0.0000     1.0000     5.2428     5.147
      5     1.0002      1.000  35658.000   7449.000      1.080    41.5367   -13.3917   -47.4427    -2.0001    25.0000    15.0000    15.0000    25.0000    25.0000    15.0000    15.0000    25.0000    -0.0022     0.0000    -0.0032    20.7738    41.5133     2.1253     1.2494     1.3948    -0.2695    14.4503    14.4659    -0.0156     1.8139     0.0000     1.0000     5.2428     5.147
      6     0.5008      1.000  34786.000   7356.000      1.066    41.5367   -13.3917   -47.4427    -2.0001    25.0000    15.0000    15.0000    25.0000    25.0000    15.0000    15.0000    25.0000    -0.0017     0.0000    -0.0021    20.7738    41.5133     2.1253     1.2458     1.3984    -0.2691    14.4503    14.4659    -0.0156     1.8126     0.0000     1.0000     5.2428     5.147
      7    -0.0001      1.000  33155.000   7308.000      1.059    41.5367   -13.3917   -47.4428    -2.0001    25.0000    15.0000    15.0000    25.0000    25.0000    15.0000    15.0000    25.0000    -0.0013     0.0000    -0.0008    20.7738    41.5133     2.1253     1.2421     1.4021    -0.2686    14.4503    14.4659    -0.0156     1.8109     0.0000     1.0000     5.2428     5.147
      8    -0.4995      1.000  31297.000   7429.000      1.077    41.5367   -13.3917   -47.4427    -2.0001    25.0000    15.0000    15.0000    25.0000    25.0000    15.0000    15.0000    25.0000    -0.0008     0.0000    -0.0005    20.7738    41.5133     2.1253     1.2385     1.4057    -0.2682    14.4503    14.4659    -0.0156     1.8093     0.0000     1.0000     5.2428     5.147
      9    -0.9995      1.000  28652.000   7436.000      1.078    41.5367   -13.3917   -47.4427    -2.0001    25.0000    15.0000    15.0000    25.0000    25.0000    15.0000    15.0000    25.0000    -0.0005     0.0000     0.0000    20.7738    41.5133     2.1253     1.2349     1.4093    -0.2677    14.4503    14.4658    -0.0156     1.8076     0.0000     1.0000     4.5534     5.147
     10    -1.4998      1.000  25139.000   7500.000      1.087    41.5367   -13.3917   -47.4427    -2.0001    25.0000    15.0000    15.0000    25.0000    25.0000    15.0000    15.0000    25.0000    -0.0001     0.0000     0.0001    20.7738    41.5133     2.1253     1.2313     1.4129    -0.2672    14.4503    14.4659    -0.0156     1.8058     0.0000     1.0000     4.5534     5.147
     11    -1.9991      1.000  21372.000   7469.000      1.082    41.5367   -13.3916   -47.4427    -2.0001    25.0000    15.0000    15.0000    25.0000    25.0000    15.0000    15.0000    25.0000     0.0003     0.0000     0.0005    20.7738    41.5133     2.1253     1.2276     1.4165    -0.2667    14.4503    14.4659    -0.0156     1.8040     0.0000     1.0000     4.5534     5.147
     12    -2.4999      1.000  17504.000   7462.000      1.081    41.5367   -13.3916   -47.4427    -2.0001    25.0000    15.0000    15.0000    25.0000    25.0000    15.0000    15.0000    25.0000     0.0006     0.0000     0.0005    20.7738    41.5133     2.1253     1.2240     1.4201    -0.2661    14.4503    14.4659    -0.0156     1.8029     0.0000     1.0000     4.5534     5.147
     13    -2.9995      1.000  12978.000   7501.000      1.087    41.5367   -13.3916   -47.4427    -2.0001    25.0000    15.0000    15.0000    25.0000    25.0000    15.0000    15.0000    25.0000     0.0010     0.0000     0.0007    20.7738    41.5133     2.1253     1.2204     1.4237    -0.2656    14.4503    14.4659    -0.0156     1.8017     0.0000     1.0000     4.5534     5.147
# Sum of Counts = 374771
# Center of Mass = 0.388020+/-0.002943
# Full Width Half-Maximum = 3.431914+/-0.005100
# 2:16:08 PM  9/19/2023   scan completed.
