Repository: neutrons/TAVI

# TAVI, Triple-Axis data VIsualization toolkit
TAVI can be installed locally as a standard conda package and has been deployed on ORNL's analysis cluster.

File: test_data/CeCl3_CeBr3/IPTS-30730/exp998/Datafiles/HB1A_exp0998_scan0034.dat (part 1 of 3)
# scan = 34
# date = 9/19/2023
# time = 10:12:44 PM
# proposal = 30730
# experiment = Low Temperature Magnetic Structure of CeCl3
# experiment_number = 998
# command = scan h 0.6666 k 0.6666 l 0.25 1.75 0.005 e 0 preset time 30 
# builtin_command = scan h 0.6666 k 0.6666 l 0.25 1.75 0.005 e 0 preset time 30
# users = Adam Aczel, David Mandrus, Matthew Cothrine, Stephen Nagler
# local_contact = A. Aczel
# scan_title = CeBr3, (2/3 2/3 L) scan, T = 0.04 K
# monochromator = PG002
# analyzer = Pg002
# sense = +-+
# collimation = 40-40-40-80
# samplename = CeBr3
# sampletype = crystal
# samplemosaic = 30.000000
# latticeconstants = 7.911813,7.911813,4.442653,90.000000,90.000000,120.000000
# ubmatrix = 0.075384,0.080477,-0.177039,-0.099473,-0.099471,-0.138870,-0.075649,0.070209,0.006183
# mode = 0
# plane_normal = 0.034896,0.000010,0.999390
# ubconf = UB19Sep2023_24416PM.ini
# preset_type = normal 
# preset_channel = time
# preset_value = 30.000000
# def_x = l
# def_y = detector
# col_headers = 
#   Pt.          h          k          l          e       time   detector    monitor        mcu         m2         s1         s2        sgl        sgu   slitb_bt   slitb_lf   slitb_rt   slitb_tp   slita_bt   slita_lf   slita_rt   slita_tp        stl        stu         sz         a1         a2          q         ei         ef        vti     sample       temp dr_tsample    dr_temp
      1     0.6666     0.6666     0.2500     0.0001     30.000   1259.000 224283.000     32.505    41.5367    58.1716   -24.4029    -1.9995     0.0009    26.0000     4.0000     9.0000    22.0000    26.0000    10.0000     5.0000    20.0000     3.0005     1.0000    -0.4992    20.7744    41.5369     1.1162    14.4503    14.4501     1.7016     0.0000     1.0000     0.0385     0.000
      2     0.6666     0.6666     0.2550     0.0001     30.000   1205.000 225512.000     32.683    41.5367    58.4903   -24.4515    -1.9995     0.0009    26.0000     4.0000     9.0000    22.0000    26.0000    10.0000     5.0000    20.0000     3.0005     1.0000    -0.4989    20.7743    41.5369     1.1184    14.4503    14.4502     1.7015     0.0000     1.0000     0.0385     0.000
      3     0.6666     0.6666     0.2600     0.0001     30.000   1215.000 225110.000     32.625    41.5367    58.8066   -24.5048    -1.9995     0.0009    26.0000     4.0000     9.0000    22.0000    26.0000    10.0000     5.0000    20.0000     3.0005     1.0000    -0.4989    20.7743    41.5369     1.1208    14.4503    14.4502     1.7014     0.0000     1.0000     0.0385     0.000
      4     0.6666     0.6666     0.2650     0.0001     30.000   1261.000 224547.000     32.543    41.5367    59.1215   -24.5566    -1.9995     0.0009    26.0000     4.0000     9.0000    22.0000    26.0000    10.0000     5.0000    20.0000     3.0005     1.0000    -0.4988    20.7743    41.5369     1.1232    14.4503    14.4502     1.7013     0.0000     1.0000     0.0382     0.000
      5     0.6666     0.6666     0.2700     0.0001     30.000   1229.000 224068.000     32.474    41.5367    59.4350   -24.6093    -1.9995     0.0009    26.0000     4.0000     9.0000    22.0000    26.0000    10.0000     5.0000    20.0000     3.0005     1.0000    -0.4989    20.7742    41.5369     1.1255    14.4503    14.4502     1.7012     0.0000     1.0000     0.0382     0.000
      6     0.6666     0.6666     0.2750     0.0001     30.000   1239.000 224604.000     32.551    41.5367    59.7458   -24.6633    -1.9995     0.0009    26.0000     4.0000     9.0000    22.0000    26.0000    10.0000     5.0000    20.0000     3.0005     1.0000    -0.4988    20.7742    41.5369     1.1280    14.4503    14.4502     1.7012     0.0000     1.0000     0.0382     0.000
      7     0.6666     0.6666     0.2800     0.0001     30.000   1253.000 225198.000     32.637    41.5367    60.0552   -24.7167    -1.9995     0.0009    26.0000     4.0000     9.0000    22.0000    26.0000    10.0000     5.0000    20.0000     3.0006     1.0000    -0.4989    20.7742    41.5369     1.1304    14.4503    14.4502     1.7011     0.0000     1.0000     0.0382     0.000
      8     0.6666     0.6666     0.2850     0.0001     30.000   1246.000 225496.000     32.681    41.5367    60.3617   -24.7724    -1.9995     0.0009    26.0000     4.0000     9.0000    22.0000    26.0000    10.0000     5.0000    20.0000     3.0005     1.0000    -0.4990    20.7742    41.5369     1.1329    14.4503    14.4502     1.7011     0.0000     1.0000     0.0381     0.000
      9     0.6666     0.6666     0.2900     0.0001     30.000   1212.000 225912.000     32.741    41.5367    60.6671   -24.8286    -1.9995     0.0009    26.0000     4.0000     9.0000    22.0000    26.0000    10.0000     5.0000    20.0000     3.0005     1.0000    -0.4990    20.7742    41.5369     1.1354    14.4503    14.4502     1.7010     0.0000     1.0000     0.0380     0.000
     10     0.6666     0.6666     0.2950     0.0001     30.000   1264.000 225466.000     32.676    41.5367    60.9704   -24.8863    -1.9995     0.0009    26.0000     4.0000     9.0000    22.0000    26.0000    10.0000     5.0000    20.0000     3.0005     1.0000    -0.4990    20.7742    41.5369     1.1380    14.4503    14.4502     1.7011     0.0000     1.0000     0.0380     0.000
     11     0.6665     0.6666     0.3000     0.0001     30.000   1250.000 224690.000     32.564    41.5367    61.2722   -24.9424    -1.9995     0.0009    26.0000     4.0000     9.0000    22.0000    26.0000    10.0000     5.0000    20.0000     3.0005     1.0000    -0.4990    20.7742    41.5369     1.1405    14.4503    14.4502     1.7010     0.0000     1.0000     0.0386     0.000
     12     0.6666     0.6666     0.3050     0.0001     30.000   1247.000 225128.000     32.627    41.5367    61.5716   -25.0022    -1.9995     0.0009    26.0000     4.0000     9.0000    22.0000    26.0000    10.0000     5.0000    20.0000     3.0006     1.0000    -0.4990    20.7742    41.5369     1.1432    14.4503    14.4502     1.7010     0.0000     1.0000     0.0386     0.000
     13     0.6666     0.6666     0.3100     0.0001     30.000   1233.000 226002.000     32.754    41.5367    61.8694   -25.0614    -1.9995     0.0009    26.0000     4.0000     9.0000    22.0000    26.0000    10.0000     5.0000    20.0000     3.0006     1.0000    -0.4989    20.7742    41.5369     1.1459    14.4503    14.4502     1.7010     0.0000     1.0000     0.0379     0.000
     14     0.6666     0.6666     0.3150     0.0001     30.000   1191.000 224543.000     32.542    41.5367    62.1647   -25.1228    -1.9995     0.0009    26.0000     4.0000     9.0000    22.0000    26.0000    10.0000     5.0000    20.0000     3.0005     1.0000    -0.4990    20.7742    41.5369     1.1487    14.4503    14.4502     1.7010     0.0000     1.0000     0.0379     0.000
     15     0.6666     0.6666     0.3200     0.0001     30.000   1237.000 225426.000     32.670    41.5367    62.4587   -25.1836    -1.9995     0.0009    26.0000     4.0000     9.0000    22.0000    26.0000    10.0000     5.0000    20.0000     3.0006     1.0000    -0.4989    20.7742    41.5369     1.1514    14.4503    14.4502     1.7009     0.0000     1.0000     0.0381     0.000
     16     0.6666     0.6666     0.3250     0.0001     30.000   1212.000 224525.000     32.540    41.5367    62.7501   -25.2469    -1.9995     0.0009    26.0000     4.0000     9.0000    22.0000    26.0000    10.0000     5.0000    20.0000     3.0006     1.0000    -0.4992    20.7741    41.5369     1.1542    14.4503    14.4502     1.7008     0.0000     1.0000     0.0381     0.000
     17     0.6666     0.6666     0.3300     0.0001     30.000   1207.000 224819.000     32.582    41.5367    63.0395   -25.3088    -1.9995     0.0009    26.0000     4.0000     9.0000    22.0000    26.0000    10.0000     5.0000    20.0000     3.0006     1.0000    -0.4990    20.7741    41.5369     1.1570    14.4503    14.4502     1.7008     0.0000     1.0000     0.0379     0.000
     18     0.6666     0.6666     0.3350     0.0001     30.000   1232.000 225137.000     32.629    41.5367    63.3278   -25.3747    -1.9995     0.0009    26.0000     4.0000     9.0000    22.0000    26.0000    10.0000     5.0000    20.0000     3.0005     1.0000    -0.4992    20.7741    41.5369     1.1600    14.4503    14.4502     1.7007     0.0000     1.0000     0.0381     0.000
     19     0.6666     0.6666     0.3400     0.0001     30.000   1283.000 225061.000     32.618    41.5367    63.6138   -25.4385    -1.9995     0.0009    26.0000     4.0000     9.0000    22.0000    26.0000    10.0000     5.0000    20.0000     3.0006     1.0000    -0.4989    20.7741    41.5369     1.1629    14.4503    14.4502     1.7020     0.0000     1.0000     0.0381     0.000
     20     0.6666     0.6666     0.3450     0.0001     30.000   1251.000 224418.000     32.524    41.5367    63.8969   -25.5024    -1.9995     0.0009    26.0000     4.0000     9.0000    22.0000    26.0000    10.0000     5.0000    20.0000     3.0006     1.0000    -0.4992    20.7741    41.5369     1.1657    14.4503    14.4502     1.7029     0.0000     1.0000     0.0378     0.000
     21     0.6666     0.6666     0.3500     0.0001     30.000   1289.000 225785.000     32.722    41.5367    64.1788   -25.5692    -1.9995     0.0009    26.0000     4.0000     9.0000    22.0000    26.0000    10.0000     5.0000    20.0000     3.0006     1.0000    -0.4990    20.7741    41.5369     1.1687    14.4503    14.4502     1.7035     0.0000     1.0000     0.0378     0.000
     22     0.6666     0.6666     0.3550     0.0001     30.000   1320.000 223979.000     32.461    41.5367    64.4584   -25.6363    -1.9995     0.0009    26.0000     4.0000     9.0000    22.0000    26.0000    10.0000     5.0000    20.0000     3.0006     1.0000    -0.4994    20.7741    41.5369     1.1717    14.4503    14.4502     1.7039     0.0000     1.0000     0.0379     0.000
     23     0.6666     0.6666     0.3600     0.0001     30.000   1216.000 224296.000     32.507    41.5367    64.7361   -25.7051    -1.9995     0.0009    26.0000     4.0000     9.0000    22.0000    26.0000    10.0000     5.0000    20.0000     3.0006     1.0000    -0.4991    20.7741    41.5369     1.1748    14.4503    14.4502     1.7042     0.0000     1.0000     0.0379     0.000
     24     0.6666     0.6666     0.3650     0.0001     30.000   1241.000 224390.000     32.520    41.5367    65.0120   -25.7727    -1.9995     0.0009    26.0000     4.0000     9.0000    22.0000    26.0000    10.0000     5.0000    20.0000     3.0006     1.0000    -0.4992    20.7741    41.5369     1.1779    14.4503    14.4502     1.7045     0.0000     1.0000     0.0377     0.000
     25     0.6666     0.6666     0.3700     0.0001     30.000   1230.000 225311.000     32.654    41.5367    65.2856   -25.8426    -1.9995     0.0009    26.0000     4.0000     9.0000    22.0000    26.0000    10.0000     5.0000    20.0000     3.0006     1.0000    -0.4991    20.7741    41.5369     1.1810    14.4503    14.4502     1.7047     0.0000     1.0000     0.0377     0.000
     26     0.6666     0.6666     0.3750     0.0001     30.000   1239.000 224122.000     32.481    41.5367    65.5573   -25.9134    -1.9995     0.0009    26.0000     4.0000     9.0000    22.0000    26.0000    10.0000     5.0000    20.0000     3.0006     1.0000    -0.4992    20.7741    41.5369     1.1842    14.4503    14.4502     1.7049     0.0000     1.0000     0.0381     0.000
     27     0.6666     0.6666     0.3800     0.0001     30.000   1249.000 225449.000     32.674    41.5367    65.8269   -25.9841    -1.9995     0.0009    26.0000     4.0000     9.0000    22.0000    26.0000    10.0000     5.0000    20.0000     3.0006     1.0000    -0.4992    20.7741    41.5369     1.1874    14.4503    14.4502     1.7050     0.0000     1.0000     0.0381     0.000
     28     0.6666     0.6666     0.3850     0.0001     30.000   1229.000 224961.000     32.603    41.5367    66.0942   -26.0563    -1.9995     0.0009    26.0000     4.0000     9.0000    22.0000    26.0000    10.0000     5.0000    20.0000     3.0005     1.0000    -0.4994    20.7741    41.5369     1.1906    14.4503    14.4502     1.7051     0.0000     1.0000     0.0378     0.000
     29     0.6666     0.6666     0.3900     0.0001     30.000   1197.000 225196.000     32.637    41.5367    66.3603   -26.1280    -1.9995     0.0009    26.0000     4.0000     9.0000    22.0000    26.0000    10.0000     5.0000    20.0000     3.0006     1.0000    -0.4991    20.7740    41.5369     1.1938    14.4503    14.4502     1.7052     0.0000     1.0000     0.0379     0.000
     30     0.6666     0.6666     0.3950     0.0001     30.000   1330.000 224581.000     32.548    41.5367    66.6235   -26.2019    -1.9995     0.0009    26.0000     4.0000     9.0000    22.0000    26.0000    10.0000     5.0000    20.0000     3.0006     1.0000    -0.4992    20.7741    41.5369     1.1971    14.4503    14.4502     1.7053     0.0000     1.0000     0.0379     0.000
     31     0.6666     0.6666     0.4000     0.0001     30.000   1253.000 225112.000     32.625    41.5367    66.8853   -26.2760    -1.9995     0.0009    26.0000     4.0000     9.0000    22.0000    26.0000    10.0000     5.0000    20.0000     3.0006     1.0000    -0.4991    20.7740    41.5369     1.2005    14.4503    14.4502     1.7054     0.0000     1.0000     0.0379     0.000
     32     0.6666     0.6666     0.4050     0.0001     30.000   1340.000 224543.000     32.542    41.5367    67.1451   -26.3485    -1.9995     0.0009    26.0000     4.0000     9.0000    22.0000    26.0000    10.0000     5.0000    20.0000     3.0005     1.0000    -0.4995    20.7740    41.5369     1.2037    14.4503    14.4502     1.7054     0.0000     1.0000     0.0379     0.000
     33     0.6666     0.6666     0.4100     0.0001     30.000   1254.000 224895.000     32.593    41.5367    67.4024   -26.4246    -1.9995     0.0009    26.0000     4.0000     9.0000    22.0000    26.0000    10.0000     5.0000    20.0000     3.0006     1.0000    -0.4991    20.7740    41.5369     1.2071    14.4503    14.4502     1.7055     0.0000     1.0000     0.0379     0.000
     34     0.6666     0.6666     0.4150     0.0001     30.000   1222.000 224945.000     32.601    41.5367    67.6577   -26.5004    -1.9995     0.0009    26.0000     4.0000     9.0000    22.0000    26.0000    10.0000     5.0000    20.0000     3.0005     1.0000    -0.4993    20.7740    41.5369     1.2105    14.4503    14.4502     1.7055     0.0000     1.0000     0.0379     0.000
     35     0.6666     0.6666     0.4200     0.0001     30.000   1232.000 225088.000     32.621    41.5367    67.9120   -26.5762    -1.9995     0.0009    26.0000     4.0000     9.0000    22.0000    26.0000    10.0000     5.0000    20.0000     3.0006     1.0000    -0.4992    20.7740    41.5369     1.2139    14.4503    14.4502     1.7055     0.0000     1.0000     0.0378     0.000
     36     0.6665     0.6665     0.4249     0.0001     30.000   1228.000 225401.000     32.667    41.5367    68.1628   -26.6525    -1.9995     0.0009    26.0000     4.0000     9.0000    22.0000    26.0000    10.0000     5.0000    20.0000     3.0006     1.0000    -0.4993    20.7740    41.5369     1.2174    14.4503    14.4502     1.7056     0.0000     1.0000     0.0378     0.000
     37     0.6666     0.6666     0.4300     0.0001     30.000   1248.000 225113.000     32.625    41.5367    68.4126   -26.7328    -1.9995     0.0009    26.0000     4.0000     9.0000    22.0000    26.0000    10.0000     5.0000    20.0000     3.0006     1.0000    -0.4991    20.7740    41.5369     1.2210    14.4503    14.4502     1.7056     0.0000     1.0000     0.0377     0.000
     38     0.6666     0.6666     0.4350     0.0001     30.000   1228.000 225448.000     32.674    41.5367    68.6612   -26.8112    -1.9995     0.0009    26.0000     4.0000     9.0000    22.0000    26.0000    10.0000     5.0000    20.0000     3.0006     1.0000    -0.4994    20.7740    41.5369     1.2245    14.4503    14.4502     1.7057     0.0000     1.0000     0.0377     0.000
     39     0.6666     0.6666     0.4400     0.0001     30.000   1233.000 225135.000     32.628    41.5367    68.9053   -26.8910    -1.9995     0.0009    26.0000     4.0000     9.0000    22.0000    26.0000    10.0000     5.0000    20.0000     3.0006     1.0000    -0.4992    20.7740    41.5369     1.2281    14.4503    14.4502     1.7057     0.0000     1.0000     0.0377     0.000
     40     0.6666     0.6666     0.4450     0.0001     30.000   1191.000 225621.000     32.699    41.5367    69.1502   -26.9719    -1.9995     0.0009    26.0000     4.0000     9.0000    22.0000    26.0000    10.0000     5.0000    20.0000     3.0006     1.0000    -0.4994    20.7740    41.5369     1.2317    14.4503    14.4502     1.7058     0.0000     1.0000     0.0376     0.000
     41     0.6666     0.6666     0.4500     0.0001     30.000   1257.000 224145.000     32.485    41.5367    69.3911   -27.0525    -1.9995     0.0009    26.0000     4.0000     9.0000    22.0000    26.0000    10.0000     5.0000    20.0000     3.0006     1.0000    -0.4992    20.7740    41.5369     1.2353    14.4503    14.4502     1.7058     0.0000     1.0000     0.0376     0.000
     42     0.6666     0.6666     0.4550     0.0001     30.000   1216.000 223749.000     32.427    41.5367    69.6307   -27.1348    -1.9995     0.0009    26.0000     4.0000     9.0000    22.0000    26.0000    10.0000     5.0000    20.0000     3.0006     1.0000    -0.4994    20.7740    41.5369     1.2390    14.4503    14.4502     1.7058     0.0000     1.0000     0.0377     0.000
     43     0.6665     0.6666     0.4600     0.0001     30.000   1222.000 225091.000     32.622    41.5367    69.8671   -27.2151    -1.9995     0.0009    26.0000     4.0000     9.0000    22.0000    26.0000    10.0000     5.0000    20.0000     3.0006     1.0000    -0.4992    20.7740    41.5369     1.2426    14.4503    14.4502     1.7058     0.0000     1.0000     0.0377     0.000
     44     0.6666     0.6666     0.4650     0.0001     30.000   1309.000 224634.000     32.556    41.5367    70.1022   -27.3004    -1.9995     0.0009    26.0000     4.0000     9.0000    22.0000    26.0000    10.0000     5.0000    20.0000     3.0006     1.0000    -0.4995    20.7740    41.5369     1.2464    14.4503    14.4502     1.7059     0.0000     1.0000     0.0378     0.000
     45     0.6666     0.6666     0.4700     0.0001     30.000   1263.000 225916.000     32.741    41.5367    70.3362   -27.3844    -1.9995     0.0009    26.0000     4.0000     9.0000    22.0000    26.0000    10.0000     5.0000    20.0000     3.0005     1.0000    -0.4992    20.7740    41.5369     1.2502    14.4503    14.4502     1.7058     0.0000     1.0000     0.0378     0.000
     46     0.6666     0.6666     0.4750     0.0001     30.000   1288.000 225961.000     32.748    41.5367    70.5674   -27.4686    -1.9995     0.0009    26.0000     4.0000     9.0000    22.0000    26.0000    10.0000     5.0000    20.0000     3.0006     1.0000    -0.4993    20.7740    41.5369     1.2539    14.4503    14.4502     1.7059     0.0000     1.0000     0.0378     0.000
     47     0.6666     0.6666     0.4800     0.0001     30.000   1388.000 225620.000     32.699    41.5367    70.7971   -27.5530    -1.9995     0.0009    26.0000     4.0000     9.0000    22.0000    26.0000    10.0000     5.0000    20.0000     3.0006     1.0000    -0.4992    20.7740    41.5368     1.2577    14.4503    14.4502     1.7059     0.0000     1.0000     0.0378     0.000
     48     0.6666     0.6666     0.4850     0.0001     30.000   1272.000 224495.000     32.536    41.5367    71.0247   -27.6387    -1.9995     0.0009    26.0000     4.0000     9.0000    22.0000    26.0000    10.0000     5.0000    20.0000     3.0006     1.0000    -0.4994    20.7740    41.5369     1.2616    14.4503    14.4502     1.7060     0.0000     1.0000     0.0377     0.000
     49     0.6666     0.6666     0.4901     0.0001     30.000   1514.000 225824.000     32.728    41.5367    71.2506   -27.7266    -1.9995     0.0009    26.0000     4.0000     9.0000    22.0000    26.0000    10.0000     5.0000    20.0000     3.0006     1.0000    -0.4993    20.7740    41.5369     1.2655    14.4503    14.4502     1.7060     0.0000     1.0000     0.0379     0.000
     50     0.6666     0.6666     0.4950     0.0001     30.000   5764.000 224759.000     32.574    41.5367    71.4745   -27.8117    -1.9995     0.0009    26.0000     4.0000     9.0000    22.0000    26.0000    10.0000     5.0000    20.0000     3.0006     1.0000    -0.4995    20.7740    41.5369     1.2693    14.4503    14.4502     1.7060     0.0000     1.0000     0.0379     0.000
     51     0.6666     0.6666     0.5000     0.0001     30.000  13953.000 225689.000     32.709    41.5367    71.6960   -27.9000    -1.9995     0.0009    26.0000     4.0000     9.0000    22.0000    26.0000    10.0000     5.0000    20.0000     3.0005     1.0000    -0.4994    20.7740    41.5369     1.2732    14.4503    14.4502     1.7061     0.0000     1.0000     0.0377     0.000
     52     0.6666     0.6666     0.5050     0.0001     30.000   9081.000 224312.000     32.509    41.5367    71.9151   -27.9869    -1.9995     0.0009    26.0000     4.0000     9.0000    22.0000    26.0000    10.0000     5.0000    20.0000     3.0006     1.0000    -0.4994    20.7740    41.5369     1.2771    14.4503    14.4502     1.7061     0.0000     1.0000     0.0377     0.000
     53     0.6665     0.6666     0.5100     0.0001     30.000   2477.000 224837.000     32.585    41.5367    72.1349   -28.0740    -1.9995     0.0009    26.0000     4.0000     9.0000    22.0000    26.0000    10.0000     5.0000    20.0000     3.0005     1.0000    -0.4994    20.7739    41.5369     1.2810    14.4503    14.4502     1.7061     0.0000     1.0000     0.0377     0.000
     54     0.6666     0.6666     0.5150     0.0001     30.000   1287.000 224827.000     32.584    41.5367    72.3517   -28.1646    -1.9995     0.0009    26.0000     4.0000     9.0000    22.0000    26.0000    10.0000     5.0000    20.0000     3.0006     1.0000    -0.4994    20.7740    41.5369     1.2851    14.4503    14.4502     1.7060     0.0000     1.0000     0.0377     0.000
     55     0.6666     0.6666     0.5200     0.0001     30.000   1279.000 225848.000     32.732    41.5367    72.5633   -28.2533    -1.9995     0.0009    26.0000     4.0000     9.0000    22.0000    26.0000    10.0000     5.0000    20.0000     3.0005     1.0000    -0.4992    20.7739    41.5369     1.2890    14.4503    14.4502     1.7060     0.0000     1.0000     0.0378     0.000
     56     0.6666     0.6666     0.5250     0.0001     30.000   1251.000 225406.000     32.668    41.5367    72.7740   -28.3443    -1.9995     0.0009    26.0000     4.0000     9.0000    22.0000    26.0000    10.0000     5.0000    20.0000     3.0006     1.0000    -0.4995    20.7740    41.5369     1.2931    14.4503    14.4502     1.7059     0.0000     1.0000     0.0378     0.000
     57     0.6665     0.6666     0.5299     0.0001     30.000   1250.000 224637.000     32.556    41.5367    72.9853   -28.4344    -1.9995     0.0009    26.0000     4.0000     9.0000    22.0000    26.0000    10.0000     5.0000    20.0000     3.0005     1.0000    -0.4992    20.7739    41.5369     1.2971    14.4503    14.4502     1.7059     0.0000     1.0000     0.0377     0.000
     58     0.6666     0.6666     0.5350     0.0001     30.000   1251.000 225260.000     32.646    41.5367    73.1936   -28.5285    -1.9995     0.0009    26.0000     4.0000     9.0000    22.0000    26.0000    10.0000     5.0000    20.0000     3.0006     1.0000    -0.4994    20.7739    41.5369     1.3013    14.4503    14.4502     1.7059     0.0000     1.0000     0.0376     0.000
     59     0.6666     0.6666     0.5400     0.0001     30.000   1125.000 226418.000     32.814    41.5367    73.4000   -28.6202    -1.9995     0.0009    26.0000     4.0000     9.0000    22.0000    26.0000    10.0000     5.0000    20.0000     3.0005     1.0000    -0.4994    20.7739    41.5369     1.3054    14.4503    14.4502     1.7059     0.0000     1.0000     0.0376     0.000
     60     0.6666     0.6666     0.5450     0.0001     30.000   1084.000 224945.000     32.601    41.5367    73.6038   -28.7132    -1.9995     0.0009    26.0000     4.0000     9.0000    22.0000    26.0000    10.0000     5.0000    20.0000     3.0006     1.0000    -0.4995    20.7739    41.5369     1.3096    14.4503    14.4502     1.7059     0.0000     1.0000     0.0376     0.000
     61     0.6666     0.6666     0.5500     0.0001     30.000   1155.000 226327.000     32.801    41.5367    73.8069   -28.8071    -1.9995     0.0009    26.0000     4.0000     9.0000    22.0000    26.0000    10.0000     5.0000    20.0000     3.0006     1.0000    -0.4994    20.7739    41.5369     1.3138    14.4503    14.4502     1.7060     0.0000     1.0000     0.0376     0.000
     62     0.6666     0.6666     0.5550     0.0001     30.000   1087.000 225155.000     32.631    41.5367    74.0074   -28.9018    -1.9995     0.0009    26.0000     4.0000     9.0000    22.0000    26.0000    10.0000     5.0000    20.0000     3.0006     1.0000    -0.4995    20.7739    41.5369     1.3180    14.4503    14.4502     1.7059     0.0000     1.0000     0.0377     0.000
     63     0.6666     0.6666     0.5601     0.0001     30.000   1159.000 225061.000     32.618    41.5367    74.2085   -28.9975    -1.9995     0.0009    26.0000     4.0000     9.0000    22.0000    26.0000    10.0000     5.0000    20.0000     3.0005     1.0000    -0.4992    20.7739    41.5369     1.3223    14.4503    14.4502     1.7059     0.0000     1.0000     0.0377     0.000
     64     0.6666     0.6666     0.5650     0.0001     30.000   1152.000 224231.000     32.497    41.5367    74.4021   -29.0915    -1.9995     0.0009    26.0000     4.0000     9.0000    22.0000    26.0000    10.0000     5.0000    20.0000     3.0006     1.0000    -0.4995    20.7739    41.5369     1.3265    14.4503    14.4502     1.7059     0.0000     1.0000     0.0376     0.000
     65     0.6666     0.6666     0.5701     0.0001     30.000   1107.000 225385.000     32.664    41.5367    74.5987   -29.1887    -1.9995     0.0009    26.0000     4.0000     9.0000    22.0000    26.0000    10.0000     5.0000    20.0000     3.0006     1.0000    -0.4992    20.7739    41.5369     1.3308    14.4503    14.4502     1.7059     0.0000     1.0000     0.0376     0.000
     66     0.6666     0.6666     0.5751     0.0001     30.000   1119.000 225299.000     32.652    41.5367    74.7922   -29.2852    -1.9995     0.0009    26.0000     4.0000     9.0000    22.0000    26.0000    10.0000     5.0000    20.0000     3.0005     1.0000    -0.4995    20.7739    41.5369     1.3351    14.4503    14.4502     1.7059     0.0000     1.0000     0.0377     0.000
     67     0.6666     0.6666     0.5800     0.0001     30.000   1142.000 224971.000     32.604    41.5367    74.9830   -29.3812    -1.9995     0.0009    26.0000     4.0000     9.0000    22.0000    26.0000    10.0000     5.0000    20.0000     3.0006     1.0000    -0.4992    20.7739    41.5369     1.3394    14.4503    14.4502     1.7059     0.0000     1.0000     0.0377     0.000
     68     0.6666     0.6667     0.5851     0.0001     30.000   1091.000 224845.000     32.586    41.5367    75.1732   -29.4804    -1.9995     0.0009    26.0000     4.0000     9.0000    22.0000    26.0000    10.0000     5.0000    20.0000     3.0006     1.0000    -0.4994    20.7739    41.5369     1.3438    14.4503    14.4502     1.7059     0.0000     1.0000     0.0377     0.000
     69     0.6666     0.6666     0.5901     0.0001     30.000   1136.000 225682.000     32.708    41.5367    75.3625   -29.5767    -1.9995     0.0009    26.0000     4.0000     9.0000    22.0000    26.0000    10.0000     5.0000    20.0000     3.0006     1.0000    -0.4992    20.7739    41.5369     1.3481    14.4503    14.4502     1.7059     0.0000     1.0000     0.0378     0.000
     70     0.6665     0.6666     0.5949     0.0001     30.000   1030.000 224983.000     32.606    41.5367    75.5441   -29.6701    -1.9995     0.0009    26.0000     4.0000     9.0000    22.0000    26.0000    10.0000     5.0000    20.0000     3.0006     1.0000    -0.4994    20.7739    41.5369     1.3523    14.4503    14.4502     1.7058     0.0000     1.0000     0.0378     0.000
     71     0.6666     0.6666     0.6001     0.0001     30.000   1090.000 225692.000     32.709    41.5367    75.7315   -29.7746    -1.9995     0.0009    26.0000     4.0000     9.0000    22.0000    26.0000    10.0000     5.0000    20.0000     3.0005     1.0000    -0.4993    20.7739    41.5369     1.3569    14.4503    14.4502     1.7059     0.0000     1.0000     0.0378     0.000
     72     0.6665     0.6666     0.6049     0.0001     30.000   1075.000 225089.000     32.622    41.5367    75.9141   -29.8700    -1.9995     0.0009    26.0000     4.0000     9.0000    22.0000    26.0000    10.0000     5.0000    20.0000     3.0005     1.0000    -0.4994    20.7739    41.5369     1.3612    14.4503    14.4502     1.7059     0.0000     1.0000     0.0378     0.000
     73     0.6666     0.6666     0.6100     0.0001     30.000   1116.000 225683.000     32.708    41.5367    76.0946   -29.9708    -1.9995     0.0009    26.0000     4.0000     9.0000    22.0000    26.0000    10.0000     5.0000    20.0000     3.0006     1.0000    -0.4991    20.7739    41.5368     1.3657    14.4503    14.4502     1.7058     0.0000     1.0000     0.0378     0.000
     74     0.6666     0.6666     0.6150     0.0001     30.000   1082.000 225161.000     32.632    41.5367    76.2745   -30.0737    -1.9995     0.0009    26.0000     4.0000     9.0000    22.0000    26.0000    10.0000     5.0000    20.0000     3.0006     1.0000    -0.4992    20.7739    41.5368     1.3702    14.4503    14.4502     1.7058     0.0000     1.0000     0.0378     0.000
     75     0.6666     0.6666     0.6200     0.0001     30.000   1054.000 224945.000     32.601    41.5367    76.4506   -30.1731    -1.9995     0.0009    26.0000     4.0000     9.0000    22.0000    26.0000    10.0000     5.0000    20.0000     3.0006     1.0000    -0.4991    20.7739    41.5369     1.3747    14.4503    14.4502     1.7058     0.0000     1.0000     0.0377     0.000
     76     0.6666     0.6667     0.6251     0.0001     30.000   1085.000 225107.000     32.624    41.5367    76.6255   -30.2792    -1.9995     0.0009    26.0000     4.0000     9.0000    22.0000    26.0000    10.0000     5.0000    20.0000     3.0006     1.0000    -0.4992    20.7739    41.5368     1.3794    14.4503    14.4502     1.7058     0.0000     1.0000     0.0378     0.000
     77     0.6666     0.6666     0.6300     0.0001     30.000   1089.000 225446.000     32.673    41.5367    76.8009   -30.3786    -1.9995     0.0009    26.0000     4.0000     9.0000    22.0000    26.0000    10.0000     5.0000    20.0000     3.0005     1.0000    -0.4994    20.7739    41.5368     1.3838    14.4503    14.4502     1.7058     0.0000     1.0000     0.0378     0.000
     78     0.6665     0.6666     0.6350     0.0001     30.000   1078.000 227112.000     32.915    41.5367    76.9721   -30.4787    -1.9995     0.0009    26.0000     4.0000     9.0000    22.0000    26.0000    10.0000     5.0000    20.0000     3.0006     1.0000    -0.4992    20.7739    41.5368     1.3883    14.4503    14.4502     1.7057     0.0000     1.0000     0.0378     0.000
     79     0.6666     0.6666     0.6400     0.0001     30.000   1047.000 224967.000     32.604    41.5367    77.1422   -30.5835    -1.9995     0.0009    26.0000     4.0000     9.0000    22.0000    26.0000    10.0000     5.0000    20.0000     3.0005     1.0000    -0.4992    20.7739    41.5369     1.3929    14.4503    14.4502     1.7057     0.0000     1.0000     0.0378     0.000
     80     0.6666     0.6666     0.6450     0.0001     30.000   1066.000 225241.000     32.644    41.5367    77.3103   -30.6878    -1.9995     0.0009    26.0000     4.0000     9.0000    22.0000    26.0000    10.0000     5.0000    20.0000     3.0006     1.0000    -0.4991    20.7739    41.5368     1.3976    14.4503    14.4502     1.7057     0.0000     1.0000     0.0379     0.000
     81     0.6666     0.6666     0.6500     0.0001     30.000   1076.000 224845.000     32.586    41.5367    77.4763   -30.7931    -1.9995     0.0009    26.0000     4.0000     9.0000    22.0000    26.0000    10.0000     5.0000    20.0000     3.0005     1.0000    -0.4995    20.7739    41.5368     1.4022    14.4503    14.4502     1.7057     0.0000     1.0000     0.0379     0.000
     82     0.6666     0.6666     0.6550     0.0001     30.000   1062.000 225949.000     32.746    41.5367    77.6435   -30.8961    -1.9995     0.0009    26.0000     4.0000     9.0000    22.0000    26.0000    10.0000     5.0000    20.0000     3.0006     1.0000    -0.4992    20.7739    41.5368     1.4068    14.4503    14.4502     1.7057     0.0000     1.0000     0.0378     0.000
     83     0.6666     0.6666     0.6601     0.0001     30.000   1042.000 224717.000     32.568    41.5367    77.8084   -31.0028    -1.9995     0.0009    26.0000     4.0000     9.0000    22.0000    26.0000    10.0000     5.0000    20.0000     3.0005     1.0000    -0.4992    20.7739    41.5369     1.4115    14.4503    14.4502     1.7057     0.0000     1.0000     0.0378     0.000
     84     0.6666     0.6666     0.6650     0.0001     30.000   1052.000 226254.000     32.790    41.5367    77.9680   -31.1079    -1.9995     0.0009    26.0000     4.0000     9.0000    22.0000    26.0000    10.0000     5.0000    20.0000     3.0006     1.0000    -0.4992    20.7739    41.5368     1.4162    14.4503    14.4502     1.7056     0.0000     1.0000     0.0378     0.000
     85     0.6666     0.6666     0.6700     0.0001     30.000   1013.000 225038.000     32.614    41.5367    78.1283   -31.2136    -1.9995     0.0009    26.0000     4.0000     9.0000    22.0000    26.0000    10.0000     5.0000    20.0000     3.0006     1.0000    -0.4991    20.7739    41.5369     1.4209    14.4503    14.4502     1.7055     0.0000     1.0000     0.0378     0.000
     86     0.6666     0.6666     0.6750     0.0001     30.000   1022.000 225361.000     32.661    41.5367    78.2843   -31.3200    -1.9995     0.0009    26.0000     4.0000     9.0000    22.0000    26.0000    10.0000     5.0000    20.0000     3.0006     1.0000    -0.4991    20.7739    41.5368     1.4256    14.4503    14.4502     1.7055     0.0000     1.0000     0.0378     0.000
     87     0.6666     0.6666     0.6800     0.0001     30.000   1078.000 225983.000     32.751    41.5367    78.4410   -31.4267    -1.9995     0.0009    26.0000     4.0000     9.0000    22.0000    26.0000    10.0000     5.0000    20.0000     3.0006     1.0000    -0.4991    20.7739    41.5369     1.4304    14.4503    14.4502     1.7055     0.0000     1.0000     0.0379     0.000
     88     0.6666     0.6666     0.6849     0.0001     30.000   1093.000 225928.000     32.743    41.5367    78.5974   -31.5313    -1.9995     0.0009    26.0000     4.0000     9.0000    22.0000    26.0000    10.0000     5.0000    20.0000     3.0006     1.0000    -0.4991    20.7739    41.5368     1.4350    14.4503    14.4502     1.7055     0.0000     1.0000     0.0379     0.000
     89     0.6666     0.6666     0.6900     0.0001     30.000   1036.000 225256.000     32.646    41.5367    78.7506   -31.6415    -1.9995     0.0009    26.0000     4.0000     9.0000    22.0000    26.0000    10.0000     5.0000    20.0000     3.0006     1.0000    -0.4991    20.7739    41.5368     1.4399    14.4503    14.4502     1.7055     0.0000     1.0000     0.0378     0.000
     90     0.6665     0.6665     0.6950     0.0001     30.000   1039.000 224943.000     32.600    41.5367    78.9107   -31.7477    -1.9995     0.0009    26.0000     4.0000     9.0000    22.0000    26.0000    10.0000     5.0000    20.0000     3.0006     1.0000    -0.4995    20.7739    41.5368     1.4446    14.4503    14.4502     1.7055     0.0000     1.0000     0.0378     0.000
     91     0.6666     0.6666     0.7000     0.0001     30.000   1018.000 225056.000     32.617    41.5367    79.0570   -31.8582    -1.9995     0.0009    26.0000     4.0000     9.0000    22.0000    26.0000    10.0000     5.0000    20.0000     3.0006     1.0000    -0.4996    20.7738    41.5368     1.4495    14.4503    14.4502     1.7055     0.0000     1.0000     0.0378     0.000
     92     0.6665     0.6666     0.7051     0.0001     30.000   1037.000 224622.000     32.554    41.5367    79.2085   -31.9678    -1.9995     0.0009    26.0000     4.0000     9.0000    22.0000    26.0000    10.0000     5.0000    20.0000     3.0005     1.0000    -0.4992    20.7738    41.5368     1.4544    14.4503    14.4502     1.7054     0.0000     1.0000     0.0378     0.000
     93     0.6666     0.6666     0.7100     0.0001     30.000   1073.000 225070.000     32.619    41.5367    79.3486   -32.0766    -1.9995     0.0009    26.0000     4.0000     9.0000    22.0000    26.0000    10.0000     5.0000    20.0000     3.0006     1.0000    -0.4990    20.7738    41.5369     1.4592    14.4503    14.4502     1.7054     0.0000     1.0000     0.0379     0.000
     94     0.6665     0.6665     0.7150     0.0001     30.000   1037.000 226129.000     32.772    41.5367    79.4996   -32.1854    -1.9995     0.0009    26.0000     4.0000     9.0000    22.0000    26.0000    10.0000     5.0000    20.0000     3.0006     1.0000    -0.4993    20.7739    41.5369     1.4640    14.4503    14.4502     1.7053     0.0000     1.0000     0.0379     0.000
     95     0.6666     0.6666     0.7201     0.0001     30.000   1110.000 225225.000     32.641    41.5367    79.6436   -32.2982    -1.9995     0.0009    26.0000     4.0000     9.0000    22.0000    26.0000    10.0000     5.0000    20.0000     3.0006     1.0000    -0.4991    20.7738    41.5369     1.4690    14.4503    14.4502     1.7054     0.0000     1.0000     0.0378     0.000
     96     0.6666     0.6666     0.7250     0.0001     30.000   1007.000 225302.000     32.652    41.5367    79.7853   -32.4084    -1.9995     0.0009    26.0000     4.0000     9.0000    22.0000    26.0000    10.0000     5.0000    20.0000     3.0006     1.0000    -0.4995    20.7738    41.5368     1.4739    14.4503    14.4502     1.7054     0.0000     1.0000     0.0379     0.000
     97     0.6665     0.6665     0.7301     0.0001     30.000   1054.000 225493.000     32.680    41.5367    79.9327   -32.5205    -1.9995     0.0009    26.0000     4.0000     9.0000    22.0000    26.0000    10.0000     5.0000    20.0000     3.0006     1.0000    -0.4995    20.7738    41.5368     1.4788    14.4503    14.4502     1.7053     0.0000     1.0000     0.0379     0.000
     98     0.6665     0.6666     0.7351     0.0001     30.000    978.000 225738.000     32.716    41.5367    80.0700   -32.6331    -1.9995     0.0009    26.0000     4.0000     9.0000    22.0000    26.0000    10.0000     5.0000    20.0000     3.0005     1.0000    -0.4995    20.7738    41.5368     1.4838    14.4503    14.4502     1.7053     0.0000     1.0000     0.0380     0.000
     99     0.6665     0.6666     0.7401     0.0001     30.000    998.000 224538.000     32.542    41.5367    80.2073   -32.7450    -1.9995     0.0009    26.0000     4.0000     9.0000    22.0000    26.0000    10.0000     5.0000    20.0000     3.0006     1.0000    -0.4994    20.7738    41.5368     1.4888    14.4503    14.4502     1.7053     0.0000     1.0000     0.0380     0.000
    100     0.6666     0.6666     0.7450     0.0001     30.000   1063.000 225131.000     32.628    41.5367    80.3418   -32.8568    -1.9995     0.0009    26.0000     4.0000     9.0000    22.0000    26.0000    10.0000     5.0000    20.0000     3.0006     1.0000    -0.4996    20.7738    41.5369     1.4937    14.4503    14.4502     1.7053     0.0000     1.0000     0.0378     0.000
    101     0.6666     0.6666     0.7500     0.0001     30.000   1046.000 224982.000     32.606    41.5367    80.4758   -32.9689    -1.9995     0.0009    26.0000     4.0000     9.0000    22.0000    26.0000    10.0000     5.0000    20.0000     3.0006     1.0000    -0.4995    20.7738    41.5369     1.4987    14.4503    14.4502     1.7052     0.0000     1.0000     0.0378     0.000
