Repository: neutrons/TAVI

# TAVI, Triple-Axis data VIsualization toolkit
TAVI can be installed locally as a standard conda package and has been deployed on ORNL's analysis cluster.

File: test_data/CeCl3_CeBr3/IPTS-30730/exp998/Datafiles/HB1A_exp0998_scan0039.dat
# scan = 39
# date = 9/20/2023
# time = 12:15:38 PM
# proposal = 30730
# experiment = Low Temperature Magnetic Structure of CeCl3
# experiment_number = 998
# command = scan h 0 k 0 l 0.75 2.25 0.005 e 0 preset time 30
# builtin_command = scan h 0 k 0 l 0.75 2.25 0.005 e 0 preset time 30
# users = Adam Aczel, David Mandrus, Matthew Cothrine, Stephen Nagler
# local_contact = A. Aczel
# scan_title = CeBr3, (0 0 L) scan, T = 0.04 K, part 2
# monochromator = PG002
# analyzer = Pg002
# sense = +-+
# collimation = 40-40-40-80
# samplename = CeBr3
# sampletype = crystal
# samplemosaic = 30.000000
# latticeconstants = 7.911813,7.911813,4.442653,90.000000,90.000000,120.000000
# ubmatrix = 0.075384,0.080477,-0.177039,-0.099473,-0.099471,-0.138870,-0.075649,0.070209,0.006183
# mode = 0
# plane_normal = 0.034896,0.000010,0.999390
# ubconf = UB19Sep2023_24416PM.ini
# preset_type = normal
# preset_channel = time
# preset_value = 30.000000
# def_x = l
# def_y = detector
# col_headers =
#   Pt.          h          k          l          e       time   detector    monitor        mcu         m2         s1         s2        sgl        sgu   slitb_bt   slitb_lf   slitb_rt   slitb_tp   slita_bt   slita_lf   slita_rt   slita_tp        stl        stu         sz         a1         a2          q         ei         ef        vti     sample       temp dr_tsample    dr_temp
      1    -0.0000    -0.0000     0.7500     0.0001     30.000   1188.000 224777.000     32.576    41.5367   130.3225   -23.1705    -1.9995     0.0007    26.0000     4.0000     9.0000    22.0000    26.0000    10.0000     5.0000    20.0000     3.0017     1.0000    -0.4928    20.7744    41.5369     1.0607    14.4503    14.4502     1.7081     0.0000     1.0000     0.0395     0.000
      2    -0.0000    -0.0000     0.7550     0.0001     30.000   1186.000 224886.000     32.592    41.5367   130.2425   -23.3272    -1.9995     0.0007    26.0000     4.0000     9.0000    22.0000    26.0000    10.0000     5.0000    20.0000     3.0016     1.0000    -0.4930    20.7743    41.5369     1.0677    14.4503    14.4501     1.7082     0.0000     1.0000     0.0395     0.000
      3     0.0000    -0.0000     0.7599     0.0001     30.000   1203.000 223927.000     32.453    41.5367   130.1641   -23.4833    -1.9995     0.0007    26.0000     4.0000     9.0000    22.0000    26.0000    10.0000     5.0000    20.0000     3.0016     1.0000    -0.4931    20.7743    41.5369     1.0748    14.4503    14.4502     1.7082     0.0000     1.0000     0.0399     0.000
      4     0.0000    -0.0000     0.7650     0.0001     30.000   1126.000 223744.000     32.427    41.5367   130.0857   -23.6402    -1.9995     0.0007    26.0000     4.0000     9.0000    22.0000    26.0000    10.0000     5.0000    20.0000     3.0016     1.0000    -0.4932    20.7743    41.5369     1.0819    14.4503    14.4502     1.7081     0.0000     1.0000     0.0399     0.000
      5    -0.0000    -0.0000     0.7700     0.0001     30.000   1170.000 224816.000     32.582    41.5367   130.0077   -23.7975    -1.9995     0.0007    26.0000     4.0000     9.0000    22.0000    26.0000    10.0000     5.0000    20.0000     3.0016     1.0000    -0.4932    20.7743    41.5369     1.0890    14.4503    14.4502     1.7082     0.0000     1.0000     0.0399     0.000
      6     0.0000     0.0000     0.7749     0.0001     30.000   1181.000 224975.000     32.605    41.5367   129.9289   -23.9519    -1.9995     0.0007    26.0000     4.0000     9.0000    22.0000    26.0000    10.0000     5.0000    20.0000     3.0016     1.0000    -0.4933    20.7742    41.5369     1.0959    14.4503    14.4502     1.7083     0.0000     1.0000     0.0399     0.000
      7    -0.0000    -0.0000     0.7800     0.0001     30.000   1171.000 224750.000     32.572    41.5367   129.8502   -24.1121    -1.9995     0.0007    26.0000     4.0000     9.0000    22.0000    26.0000    10.0000     5.0000    20.0000     3.0016     1.0000    -0.4933    20.7742    41.5369     1.1031    14.4503    14.4501     1.7082     0.0000     1.0000     0.0400     0.000
      8    -0.0000    -0.0000     0.7850     0.0001     30.000      0.000      0.000      0.000    41.5367   129.7716   -24.2693    -1.9995     0.0007    26.0000     4.0000     9.0000    22.0000    26.0000    10.0000     5.0000    20.0000     3.0016     1.0000    -0.4934    20.7742    41.5369     1.1102    14.4503    14.4502     1.7082     0.0000     1.0000     0.0401     0.000
# Sum of Counts = 8225
# Center of Mass = 0.764914+/-0.011928
# Full Width Half-Maximum = 0.020038+/-0.009042
# 12:21:45 PM  9/20/2023   scan stopped!!

File: test_data/CeCl3_CeBr3/IPTS-30730/exp998/Datafiles/HB1A_exp0998_scan0040.dat
# scan = 40
# date = 9/20/2023
# time = 12:23:34 PM
# proposal = 30730
# experiment = Low Temperature Magnetic Structure of CeCl3
# experiment_number = 998
# command = th2th 1.5 -1.5 0.15
# builtin_command = scan s2 @(s2)+1.5 @(s2)+-1.5 0.150000 s1 @(s1)+(1.5/2) @(s1)+(-1.5/2) 0.075000
# users = Adam Aczel, David Mandrus, Matthew Cothrine, Stephen Nagler
# local_contact = A. Aczel
# scan_title = CeBr3, (1/3 1/3 1/2) th2th scan, T = 40 mK
# monochromator = PG002
# analyzer = Pg002
# sense = +-+
# collimation = 40-40-40-80
# samplename = CeBr3
# sampletype = crystal
# samplemosaic = 30.000000
# latticeconstants = 7.911813,7.911813,4.442653,90.000000,90.000000,120.000000
# ubmatrix = 0.075384,0.080477,-0.177039,-0.099473,-0.099471,-0.138870,-0.075649,0.070209,0.006183
# mode = 0
# plane_normal = 0.034896,0.000010,0.999390
# ubconf = UB19Sep2023_24416PM.ini
# preset_type = normal 
# preset_channel = time
# preset_value = 20.000000
# def_x = s2
# def_y = detector
# col_headers = 
#   Pt.         s2         s1       time   detector    monitor        mcu         m2        sgl        sgu   slitb_bt   slitb_lf   slitb_rt   slitb_tp   slita_bt   slita_lf   slita_rt   slita_tp        stl        stu         sz         a1         a2          q          h          k          l         ei         ef          e        vti     sample       temp dr_tsample    dr_temp
      1   -17.7588    96.2086     20.000    994.000 150786.000     21.853    41.5367    -1.9995     0.0009    26.0000     4.0000     9.0000    22.0000    26.0000    10.0000     5.0000    20.0000     3.0005     1.0000    -0.4993    20.7748    41.5368     0.8152     0.3076     0.3076     0.4615    14.4503    14.4502     0.0001     1.7083     0.0000     1.0000     0.0399     0.000
      2   -17.9095    96.1398     20.000   1007.000 149864.000     21.719    41.5367    -1.9995     0.0009    26.0000     4.0000     9.0000    22.0000    26.0000    10.0000     5.0000    20.0000     3.0005     1.0000    -0.4993    20.7747    41.5368     0.8221     0.3101     0.3101     0.4654    14.4503    14.4502     0.0001     1.7085     0.0000     1.0000     0.0399     0.000
      3   -18.0603    96.0590     20.000   1005.000 149773.000     21.706    41.5367    -1.9995     0.0009    26.0000     4.0000     9.0000    22.0000    26.0000    10.0000     5.0000    20.0000     3.0005     1.0000    -0.4994    20.7746    41.5368     0.8290     0.3128     0.3128     0.4692    14.4503    14.4502     0.0001     1.7085     0.0000     1.0000     0.0393     0.000
      4   -18.2085    95.9835     20.000   1011.000 149610.000     21.683    41.5367    -1.9995     0.0009    26.0000     4.0000     9.0000    22.0000    26.0000    10.0000     5.0000    20.0000     3.0004     1.0000    -0.4994    20.7746    41.5368     0.8357     0.3153     0.3153     0.4730    14.4503    14.4502     0.0001     1.7086     0.0000     1.0000     0.0393     0.000
      5   -18.3582    95.9087     20.000   1058.000 150527.000     21.816    41.5367    -1.9995     0.0009    26.0000     4.0000     9.0000    22.0000    26.0000    10.0000     5.0000    20.0000     3.0004     1.0000    -0.4994    20.7745    41.5368     0.8425     0.3179     0.3179     0.4769    14.4503    14.4502     0.0000     1.7086     0.0000     1.0000     0.0393     0.000
      6   -18.5081    95.8337     20.000   1054.000 149265.000     21.633    41.5367    -1.9995     0.0009    26.0000     4.0000     9.0000    22.0000    26.0000    10.0000     5.0000    20.0000     3.0005     1.0000    -0.4994    20.7745    41.5368     0.8493     0.3205     0.3205     0.4808    14.4503    14.4502     0.0001     1.7086     0.0000     1.0000     0.0391     0.000
      7   -18.6571    95.7594     20.000   1165.000 149895.000     21.724    41.5367    -1.9995     0.0009    26.0000     4.0000     9.0000    22.0000    26.0000    10.0000     5.0000    20.0000     3.0005     1.0000    -0.4994    20.7744    41.5368     0.8561     0.3230     0.3230     0.4846    14.4503    14.4502     0.0001     1.7086     0.0000     1.0000     0.0391     0.000
      8   -18.8101    95.6837     20.000   1634.000 149830.000     21.714    41.5367    -1.9995     0.0009    26.0000     4.0000     9.0000    22.0000    26.0000    10.0000     5.0000    20.0000     3.0004     1.0000    -0.4994    20.7744    41.5368     0.8631     0.3256     0.3256     0.4885    14.4503    14.4502     0.0001     1.7086     0.0000     1.0000     0.0391     0.000
      9   -18.9571    95.6092     20.000   2585.000 149245.000     21.630    41.5367    -1.9995     0.0009    26.0000     4.0000     9.0000    22.0000    26.0000    10.0000     5.0000    20.0000     3.0004     1.0000    -0.4994    20.7744    41.5368     0.8698     0.3282     0.3282     0.4923    14.4503    14.4502     0.0001     1.7086     0.0000     1.0000     0.0389     0.000
     10   -19.1085    95.5338     20.000   4170.000 149337.000     21.643    41.5367    -1.9995     0.0009    26.0000     4.0000     9.0000    22.0000    26.0000    10.0000     5.0000    20.0000     3.0004     1.0000    -0.4994    20.7744    41.5368     0.8766     0.3308     0.3308     0.4962    14.4503    14.4502     0.0001     1.7085     0.0000     1.0000     0.0389     0.000
     11   -19.2584    95.4589     20.000   5367.000 150060.000     21.748    41.5367    -1.9995     0.0009    26.0000     4.0000     9.0000    22.0000    26.0000    10.0000     5.0000    20.0000     3.0004     1.0000    -0.4995    20.7743    41.5368     0.8834     0.3333     0.3333     0.5001    14.4503    14.4502     0.0001     1.7085     0.0000     1.0000     0.0389     0.000
     12   -19.4088    95.3837     20.000   5637.000 149182.000     21.621    41.5367    -1.9995     0.0009    26.0000     4.0000     9.0000    22.0000    26.0000    10.0000     5.0000    20.0000     3.0004     1.0000    -0.4995    20.7743    41.5368     0.8903     0.3359     0.3359     0.5039    14.4503    14.4502     0.0001     1.7085     0.0000     1.0000     0.0389     0.000
     13   -19.5599    95.3085     20.000   4417.000 149790.000     21.709    41.5367    -1.9995     0.0009    26.0000     4.0000     9.0000    22.0000    26.0000    10.0000     5.0000    20.0000     3.0004     1.0000    -0.4994    20.7743    41.5368     0.8971     0.3385     0.3385     0.5078    14.4503    14.4502     0.0001     1.7085     0.0000     1.0000     0.0389     0.000
     14   -19.7103    95.2332     20.000   2988.000 150037.000     21.744    41.5367    -1.9995     0.0009    26.0000     4.0000     9.0000    22.0000    26.0000    10.0000     5.0000    20.0000     3.0004     1.0000    -0.4994    20.7743    41.5368     0.9040     0.3411     0.3411     0.5117    14.4503    14.4502     0.0001     1.7086     0.0000     1.0000     0.0387     0.000
     15   -19.8581    95.1588     20.000   1855.000 149966.000     21.734    41.5367    -1.9995     0.0009    26.0000     4.0000     9.0000    22.0000    26.0000    10.0000     5.0000    20.0000     3.0004     1.0000    -0.4994    20.7743    41.5368     0.9107     0.3436     0.3436     0.5155    14.4503    14.4502     0.0001     1.7087     0.0000     1.0000     0.0387     0.000
     16   -20.0077    95.0836     20.000   1289.000 150076.000     21.750    41.5367    -1.9995     0.0009    26.0000     4.0000     9.0000    22.0000    26.0000    10.0000     5.0000    20.0000     3.0004     1.0000    -0.4993    20.7743    41.5368     0.9175     0.3462     0.3462     0.5193    14.4503    14.4502     0.0001     1.7088     0.0000     1.0000     0.0387     0.000
     17   -20.1559    95.0089     20.000   1040.000 149781.000     21.707    41.5367    -1.9995     0.0009    26.0000     4.0000     9.0000    22.0000    26.0000    10.0000     5.0000    20.0000     3.0004     1.0000    -0.4994    20.7742    41.5368     0.9242     0.3487     0.3487     0.5231    14.4503    14.4502     0.0001     1.7089     0.0000     1.0000     0.0386     0.000
     18   -20.3062    94.9333     20.000   1001.000 150551.000     21.819    41.5367    -1.9995     0.0009    26.0000     4.0000     9.0000    22.0000    26.0000    10.0000     5.0000    20.0000     3.0004     1.0000    -0.4992    20.7742    41.5368     0.9310     0.3513     0.3513     0.5270    14.4503    14.4502     0.0001     1.7089     0.0000     1.0000     0.0386     0.000
     19   -20.4585    94.8592     20.000    943.000 150480.000     21.809    41.5367    -1.9995     0.0009    26.0000     4.0000     9.0000    22.0000    26.0000    10.0000     5.0000    20.0000     3.0004     1.0000    -0.4992    20.7742    41.5368     0.9379     0.3539     0.3539     0.5309    14.4503    14.4502     0.0001     1.7090     0.0000     1.0000     0.0387     0.000
     20   -20.6081    94.7835     20.000    935.000 149971.000     21.735    41.5367    -1.9995     0.0009    26.0000     4.0000     9.0000    22.0000    26.0000    10.0000     5.0000    20.0000     3.0004     1.0000    -0.4994    20.7742    41.5368     0.9447     0.3564     0.3565     0.5347    14.4503    14.4502     0.0001     1.7090     0.0000     1.0000     0.0387     0.000
     21   -20.7568    94.7092     20.000    951.000 149169.000     21.619    41.5367    -1.9995     0.0009    26.0000     4.0000     9.0000    22.0000    26.0000    10.0000     5.0000    20.0000     3.0004     1.0000    -0.4994    20.7742    41.5368     0.9515     0.3590     0.3590     0.5386    14.4503    14.4502     0.0001     1.7090     0.0000     1.0000     0.0387     0.000
# Sum of Counts = 42106
# Center of Mass = -19.299114+/-0.133049
# Full Width Half-Maximum = 1.334512+/-0.045861
# 12:31:24 PM  9/20/2023   scan completed.

File: test_data/CeCl3_CeBr3/IPTS-30730/exp998/Datafiles/HB1A_exp0998_scan0041.dat
# scan = 41
# date = 9/20/2023
# time = 12:34:10 PM
# proposal = 30730
# experiment = Low Temperature Magnetic Structure of CeCl3
# experiment_number = 998
# command = scanrel s1 1 -1 0.1
# builtin_command = scan s1 @(s1)+1 @(s1)+-1 0.100000
# users = Adam Aczel, David Mandrus, Matthew Cothrine, Stephen Nagler
# local_contact = A. Aczel
# scan_title = CeBr3, (1/3 1/3 1/2) rocking scan, T = 40 mK
# monochromator = PG002
# analyzer = Pg002
# sense = +-+
# collimation = 40-40-40-80
# samplename = CeBr3
# sampletype = crystal
# samplemosaic = 30.000000
# latticeconstants = 7.911813,7.911813,4.442653,90.000000,90.000000,120.000000
# ubmatrix = 0.075384,0.080477,-0.177039,-0.099473,-0.099471,-0.138870,-0.075649,0.070209,0.006183
# mode = 0
# plane_normal = 0.034896,0.000010,0.999390
# ubconf = UB19Sep2023_24416PM.ini
# preset_type = normal 
# preset_channel = time
# preset_value = 20.000000
# def_x = s1
# def_y = detector
# col_headers = 
#   Pt.         s1       time   detector    monitor        mcu         m2         s2        sgl        sgu   slitb_bt   slitb_lf   slitb_rt   slitb_tp   slita_bt   slita_lf   slita_rt   slita_tp        stl        stu         sz         a1         a2          q          h          k          l         ei         ef          e        vti     sample       temp dr_tsample    dr_temp
      1    96.4604     20.000   1151.000 148744.000     21.557    41.5367   -19.2561    -1.9995     0.0009    26.0000     4.0000     9.0000    22.0000    26.0000    10.0000     5.0000    20.0000     3.0005     1.0000    -0.4989    20.7744    41.5368     0.8833     0.3255     0.3255     0.5065    14.4503    14.4502     0.0001     1.7089     0.0000     1.0000     0.0385     0.000
      2    96.3605     20.000   1221.000 148756.000     21.559    41.5367   -19.2561    -1.9995     0.0009    26.0000     4.0000     9.0000    22.0000    26.0000    10.0000     5.0000    20.0000     3.0005     1.0000    -0.4987    20.7744    41.5368     0.8833     0.3262     0.3263     0.5058    14.4503    14.4502     0.0001     1.7090     0.0000     1.0000     0.0385     0.000
      3    96.2606     20.000      0.000      0.000      0.000    41.5367   -19.2561    -1.9995     0.0009    26.0000     4.0000     9.0000    22.0000    26.0000    10.0000     5.0000    20.0000     3.0005     1.0000    -0.4988    20.7744    41.5368     0.8833     0.3270     0.3270     0.5052    14.4503    14.4502     0.0001     1.7089     0.0000     1.0000     0.0385     0.000
# Sum of Counts = 2372
# Center of Mass = 96.408976+/-2.799466
# Full Width Half-Maximum = 0.099856+/-3.957318
# 12:35:16 PM  9/20/2023   scan stopped!!

File: test_data/CeCl3_CeBr3/IPTS-30730/exp998/Datafiles/HB1A_exp0998_scan0042.dat
# scan = 42
# date = 9/20/2023
# time = 12:35:40 PM
# proposal = 30730
# experiment = Low Temperature Magnetic Structure of CeCl3
# experiment_number = 998
# command = scanrel s1 1.5 -1.5 0.15
# builtin_command = scan s1 @(s1)+1.5 @(s1)+-1.5 0.150000
# users = Adam Aczel, David Mandrus, Matthew Cothrine, Stephen Nagler
# local_contact = A. Aczel
# scan_title = CeBr3, (1/3 1/3 1/2) rocking scan, T = 40 mK
# monochromator = PG002
# analyzer = Pg002
# sense = +-+
# collimation = 40-40-40-80
# samplename = CeBr3
# sampletype = crystal
# samplemosaic = 30.000000
# latticeconstants = 7.911813,7.911813,4.442653,90.000000,90.000000,120.000000
# ubmatrix = 0.075384,0.080477,-0.177039,-0.099473,-0.099471,-0.138870,-0.075649,0.070209,0.006183
# mode = 0
# plane_normal = 0.034896,0.000010,0.999390
# ubconf = UB19Sep2023_24416PM.ini
# preset_type = normal 
# preset_channel = time
# preset_value = 20.000000
# def_x = s1
# def_y = detector
# col_headers = 
#   Pt.         s1       time   detector    monitor        mcu         m2         s2        sgl        sgu   slitb_bt   slitb_lf   slitb_rt   slitb_tp   slita_bt   slita_lf   slita_rt   slita_tp        stl        stu         sz         a1         a2          q          h          k          l         ei         ef          e        vti     sample       temp dr_tsample    dr_temp
      1    96.9703     20.000   1027.000 148475.000     21.518    41.5367   -19.2525    -1.9995     0.0009    26.0000     4.0000     9.0000    22.0000    26.0000    10.0000     5.0000    20.0000     3.0005     1.0000    -0.4987    20.7744    41.5368     0.8832     0.3214     0.3214     0.5096    14.4503    14.4502     0.0001     1.7089     0.0000     1.0000     0.0386     0.000
      2    96.8159     20.000   1043.000 149706.000     21.697    41.5367   -19.2525    -1.9995     0.0009    26.0000     4.0000     9.0000    22.0000    26.0000    10.0000     5.0000    20.0000     3.0005     1.0000    -0.4989    20.7744    41.5368     0.8832     0.3226     0.3226     0.5086    14.4503    14.4502     0.0001     1.7088     0.0000     1.0000     0.0386     0.000
      3    96.6656     20.000   1086.000 149184.000     21.621    41.5367   -19.2525    -1.9995     0.0009    26.0000     4.0000     9.0000    22.0000    26.0000    10.0000     5.0000    20.0000     3.0005     1.0000    -0.4989    20.7744    41.5368     0.8832     0.3238     0.3238     0.5077    14.4503    14.4502     0.0001     1.7087     0.0000     1.0000     0.0385     0.000
      4    96.5246     20.000   1071.000 148923.000     21.583    41.5367   -19.2525    -1.9995     0.0009    26.0000     4.0000     9.0000    22.0000    26.0000    10.0000     5.0000    20.0000     3.0005     1.0000    -0.4988    20.7744    41.5368     0.8832     0.3249     0.3249     0.5068    14.4503    14.4502     0.0001     1.7087     0.0000     1.0000     0.0385     0.000
      5    96.3721     20.000   1262.000 149979.000     21.736    41.5367   -19.2525    -1.9995     0.0009    26.0000     4.0000     9.0000    22.0000    26.0000    10.0000     5.0000    20.0000     3.0005     1.0000    -0.4989    20.7744    41.5368     0.8832     0.3261     0.3261     0.5058    14.4503    14.4502     0.0001     1.7087     0.0000     1.0000     0.0382     0.000
      6    96.2156     20.000   2140.000 149210.000     21.625    41.5367   -19.2525    -1.9995     0.0009    26.0000     4.0000     9.0000    22.0000    26.0000    10.0000     5.0000    20.0000     3.0005     1.0000    -0.4988    20.7744    41.5368     0.8832     0.3273     0.3273     0.5048    14.4503    14.4502     0.0001     1.7087     0.0000     1.0000     0.0382     0.000
      7    96.0711     20.000   4423.000 149044.000     21.601    41.5367   -19.2525    -1.9995     0.0009    26.0000     4.0000     9.0000    22.0000    26.0000    10.0000     5.0000    20.0000     3.0004     1.0000    -0.4990    20.7744    41.5368     0.8832     0.3285     0.3285     0.5039    14.4503    14.4502     0.0001     1.7086     0.0000     1.0000     0.0382     0.000
      8    95.9168     20.000   6049.000 148835.000     21.570    41.5367   -19.2525    -1.9995     0.0009    26.0000     4.0000     9.0000    22.0000    26.0000    10.0000     5.0000    20.0000     3.0004     1.0000    -0.4989    20.7744    41.5368     0.8832     0.3297     0.3297     0.5029    14.4503    14.4502     0.0001     1.7086     0.0000     1.0000     0.0383     0.000
      9    95.7701     20.000   5880.000 148734.000     21.556    41.5367   -19.2525    -1.9995     0.0009    26.0000     4.0000     9.0000    22.0000    26.0000    10.0000     5.0000    20.0000     3.0004     1.0000    -0.4989    20.7744    41.5368     0.8832     0.3308     0.3308     0.5019    14.4503    14.4502     0.0001     1.7086     0.0000     1.0000     0.0383     0.000
     10    95.6167     20.000   5376.000 149493.000     21.666    41.5367   -19.2525    -1.9995     0.0009    26.0000     4.0000     9.0000    22.0000    26.0000    10.0000     5.0000    20.0000     3.0004     1.0000    -0.4989    20.7744    41.5368     0.8832     0.3320     0.3320     0.5009    14.4503    14.4502     0.0001     1.7085     0.0000     1.0000     0.0383     0.000
     11    95.4689     20.000   5272.000 149044.000     21.601    41.5367   -19.2525    -1.9995     0.0009    26.0000     4.0000     9.0000    22.0000    26.0000    10.0000     5.0000    20.0000     3.0004     1.0000    -0.4990    20.7744    41.5368     0.8832     0.3332     0.3332     0.5000    14.4503    14.4502     0.0001     1.7086     0.0000     1.0000     0.0381     0.000
     12    95.3157     20.000   5779.000 149344.000     21.644    41.5367   -19.2525    -1.9995     0.0009    26.0000     4.0000     9.0000    22.0000    26.0000    10.0000     5.0000    20.0000     3.0004     1.0000    -0.4990    20.7744    41.5368     0.8832     0.3344     0.3344     0.4990    14.4503    14.4502     0.0001     1.7086     0.0000     1.0000     0.0381     0.000
     13    95.1661     20.000   6519.000 149235.000     21.628    41.5367   -19.2525    -1.9995     0.0009    26.0000     4.0000     9.0000    22.0000    26.0000    10.0000     5.0000    20.0000     3.0004     1.0000    -0.4990    20.7744    41.5368     0.8832     0.3355     0.3355     0.4980    14.4503    14.4502     0.0001     1.7086     0.0000     1.0000     0.0384     0.000
     14    95.0157     20.000   5193.000 149655.000     21.689    41.5367   -19.2525    -1.9995     0.0009    26.0000     4.0000     9.0000    22.0000    26.0000    10.0000     5.0000    20.0000     3.0004     1.0000    -0.4991    20.7744    41.5368     0.8832     0.3367     0.3367     0.4970    14.4503    14.4502     0.0001     1.7086     0.0000     1.0000     0.0384     0.000
     15    94.8662     20.000   2841.000 149551.000     21.674    41.5367   -19.2525    -1.9995     0.0009    26.0000     4.0000     9.0000    22.0000    26.0000    10.0000     5.0000    20.0000     3.0004     1.0000    -0.4989    20.7744    41.5368     0.8832     0.3378     0.3378     0.4960    14.4503    14.4502     0.0001     1.7086     0.0000     1.0000     0.0384     0.000
     16    94.7165     20.000   1646.000 149538.000     21.672    41.5367   -19.2525    -1.9995     0.0009    26.0000     4.0000     9.0000    22.0000    26.0000    10.0000     5.0000    20.0000     3.0004     1.0000    -0.4988    20.7744    41.5368     0.8832     0.3390     0.3390     0.4950    14.4503    14.4502     0.0001     1.7086     0.0000     1.0000     0.0385     0.000
     17    94.5669     20.000   1256.000 148860.000     21.574    41.5367   -19.2525    -1.9995     0.0009    26.0000     4.0000     9.0000    22.0000    26.0000    10.0000     5.0000    20.0000     3.0004     1.0000    -0.4991    20.7744    41.5368     0.8832     0.3401     0.3401     0.4940    14.4503    14.4502     0.0001     1.7086     0.0000     1.0000     0.0385     0.000
     18    94.4163     20.000   1070.000 149745.000     21.702    41.5367   -19.2525    -1.9995     0.0009    26.0000     4.0000     9.0000    22.0000    26.0000    10.0000     5.0000    20.0000     3.0003     1.0000    -0.4993    20.7744    41.5368     0.8832     0.3413     0.3413     0.4930    14.4503    14.4502     0.0001     1.7086     0.0000     1.0000     0.0385     0.000
     19    94.2657     20.000   1074.000 149786.000     21.708    41.5367   -19.2525    -1.9995     0.0009    26.0000     4.0000     9.0000    22.0000    26.0000    10.0000     5.0000    20.0000     3.0003     1.0000    -0.4992    20.7744    41.5368     0.8832     0.3424     0.3425     0.4920    14.4503    14.4502     0.0001     1.7086     0.0000     1.0000     0.0384     0.000
     20    94.1159     20.000   1043.000 149790.000     21.709    41.5367   -19.2525    -1.9995     0.0009    26.0000     4.0000     9.0000    22.0000    26.0000    10.0000     5.0000    20.0000     3.0004     1.0000    -0.4991    20.7744    41.5368     0.8832     0.3436     0.3436     0.4910    14.4503    14.4502     0.0001     1.7085     0.0000     1.0000     0.0384     0.000
     21    93.9659     20.000   1090.000 150112.000     21.755    41.5367   -19.2525    -1.9995     0.0009    26.0000     4.0000     9.0000    22.0000    26.0000    10.0000     5.0000    20.0000     3.0004     1.0000    -0.4996    20.7744    41.5368     0.8832     0.3447     0.3447     0.4900    14.4503    14.4502     0.0001     1.7085     0.0000     1.0000     0.0384     0.000
# Sum of Counts = 62140
# Center of Mass = 95.489644+/-0.541739
# Full Width Half-Maximum = 1.256289+/-0.201577
# 12:43:14 PM  9/20/2023   scan completed.

File: test_data/CeCl3_CeBr3/IPTS-30730/exp998/Datafiles/HB1A_exp0998_scan0043.dat
# scan = 43
# date = 9/20/2023
# time = 12:43:22 PM
# proposal = 30730
# experiment = Low Temperature Magnetic Structure of CeCl3
# experiment_number = 998
# command = scanrel s1 1.5 -1.5 0.15
# builtin_command = scan s1 @(s1)+1.5 @(s1)+-1.5 0.150000
# users = Adam Aczel, David Mandrus, Matthew Cothrine, Stephen Nagler
# local_contact = A. Aczel
# scan_title = CeBr3, (1/3 1/3 1/2) rocking scan, T = 40 mK
# monochromator = PG002
# analyzer = Pg002
# sense = +-+
# collimation = 40-40-40-80
# samplename = CeBr3
# sampletype = crystal
# samplemosaic = 30.000000
# latticeconstants = 7.911813,7.911813,4.442653,90.000000,90.000000,120.000000
# ubmatrix = 0.075384,0.080477,-0.177039,-0.099473,-0.099471,-0.138870,-0.075649,0.070209,0.006183
# mode = 0
# plane_normal = 0.034896,0.000010,0.999390
# ubconf = UB19Sep2023_24416PM.ini
# preset_type = normal
# preset_channel = time
# preset_value = 20.000000
# def_x = s1
# def_y = detector
# col_headers =
#   Pt.         s1       time   detector    monitor        mcu         m2         s2        sgl        sgu   slitb_bt   slitb_lf   slitb_rt   slitb_tp   slita_bt   slita_lf   slita_rt   slita_tp        stl        stu         sz         a1         a2          q          h          k          l         ei         ef          e        vti     sample       temp dr_tsample    dr_temp
      1    96.9672     20.000    976.000 149880.000     21.722    41.5367   -19.2525    -1.9995     0.0009    26.0000     4.0000     9.0000    22.0000    26.0000    10.0000     5.0000    20.0000     3.0004     1.0000    -0.4989    20.7744    41.5368     0.8832     0.3214     0.3214     0.5096    14.4503    14.4502     0.0001     1.7084     0.0000     1.0000     0.0382     0.000
      2    96.8150     20.000   1048.000 149408.000     21.653    41.5367   -19.2525    -1.9995     0.0009    26.0000     4.0000     9.0000    22.0000    26.0000    10.0000     5.0000    20.0000     3.0004     1.0000    -0.4986    20.7744    41.5368     0.8832     0.3226     0.3226     0.5086    14.4503    14.4502     0.0001     1.7085     0.0000     1.0000     0.0382     0.000
      3    96.6668     20.000   1017.000 148857.000     21.573    41.5367   -19.2525    -1.9995     0.0009    26.0000     4.0000     9.0000    22.0000    26.0000    10.0000     5.0000    20.0000     3.0005     1.0000    -0.4990    20.7744    41.5368     0.8832     0.3238     0.3238     0.5077    14.4503    14.4502     0.0001     1.7085     0.0000     1.0000     0.0382     0.000
      4    96.5151     20.000   1155.000 149762.000     21.705    41.5367   -19.2526    -1.9995     0.0009    26.0000     4.0000     9.0000    22.0000    26.0000    10.0000     5.0000    20.0000     3.0004     1.0000    -0.4988    20.7744    41.5368     0.8832     0.3250     0.3250     0.5067    14.4503    14.4502     0.0001     1.7085     0.0000     1.0000     0.0382     0.000
      5    96.3750     20.000   1257.000 149774.000     21.706    41.5367   -19.2526    -1.9995     0.0009    26.0000     4.0000     9.0000    22.0000    26.0000    10.0000     5.0000    20.0000     3.0003     1.0000    -0.4988    20.7744    41.5368     0.8832     0.3261     0.3261     0.5058    14.4503    14.4502     0.0001     1.7085     0.0000     1.0000     0.0382     0.000
      6    96.2163     20.000   2200.000 150239.000     21.774    41.5367   -19.2526    -1.9995     0.0009    26.0000     4.0000     9.0000    22.0000    26.0000    10.0000     5.0000    20.0000     3.0005     1.0000    -0.4990    20.7744    41.5368     0.8832     0.3273     0.3273     0.5048    14.4503    14.4502     0.0001     1.7086     0.0000     1.0000     0.0383     0.000
      7    96.0659     20.000   4502.000 149338.000     21.643    41.5367   -19.2526    -1.9995     0.0009    26.0000     4.0000     9.0000    22.0000    26.0000    10.0000     5.0000    20.0000     3.0004     1.0000    -0.4987    20.7744    41.5368     0.8832     0.3285     0.3285     0.5038    14.4503    14.4502     0.0001     1.7085     0.0000     1.0000     0.0383     0.000
      8    95.9175     20.000   6047.000 150113.000     21.756    41.5367   -19.2526    -1.9995     0.0009    26.0000     4.0000     9.0000    22.0000    26.0000    10.0000     5.0000    20.0000     3.0003     1.0000    -0.4990    20.7744    41.5368     0.8832     0.3297     0.3297     0.5029    14.4503    14.4502     0.0001     1.7085     0.0000     1.0000     0.0383     0.000
      9    95.7706     20.000   5861.000 149594.000     21.680    41.5367   -19.2526    -1.9995     0.0009    26.0000     4.0000     9.0000    22.0000    26.0000    10.0000     5.0000    20.0000     3.0003     1.0000    -0.4996    20.7744    41.5368     0.8832     0.3308     0.3308     0.5019    14.4503    14.4502     0.0001     1.7085     0.0000     1.0000     0.0383     0.000
     10    95.6201     20.000   5362.000 149853.000     21.718    41.5367   -19.2526    -1.9995     0.0009    26.0000     4.0000     9.0000    22.0000    26.0000    10.0000     5.0000    20.0000     3.0004     1.0000    -0.4996    20.7744    41.5368     0.8832     0.3320     0.3320     0.5010    14.4503    14.4502     0.0001     1.7084     0.0000     1.0000     0.0383     0.000
     11    95.4710     20.000   5359.000 149049.000     21.601    41.5367   -19.2526    -1.9995     0.0009    26.0000     4.0000     9.0000    22.0000    26.0000    10.0000     5.0000    20.0000     3.0004     1.0000    -0.4989    20.7744    41.5368     0.8832     0.3332     0.3332     0.5000    14.4503    14.4502     0.0001     1.7085     0.0000     1.0000     0.0384     0.000
     12    95.3151     20.000   5939.000 149780.000     21.707    41.5367   -19.2526    -1.9995     0.0009    26.0000     4.0000     9.0000    22.0000    26.0000    10.0000     5.0000    20.0000     3.0003     1.0000    -0.4994    20.7744    41.5368     0.8832     0.3344     0.3344     0.4990    14.4503    14.4502     0.0001     1.7084     0.0000     1.0000     0.0384     0.000
     13    95.1661     20.000   6629.000 149515.000     21.669    41.5367   -19.2526    -1.9995     0.0009    26.0000     4.0000     9.0000    22.0000    26.0000    10.0000     5.0000    20.0000     3.0004     1.0000    -0.4994    20.7744    41.5368     0.8832     0.3355     0.3355     0.4980    14.4503    14.4502     0.0001     1.7085     0.0000     1.0000     0.0384     0.000
     14    95.0158     20.000   5068.000 148928.000     21.584    41.5367   -19.2526    -1.9995     0.0009    26.0000     4.0000     9.0000    22.0000    26.0000    10.0000     5.0000    20.0000     3.0004     1.0000    -0.4995    20.7744    41.5368     0.8832     0.3367     0.3367     0.4970    14.4503    14.4502     0.0001     1.7084     0.0000     1.0000     0.0385     0.000
     15    94.8667     20.000   2864.000 149173.000     21.619    41.5367   -19.2526    -1.9995     0.0009    26.0000     4.0000     9.0000    22.0000    26.0000    10.0000     5.0000    20.0000     3.0003     1.0000    -0.4990    20.7744    41.5368     0.8832     0.3378     0.3378     0.4960    14.4503    14.4502     0.0001     1.7084     0.0000     1.0000     0.0385     0.000
     16    94.7161     20.000   1591.000 149606.000     21.682    41.5367   -19.2526    -1.9995     0.0009    26.0000     4.0000     9.0000    22.0000    26.0000    10.0000     5.0000    20.0000     3.0004     1.0000    -0.4990    20.7744    41.5368     0.8832     0.3390     0.3390     0.4950    14.4503    14.4502     0.0001     1.7084     0.0000     1.0000     0.0385     0.000
     17    94.5673     20.000   1292.000 149478.000     21.663    41.5367   -19.2526    -1.9995     0.0009    26.0000     4.0000     9.0000    22.0000    26.0000    10.0000     5.0000    20.0000     3.0003     1.0000    -0.4992    20.7744    41.5368     0.8832     0.3401     0.3401     0.4940    14.4503    14.4502     0.0001     1.7084     0.0000     1.0000     0.0384     0.000
     18    94.4164     20.000   1143.000 149786.000     21.708    41.5367   -19.2526    -1.9995     0.0009    26.0000     4.0000     9.0000    22.0000    26.0000    10.0000     5.0000    20.0000     3.0000     1.0000    -0.4988    20.7744    41.5368     0.8832     0.3413     0.3413     0.4930    14.4503    14.4502     0.0001     1.7083     0.0000     1.0000     0.0384     0.000
     19    94.2658     20.000   1047.000 148724.000     21.554    41.5367   -19.2526    -1.9995     0.0009    26.0000     4.0000     9.0000    22.0000    26.0000    10.0000     5.0000    20.0000     3.0003     1.0000    -0.4991    20.7744    41.5368     0.8832     0.3424     0.3425     0.4920    14.4503    14.4502     0.0001     1.7083     0.0000     1.0000     0.0384     0.000
     20    94.1155     20.000   1021.000 149454.000     21.660    41.5367   -19.2526    -1.9995     0.0009    26.0000     4.0000     9.0000    22.0000    26.0000    10.0000     5.0000    20.0000     3.0003     1.0000    -0.4995    20.7744    41.5368     0.8832     0.3436     0.3436     0.4910    14.4503    14.4502     0.0001     1.7083     0.0000     1.0000     0.0384     0.000
     21    93.9661     20.000   1039.000 149213.000     21.625    41.5367   -19.2526    -1.9995     0.0009    26.0000     4.0000     9.0000    22.0000    26.0000    10.0000     5.0000    20.0000     3.0003     1.0000    -0.5000    20.7744    41.5368     0.8832     0.3447     0.3447     0.4900    14.4503    14.4502     0.0001     1.7083     0.0000     1.0000     0.0384     0.000
# Sum of Counts = 62417
# Center of Mass = 95.490744+/-0.540542
# Full Width Half-Maximum = 1.247900+/-0.201095
# 12:50:55 PM  9/20/2023   scan completed.
