Repository: neutrons/TAVI

# TAVI, Triple-Axis data VIsualization toolkit
TAVI can be installed locally as a standard conda package and has been deployed on ORNL's analysis cluster.

File: test_data/CeCl3_CeBr3/IPTS-30730/exp998/Datafiles/HB1A_exp0998_scan0057.dat
# scan = 57
# date = 9/20/2023
# time = 2:36:49 PM
# proposal = 30730
# experiment = Low Temperature Magnetic Structure of CeCl3
# experiment_number = 998
# command = scanrel s1 1.5 -1.5 0.15
# builtin_command = scan s1 @(s1)+1.5 @(s1)+-1.5 0.150000
# users = Adam Aczel, David Mandrus, Matthew Cothrine, Stephen Nagler
# local_contact = A. Aczel
# scan_title = CeBr3, (5/3 5/3 3/2) rocking scan, T = 40 mK
# monochromator = PG002
# analyzer = Pg002
# sense = +-+
# collimation = 40-40-40-80
# samplename = CeBr3
# sampletype = crystal
# samplemosaic = 30.000000
# latticeconstants = 7.911813,7.911813,4.442653,90.000000,90.000000,120.000000
# ubmatrix = 0.075384,0.080477,-0.177039,-0.099473,-0.099471,-0.138870,-0.075649,0.070209,0.006183
# mode = 0
# plane_normal = 0.034896,0.000010,0.999390
# ubconf = UB19Sep2023_24416PM.ini
# preset_type = normal 
# preset_channel = time
# preset_value = 20.000000
# def_x = s1
# def_y = detector
# col_headers = 
#   Pt.         s1       time   detector    monitor        mcu         m2         s2        sgl        sgu   slitb_bt   slitb_lf   slitb_rt   slitb_tp   slita_bt   slita_lf   slita_rt   slita_tp        stl        stu         sz         a1         a2          q          h          k          l         ei         ef          e        vti     sample       temp dr_tsample    dr_temp
      1    52.1533     20.000    953.000 152523.000     22.105    41.5367   -79.9258    -1.9995     0.0009    26.0000     4.0000     9.0000    22.0000    26.0000    10.0000     5.0000    20.0000     3.0005     1.0000    -0.4994    20.7737    41.5367     3.3923     1.6310     1.6311     1.5485    14.4503    14.4503     0.0000     1.7066     0.0000     1.0000     0.0387     0.000
      2    52.0040     20.000    985.000 151954.000     22.022    41.5367   -79.9258    -1.9995     0.0009    26.0000     4.0000     9.0000    22.0000    26.0000    10.0000     5.0000    20.0000     3.0005     1.0000    -0.4994    20.7737    41.5367     3.3923     1.6346     1.6347     1.5437    14.4503    14.4503     0.0000     1.7075     0.0000     1.0000     0.0387     0.000
      3    51.8538     20.000    978.000 152392.000     22.086    41.5367   -79.9257    -1.9995     0.0009    26.0000     4.0000     9.0000    22.0000    26.0000    10.0000     5.0000    20.0000     3.0005     1.0000    -0.4994    20.7736    41.5367     3.3923     1.6382     1.6383     1.5389    14.4503    14.4503     0.0000     1.7054     0.0000     1.0000     0.0387     0.000
      4    51.7041     20.000    996.000 152492.000     22.100    41.5367   -79.9257    -1.9995     0.0009    26.0000     4.0000     9.0000    22.0000    26.0000    10.0000     5.0000    20.0000     3.0005     1.0000    -0.4994    20.7736    41.5367     3.3923     1.6418     1.6418     1.5341    14.4503    14.4503     0.0000     1.7061     0.0000     1.0000     0.0389     0.000
      5    51.5543     20.000    979.000 152292.000     22.071    41.5367   -79.9257    -1.9995     0.0009    26.0000     4.0000     9.0000    22.0000    26.0000    10.0000     5.0000    20.0000     3.0005     1.0000    -0.4994    20.7736    41.5367     3.3923     1.6454     1.6454     1.5293    14.4503    14.4503     0.0000     1.7072     0.0000     1.0000     0.0389     0.000
      6    51.4039     20.000   1040.000 151371.000     21.938    41.5367   -79.9257    -1.9995     0.0009    26.0000     4.0000     9.0000    22.0000    26.0000    10.0000     5.0000    20.0000     3.0005     1.0000    -0.4994    20.7736    41.5367     3.3923     1.6489     1.6490     1.5244    14.4503    14.4503     0.0000     1.7077     0.0000     1.0000     0.0389     0.000
      7    51.2534     20.000   1002.000 151991.000     22.028    41.5367   -79.9257    -1.9995     0.0009    26.0000     4.0000     9.0000    22.0000    26.0000    10.0000     5.0000    20.0000     3.0005     1.0000    -0.4994    20.7736    41.5367     3.3923     1.6525     1.6525     1.5195    14.4503    14.4503     0.0000     1.7070     0.0000     1.0000     0.0390     0.000
      8    51.1034     20.000   1259.000 152452.000     22.094    41.5367   -79.9257    -1.9995     0.0009    26.0000     4.0000     9.0000    22.0000    26.0000    10.0000     5.0000    20.0000     3.0005     1.0000    -0.4994    20.7736    41.5367     3.3923     1.6560     1.6561     1.5147    14.4503    14.4503     0.0000     1.7075     0.0000     1.0000     0.0390     0.000
      9    50.9539     20.000   2187.000 151584.000     21.969    41.5367   -79.9257    -1.9995     0.0009    26.0000     4.0000     9.0000    22.0000    26.0000    10.0000     5.0000    20.0000     3.0005     1.0000    -0.4994    20.7736    41.5367     3.3923     1.6595     1.6596     1.5098    14.4503    14.4503     0.0000     1.7065     0.0000     1.0000     0.0390     0.000
     10    50.8037     20.000   3386.000 151724.000     21.989    41.5367   -79.9257    -1.9995     0.0009    26.0000     4.0000     9.0000    22.0000    26.0000    10.0000     5.0000    20.0000     3.0005     1.0000    -0.4994    20.7736    41.5367     3.3923     1.6631     1.6631     1.5049    14.4503    14.4503     0.0000     1.7061     0.0000     1.0000     0.0390     0.000
     11    50.6543     20.000   3221.000 152428.000     22.091    41.5367   -79.9257    -1.9995     0.0009    26.0000     4.0000     9.0000    22.0000    26.0000    10.0000     5.0000    20.0000     3.0005     1.0000    -0.4994    20.7736    41.5367     3.3923     1.6666     1.6666     1.5001    14.4503    14.4503     0.0000     1.7093     0.0000     1.0000     0.0389     0.000
     12    50.5045     20.000   2131.000 153314.000     22.219    41.5367   -79.9257    -1.9995     0.0009    26.0000     4.0000     9.0000    22.0000    26.0000    10.0000     5.0000    20.0000     3.0005     1.0000    -0.4994    20.7736    41.5367     3.3923     1.6700     1.6701     1.4952    14.4503    14.4503     0.0000     1.7079     0.0000     1.0000     0.0389     0.000
     13    50.3534     20.000   1312.000 152077.000     22.040    41.5367   -79.9257    -1.9995     0.0009    26.0000     4.0000     9.0000    22.0000    26.0000    10.0000     5.0000    20.0000     3.0005     1.0000    -0.4994    20.7736    41.5367     3.3923     1.6735     1.6736     1.4902    14.4503    14.4503     0.0000     1.7069     0.0000     1.0000     0.0389     0.000
     14    50.2035     20.000   1062.000 152585.000     22.114    41.5367   -79.9257    -1.9995     0.0009    26.0000     4.0000     9.0000    22.0000    26.0000    10.0000     5.0000    20.0000     3.0005     1.0000    -0.4994    20.7736    41.5367     3.3923     1.6770     1.6771     1.4853    14.4503    14.4503     0.0000     1.7059     0.0000     1.0000     0.0391     0.000
     15    50.0535     20.000    975.000 152614.000     22.118    41.5367   -79.9257    -1.9995     0.0009    26.0000     4.0000     9.0000    22.0000    26.0000    10.0000     5.0000    20.0000     3.0005     1.0000    -0.4994    20.7736    41.5367     3.3923     1.6805     1.6805     1.4803    14.4503    14.4503     0.0000     1.7078     0.0000     1.0000     0.0391     0.000
     16    49.9040     20.000   1080.000 151520.000     21.959    41.5367   -79.9257    -1.9995     0.0009    26.0000     4.0000     9.0000    22.0000    26.0000    10.0000     5.0000    20.0000     3.0005     1.0000    -0.4995    20.7736    41.5367     3.3923     1.6839     1.6839     1.4754    14.4503    14.4503     0.0000     1.7060     0.0000     1.0000     0.0391     0.000
     17    49.7537     20.000   1018.000 152220.000     22.061    41.5367   -79.9257    -1.9995     0.0009    26.0000     4.0000     9.0000    22.0000    26.0000    10.0000     5.0000    20.0000     3.0005     1.0000    -0.4994    20.7736    41.5367     3.3923     1.6873     1.6874     1.4704    14.4503    14.4503     0.0000     1.7042     0.0000     1.0000     0.0390     0.000
     18    49.6045     20.000    984.000 152295.000     22.072    41.5367   -79.9257    -1.9995     0.0009    26.0000     4.0000     9.0000    22.0000    26.0000    10.0000     5.0000    20.0000     3.0005     1.0000    -0.4994    20.7736    41.5367     3.3923     1.6907     1.6908     1.4655    14.4503    14.4503     0.0000     1.7086     0.0000     1.0000     0.0390     0.000
     19    49.4541     20.000   1012.000 152405.000     22.088    41.5367   -79.9257    -1.9995     0.0009    26.0000     4.0000     9.0000    22.0000    26.0000    10.0000     5.0000    20.0000     3.0005     1.0000    -0.4994    20.7736    41.5367     3.3923     1.6942     1.6942     1.4605    14.4503    14.4503     0.0000     1.7035     0.0000     1.0000     0.0390     0.000
     20    49.3034     20.000    970.000 152295.000     22.072    41.5367   -79.9257    -1.9995     0.0009    26.0000     4.0000     9.0000    22.0000    26.0000    10.0000     5.0000    20.0000     3.0005     1.0000    -0.4994    20.7736    41.5367     3.3923     1.6976     1.6976     1.4555    14.4503    14.4503     0.0000     1.7076     0.0000     1.0000     0.0392     0.000
     21    49.1535     20.000    963.000 153149.000     22.196    41.5367   -79.9257    -1.9995     0.0009    26.0000     4.0000     9.0000    22.0000    26.0000    10.0000     5.0000    20.0000     3.0005     1.0000    -0.4994    20.7736    41.5367     3.3923     1.7010     1.7010     1.4505    14.4503    14.4503     0.0000     1.7063     0.0000     1.0000     0.0392     0.000
# Sum of Counts = 28493
# Center of Mass = 50.670279+/-0.424546
# Full Width Half-Maximum = 1.560471+/-0.160690
# 2:44:24 PM  9/20/2023   scan completed.

File: test_data/CeCl3_CeBr3/IPTS-30730/exp998/Datafiles/HB1A_exp0998_scan0058.dat
# scan = 58
# date = 9/20/2023
# time = 2:45:13 PM
# proposal = 30730
# experiment = Low Temperature Magnetic Structure of CeCl3
# experiment_number = 998
# command = th2th 2.5 -2.5 0.25
# builtin_command = scan s2 @(s2)+2.5 @(s2)+-2.5 0.250000 s1 @(s1)+(2.5/2) @(s1)+(-2.5/2) 0.125000
# users = Adam Aczel, David Mandrus, Matthew Cothrine, Stephen Nagler
# local_contact = A. Aczel
# scan_title = CeBr3, (1/3 1/3 5/2) th2th scan, T = 40 mK
# monochromator = PG002
# analyzer = Pg002
# sense = +-+
# collimation = 40-40-40-80
# samplename = CeBr3
# sampletype = crystal
# samplemosaic = 30.000000
# latticeconstants = 7.911813,7.911813,4.442653,90.000000,90.000000,120.000000
# ubmatrix = 0.075384,0.080477,-0.177039,-0.099473,-0.099471,-0.138870,-0.075649,0.070209,0.006183
# mode = 0
# plane_normal = 0.034896,0.000010,0.999390
# ubconf = UB19Sep2023_24416PM.ini
# preset_type = normal
# preset_channel = time
# preset_value = 20.000000
# def_x = s2
# def_y = detector
# col_headers =
#   Pt.         s2         s1       time   detector    monitor        mcu         m2        sgl        sgu   slitb_bt   slitb_lf   slitb_rt   slitb_tp   slita_bt   slita_lf   slita_rt   slita_tp        stl        stu         sz         a1         a2          q          h          k          l         ei         ef          e        vti     sample       temp dr_tsample    dr_temp
      1   -82.7055    92.0416     20.000  22318.000 152545.000     22.108    41.5367    -1.9995     0.0009    26.0000     4.0000     9.0000    22.0000    26.0000    10.0000     5.0000    20.0000     3.0006     1.0000    -0.4989    20.7736    41.5367     3.4895     0.3252     0.3252     2.4401    14.4503    14.4503     0.0000     1.7066     0.0000     1.0000     0.0391     0.000
      2   -82.9543    91.9155     20.000  19480.000 152226.000     22.062    41.5367    -1.9995     0.0009    26.0000     4.0000     9.0000    22.0000    26.0000    10.0000     5.0000    20.0000     3.0006     1.0000    -0.4990    20.7734    41.5367     3.4981     0.3260     0.3261     2.4461    14.4503    14.4503     0.0000     1.7068     0.0000     1.0000     0.0391     0.000
      3   -83.2072    91.7897     20.000  15075.000 152412.000     22.089    41.5367    -1.9995     0.0009    26.0000     4.0000     9.0000    22.0000    26.0000    10.0000     5.0000    20.0000     3.0006     1.0000    -0.4991    20.7733    41.5367     3.5068     0.3268     0.3268     2.4522    14.4503    14.4503     0.0000     1.7063     0.0000     1.0000     0.0386     0.000
      4   -83.4535    91.6644     20.000  10108.000 152716.000     22.133    41.5367    -1.9995     0.0009    26.0000     4.0000     9.0000    22.0000    26.0000    10.0000     5.0000    20.0000     3.0006     1.0000    -0.4991    20.7733    41.5367     3.5153     0.3277     0.3277     2.4581    14.4503    14.4503     0.0000     1.7075     0.0000     1.0000     0.0386     0.000
      5   -83.7089    91.5385     20.000   5393.000 151309.000     21.929    41.5367    -1.9995     0.0009    26.0000     4.0000     9.0000    22.0000    26.0000    10.0000     5.0000    20.0000     3.0006     1.0000    -0.4991    20.7732    41.5368     3.5241     0.3285     0.3285     2.4643    14.4503    14.4502     0.0000     1.7079     0.0000     1.0000     0.0386     0.000
      6   -83.9565    91.4153     20.000   2586.000 151929.000     22.019    41.5367    -1.9995     0.0009    26.0000     4.0000     9.0000    22.0000    26.0000    10.0000     5.0000    20.0000     3.0005     1.0000    -0.4992    20.7731    41.5368     3.5325     0.3292     0.3292     2.4702    14.4503    14.4502     0.0000     1.7069     0.0000     1.0000     0.0387     0.000
      7   -84.2069    91.2899     20.000   1432.000 152135.000     22.049    41.5367    -1.9995     0.0009    26.0000     4.0000     9.0000    22.0000    26.0000    10.0000     5.0000    20.0000     3.0006     1.0000    -0.4991    20.7731    41.5367     3.5411     0.3300     0.3300     2.4762    14.4503    14.4503     0.0000     1.7059     0.0000     1.0000     0.0387     0.000
      8   -84.4579    91.1653     20.000   1082.000 152348.000     22.079    41.5367    -1.9995     0.0009    26.0000     4.0000     9.0000    22.0000    26.0000    10.0000     5.0000    20.0000     3.0005     1.0000    -0.4994    20.7730    41.5368     3.5497     0.3308     0.3308     2.4822    14.4503    14.4502     0.0000     1.7053     0.0000     1.0000     0.0387     0.000
      9   -84.7052    91.0398     20.000    993.000 152399.000     22.087    41.5367    -1.9995     0.0009    26.0000     4.0000     9.0000    22.0000    26.0000    10.0000     5.0000    20.0000     3.0005     1.0000    -0.4992    20.7729    41.5367     3.5581     0.3317     0.3317     2.4881    14.4503    14.4503     0.0000     1.7071     0.0000     1.0000     0.0390     0.000
     10   -84.9591    90.9155     20.000   1004.000 152446.000     22.094    41.5367    -1.9995     0.0009    26.0000     4.0000     9.0000    22.0000    26.0000    10.0000     5.0000    20.0000     3.0005     1.0000    -0.4993    20.7729    41.5367     3.5668     0.3324     0.3324     2.4942    14.4503    14.4503     0.0000     1.7045     0.0000     1.0000     0.0390     0.000
     11   -85.2085    90.7905     20.000    843.000 151854.000     22.008    41.5367    -1.9995     0.0009    26.0000     4.0000     9.0000    22.0000    26.0000    10.0000     5.0000    20.0000     3.0005     1.0000    -0.4994    20.7728    41.5367     3.5752     0.3332     0.3332     2.5001    14.4503    14.4503     0.0000     1.7055     0.0000     1.0000     0.0390     0.000
     12   -85.4552    90.6604     20.000    861.000 151812.000     22.002    41.5367    -1.9995     0.0009    26.0000     4.0000     9.0000    22.0000    26.0000    10.0000     5.0000    20.0000     3.0005     1.0000    -0.4994    20.7728    41.5367     3.5836     0.3342     0.3342     2.5059    14.4503    14.4503     0.0000     1.7068     0.0000     1.0000     0.0390     0.000
     13   -85.7036    90.5384     20.000    896.000 151510.000     21.958    41.5367    -1.9995     0.0009    26.0000     4.0000     9.0000    22.0000    26.0000    10.0000     5.0000    20.0000     3.0005     1.0000    -0.4995    20.7727    41.5368     3.5920     0.3349     0.3349     2.5118    14.4503    14.4502     0.0000     1.7031     0.0000     1.0000     0.0391     0.000
     14   -85.9548    90.4105     20.000    854.000 152439.000     22.093    41.5367    -1.9995     0.0009    26.0000     4.0000     9.0000    22.0000    26.0000    10.0000     5.0000    20.0000     3.0005     1.0000    -0.4993    20.7727    41.5367     3.6005     0.3358     0.3358     2.5177    14.4503    14.4503     0.0000     1.7084     0.0000     1.0000     0.0391     0.000
     15   -86.2050    90.2893     20.000    748.000 152557.000     22.110    41.5367    -1.9995     0.0009    26.0000     4.0000     9.0000    22.0000    26.0000    10.0000     5.0000    20.0000     3.0005     1.0000    -0.4995    20.7726    41.5367     3.6089     0.3364     0.3364     2.5236    14.4503    14.4503     0.0000     1.7031     0.0000     1.0000     0.0391     0.000
     16   -86.4576    90.1632     20.000    753.000 152403.000     22.087    41.5367    -1.9995     0.0009    26.0000     4.0000     9.0000    22.0000    26.0000    10.0000     5.0000    20.0000     3.0005     1.0000    -0.4995    20.7726    41.5367     3.6174     0.3372     0.3372     2.5296    14.4503    14.4503     0.0000     1.7074     0.0000     1.0000     0.0388     0.000
     17   -86.7106    90.0399     20.000    722.000 152150.000     22.051    41.5367    -1.9995     0.0009    26.0000     4.0000     9.0000    22.0000    26.0000    10.0000     5.0000    20.0000     3.0005     1.0000    -0.4995    20.7725    41.5367     3.6259     0.3379     0.3379     2.5355    14.4503    14.4503     0.0000     1.7027     0.0000     1.0000     0.0388     0.000
     18   -86.9568    89.9217     20.000    760.000 151019.000     21.887    41.5367    -1.9995     0.0009    26.0000     4.0000     9.0000    22.0000    26.0000    10.0000     5.0000    20.0000     3.0005     1.0000    -0.4995    20.7724    41.5367     3.6341     0.3384     0.3384     2.5413    14.4503    14.4503     0.0000     1.7072     0.0000     1.0000     0.0388     0.000
     19   -87.2077    89.7901     20.000    853.000 150995.000     21.883    41.5367    -1.9995     0.0009    26.0000     4.0000     9.0000    22.0000    26.0000    10.0000     5.0000    20.0000     3.0005     1.0000    -0.4994    20.7723    41.5367     3.6425     0.3395     0.3395     2.5471    14.4503    14.4503     0.0000     1.7062     0.0000     1.0000     0.0393     0.000
     20   -87.4575    89.6724     20.000    892.000 151049.000     21.891    41.5367    -1.9995     0.0009    26.0000     4.0000     9.0000    22.0000    26.0000    10.0000     5.0000    20.0000     3.0005     1.0000    -0.4995    20.7723    41.5367     3.6508     0.3399     0.3400     2.5530    14.4503    14.4503     0.0000     1.7053     0.0000     1.0000     0.0393     0.000
     21   -87.7069    89.5398     20.000    888.000 150879.000     21.867    41.5367    -1.9995     0.0009    26.0000     4.0000     9.0000    22.0000    26.0000    10.0000     5.0000    20.0000     3.0005     1.0000    -0.4995    20.7722    41.5367     3.6591     0.3410     0.3410     2.5588    14.4503    14.4503     0.0000     1.7058     0.0000     1.0000     0.0393     0.000
# Sum of Counts = 88541
# Center of Mass = -83.506667+/-0.396902
# Full Width Half-Maximum = 2.254486+/-0.184274
# 2:53:11 PM  9/20/2023   scan completed.

File: test_data/CeCl3_CeBr3/IPTS-30730/exp998/Datafiles/HB1A_exp0998_scan0059.dat
# scan = 59
# date = 9/20/2023
# time = 2:54:20 PM
# proposal = 30730
# experiment = Low Temperature Magnetic Structure of CeCl3
# experiment_number = 998
# command = scanrel s1 1.5 -1.5 0.15
# builtin_command = scan s1 @(s1)+1.5 @(s1)+-1.5 0.150000
# users = Adam Aczel, David Mandrus, Matthew Cothrine, Stephen Nagler
# local_contact = A. Aczel
# scan_title = CeBr3, (1/3 1/3 5/2) rocking scan, T = 40 mK
# monochromator = PG002
# analyzer = Pg002
# sense = +-+
# collimation = 40-40-40-80
# samplename = CeBr3
# sampletype = crystal
# samplemosaic = 30.000000
# latticeconstants = 7.911813,7.911813,4.442653,90.000000,90.000000,120.000000
# ubmatrix = 0.075384,0.080477,-0.177039,-0.099473,-0.099471,-0.138870,-0.075649,0.070209,0.006183
# mode = 0
# plane_normal = 0.034896,0.000010,0.999390
# ubconf = UB19Sep2023_24416PM.ini
# preset_type = normal 
# preset_channel = time
# preset_value = 20.000000
# def_x = s1
# def_y = detector
# col_headers = 
#   Pt.         s1       time   detector    monitor        mcu         m2         s2        sgl        sgu   slitb_bt   slitb_lf   slitb_rt   slitb_tp   slita_bt   slita_lf   slita_rt   slita_tp        stl        stu         sz         a1         a2          q          h          k          l         ei         ef          e        vti     sample       temp dr_tsample    dr_temp
      1    92.2917     20.000    996.000 152248.000     22.065    41.5367   -85.2064    -1.9995     0.0009    26.0000     4.0000     9.0000    22.0000    26.0000    10.0000     5.0000    20.0000     3.0006     1.0000    -0.4992    20.7735    41.5367     3.5752     0.2748     0.2748     2.5090    14.4503    14.4503     0.0000     1.7053     0.0000     1.0000     0.0396     0.000
      2    92.1403     20.000    946.000 152043.000     22.035    41.5367   -85.2063    -1.9995     0.0009    26.0000     4.0000     9.0000    22.0000    26.0000    10.0000     5.0000    20.0000     3.0005     1.0000    -0.4991    20.7734    41.5368     3.5752     0.2807     0.2807     2.5082    14.4503    14.4502     0.0000     1.7051     0.0000     1.0000     0.0396     0.000
      3    91.9908     20.000   1017.000 151309.000     21.929    41.5367   -85.2063    -1.9995     0.0009    26.0000     4.0000     9.0000    22.0000    26.0000    10.0000     5.0000    20.0000     3.0005     1.0000    -0.4994    20.7734    41.5368     3.5752     0.2865     0.2865     2.5073    14.4503    14.4502     0.0001     1.7041     0.0000     1.0000     0.0396     0.000
      4    91.8400     20.000    957.000 151654.000     21.979    41.5367   -85.2063    -1.9995     0.0009    26.0000     4.0000     9.0000    22.0000    26.0000    10.0000     5.0000    20.0000     3.0005     1.0000    -0.4993    20.7734    41.5367     3.5752     0.2924     0.2924     2.5065    14.4503    14.4503     0.0000     1.7057     0.0000     1.0000     0.0390     0.000
      5    91.6902     20.000   1010.000 153027.000     22.178    41.5367   -85.2062    -1.9995     0.0009    26.0000     4.0000     9.0000    22.0000    26.0000    10.0000     5.0000    20.0000     3.0005     1.0000    -0.4994    20.7734    41.5367     3.5752     0.2982     0.2982     2.5056    14.4503    14.4503     0.0000     1.7066     0.0000     1.0000     0.0390     0.000
      6    91.5430     20.000    986.000 152400.000     22.087    41.5367   -85.2062    -1.9995     0.0009    26.0000     4.0000     9.0000    22.0000    26.0000    10.0000     5.0000    20.0000     3.0005     1.0000    -0.4994    20.7734    41.5367     3.5752     0.3039     0.3039     2.5047    14.4503    14.4503     0.0000     1.7061     0.0000     1.0000     0.0390     0.000
      7    91.3831     20.000    985.000 152024.000     22.032    41.5367   -85.2062    -1.9995     0.0009    26.0000     4.0000     9.0000    22.0000    26.0000    10.0000     5.0000    20.0000     3.0005     1.0000    -0.4995    20.7733    41.5368     3.5752     0.3102     0.3102     2.5038    14.4503    14.4502     0.0000     1.7054     0.0000     1.0000     0.0393     0.000
      8    91.2369     20.000   1045.000 151780.000     21.997    41.5367   -85.2062    -1.9995     0.0009    26.0000     4.0000     9.0000    22.0000    26.0000    10.0000     5.0000    20.0000     3.0005     1.0000    -0.4995    20.7734    41.5367     3.5752     0.3158     0.3158     2.5029    14.4503    14.4503     0.0000     1.7060     0.0000     1.0000     0.0393     0.000
      9    91.0907     20.000   1047.000 152298.000     22.072    41.5367   -85.2062    -1.9995     0.0009    26.0000     4.0000     9.0000    22.0000    26.0000    10.0000     5.0000    20.0000     3.0005     1.0000    -0.4994    20.7733    41.5368     3.5752     0.3215     0.3215     2.5020    14.4503    14.4502     0.0000     1.7051     0.0000     1.0000     0.0393     0.000
     10    90.9404     20.000   1038.000 150405.000     21.798    41.5367   -85.2062    -1.9995     0.0009    26.0000     4.0000     9.0000    22.0000    26.0000    10.0000     5.0000    20.0000     3.0005     1.0000    -0.4995    20.7733    41.5368     3.5752     0.3274     0.3274     2.5010    14.4503    14.4502     0.0000     1.7052     0.0000     1.0000     0.0393     0.000
     11    90.7901     20.000   1033.000 150757.000     21.849    41.5367   -85.2062    -1.9995     0.0009    26.0000     4.0000     9.0000    22.0000    26.0000    10.0000     5.0000    20.0000     3.0005     1.0000    -0.4996    20.7733    41.5368     3.5752     0.3332     0.3332     2.5000    14.4503    14.4502     0.0000     1.7053     0.0000     1.0000     0.0384     0.000
     12    90.6473     20.000   1026.000 151075.000     21.895    41.5367   -85.2062    -1.9995     0.0009    26.0000     4.0000     9.0000    22.0000    26.0000    10.0000     5.0000    20.0000     3.0005     1.0000    -0.4995    20.7734    41.5368     3.5752     0.3388     0.3388     2.4991    14.4503    14.4502     0.0001     1.7045     0.0000     1.0000     0.0384     0.000
     13    90.4899     20.000   1045.000 150972.000     21.880    41.5367   -85.2062    -1.9995     0.0009    26.0000     4.0000     9.0000    22.0000    26.0000    10.0000     5.0000    20.0000     3.0005     1.0000    -0.4995    20.7734    41.5368     3.5752     0.3449     0.3449     2.4980    14.4503    14.4502     0.0001     1.7047     0.0000     1.0000     0.0384     0.000
     14    90.3395     20.000   1084.000 151068.000     21.894    41.5367   -85.2062    -1.9995     0.0009    26.0000     4.0000     9.0000    22.0000    26.0000    10.0000     5.0000    20.0000     3.0005     1.0000    -0.4996    20.7733    41.5368     3.5752     0.3507     0.3507     2.4970    14.4503    14.4502     0.0001     1.7038     0.0000     1.0000     0.0384     0.000
     15    90.1980     20.000    983.000 151773.000     21.996    41.5367   -85.2062    -1.9995     0.0009    26.0000     4.0000     9.0000    22.0000    26.0000    10.0000     5.0000    20.0000     3.0005     1.0000    -0.4995    20.7733    41.5368     3.5752     0.3562     0.3562     2.4960    14.4503    14.4502     0.0000     1.7044     0.0000     1.0000     0.0384     0.000
     16    90.0469     20.000   1042.000 150832.000     21.860    41.5367   -85.2062    -1.9995     0.0009    26.0000     4.0000     9.0000    22.0000    26.0000    10.0000     5.0000    20.0000     3.0005     1.0000    -0.4996    20.7733    41.5368     3.5752     0.3621     0.3621     2.4950    14.4503    14.4502     0.0000     1.7036     0.0000     1.0000     0.0384     0.000
     17    89.8902     20.000   1011.000 150868.000     21.865    41.5367   -85.2062    -1.9995     0.0009    26.0000     4.0000     9.0000    22.0000    26.0000    10.0000     5.0000    20.0000     3.0005     1.0000    -0.4995    20.7733    41.5368     3.5752     0.3681     0.3681     2.4938    14.4503    14.4502     0.0000     1.7016     0.0000     1.0000     0.0382     0.000
     18    89.7470     20.000    956.000 151391.000     21.941    41.5367   -85.2062    -1.9995     0.0009    26.0000     4.0000     9.0000    22.0000    26.0000    10.0000     5.0000    20.0000     3.0005     1.0000    -0.4996    20.7734    41.5368     3.5752     0.3737     0.3737     2.4928    14.4503    14.4502     0.0001     1.7023     0.0000     1.0000     0.0382     0.000
     19    89.5952     20.000   1033.000 151988.000     22.027    41.5367   -85.2062    -1.9995     0.0009    26.0000     4.0000     9.0000    22.0000    26.0000    10.0000     5.0000    20.0000     3.0005     1.0000    -0.4996    20.7733    41.5368     3.5752     0.3796     0.3796     2.4917    14.4503    14.4502     0.0001     1.7032     0.0000     1.0000     0.0382     0.000
     20    89.4447     20.000   1034.000 150829.000     21.859    41.5367   -85.2062    -1.9995     0.0009    26.0000     4.0000     9.0000    22.0000    26.0000    10.0000     5.0000    20.0000     3.0005     1.0000    -0.4996    20.7734    41.5368     3.5752     0.3854     0.3854     2.4906    14.4503    14.4502     0.0000     1.7024     0.0000     1.0000     0.0382     0.000
     21    89.2942     20.000   1100.000 151308.000     21.929    41.5367   -85.2062    -1.9995     0.0009    26.0000     4.0000     9.0000    22.0000    26.0000    10.0000     5.0000    20.0000     3.0005     1.0000    -0.4996    20.7733    41.5368     3.5752     0.3912     0.3912     2.4894    14.4503    14.4502     0.0000     1.7028     0.0000     1.0000     0.0382     0.000
# Sum of Counts = 21374
# Center of Mass = 90.775544+/-0.878116
# Full Width Half-Maximum = 1.807602+/-0.382617
# 3:01:57 PM  9/20/2023   scan completed.

File: test_data/CeCl3_CeBr3/IPTS-30730/exp998/Datafiles/HB1A_exp0998_scan0060.dat
# scan = 60
# date = 9/20/2023
# time = 3:02:14 PM
# proposal = 30730
# experiment = Low Temperature Magnetic Structure of CeCl3
# experiment_number = 998
# command = th2th 2.5 -2.5 0.25
# builtin_command = scan s2 @(s2)+2.5 @(s2)+-2.5 0.250000 s1 @(s1)+(2.5/2) @(s1)+(-2.5/2) 0.125000
# users = Adam Aczel, David Mandrus, Matthew Cothrine, Stephen Nagler
# local_contact = A. Aczel
# scan_title = CeBr3, (2/3 2/3 5/2) th2th scan, T = 40 mK
# monochromator = PG002
# analyzer = Pg002
# sense = +-+
# collimation = 40-40-40-80
# samplename = CeBr3
# sampletype = crystal
# samplemosaic = 30.000000
# latticeconstants = 7.911813,7.911813,4.442653,90.000000,90.000000,120.000000
# ubmatrix = 0.075384,0.080477,-0.177039,-0.099473,-0.099471,-0.138870,-0.075649,0.070209,0.006183
# mode = 0
# plane_normal = 0.034896,0.000010,0.999390
# ubconf = UB19Sep2023_24416PM.ini
# preset_type = normal
# preset_channel = time
# preset_value = 20.000000
# def_x = s2
# def_y = detector
# col_headers =
#   Pt.         s2         s1       time   detector    monitor        mcu         m2        sgl        sgu   slitb_bt   slitb_lf   slitb_rt   slitb_tp   slita_bt   slita_lf   slita_rt   slita_tp        stl        stu         sz         a1         a2          q          h          k          l         ei         ef          e        vti     sample       temp dr_tsample    dr_temp
      1   -86.1629    82.1542     20.000   1002.000 151370.000     21.938    41.5367    -1.9995     0.0009    26.0000     4.0000     9.0000    22.0000    26.0000    10.0000     5.0000    20.0000     3.0004     1.0000    -0.4996    20.7734    41.5368     3.6075     0.6515     0.6516     2.4435    14.4503    14.4502     0.0000     1.7028     0.0000     1.0000     0.0382     0.000
      2   -86.4122    82.0302     20.000    951.000 151441.000     21.948    41.5367    -1.9995     0.0009    26.0000     4.0000     9.0000    22.0000    26.0000    10.0000     5.0000    20.0000     3.0005     1.0000    -0.4997    20.7732    41.5367     3.6159     0.6530     0.6531     2.4492    14.4503    14.4503     0.0000     1.7024     0.0000     1.0000     0.0378     0.000
      3   -86.6682    81.9045     20.000    982.000 150884.000     21.867    41.5367    -1.9995     0.0009    26.0000     4.0000     9.0000    22.0000    26.0000    10.0000     5.0000    20.0000     3.0004     1.0000    -0.4998    20.7731    41.5367     3.6245     0.6545     0.6545     2.4551    14.4503    14.4503     0.0000     1.7017     0.0000     1.0000     0.0378     0.000
      4   -86.9174    81.7789     20.000    970.000 149899.000     21.724    41.5367    -1.9995     0.0009    26.0000     4.0000     9.0000    22.0000    26.0000    10.0000     5.0000    20.0000     3.0004     1.0000    -0.4998    20.7729    41.5367     3.6328     0.6560     0.6561     2.4607    14.4503    14.4503     0.0000     1.7036     0.0000     1.0000     0.0378     0.000
      5   -87.1656    81.6547     20.000    990.000 151547.000     21.963    41.5367    -1.9995     0.0009    26.0000     4.0000     9.0000    22.0000    26.0000    10.0000     5.0000    20.0000     3.0004     1.0000    -0.4998    20.7728    41.5368     3.6411     0.6575     0.6576     2.4663    14.4503    14.4502     0.0000     1.7014     0.0000     1.0000     0.0377     0.000
      6   -87.4146    81.5293     20.000   1010.000 151727.000     21.989    41.5367    -1.9995     0.0009    26.0000     4.0000     9.0000    22.0000    26.0000    10.0000     5.0000    20.0000     3.0004     1.0000    -0.4999    20.7727    41.5367     3.6494     0.6591     0.6591     2.4719    14.4503    14.4503     0.0000     1.7014     0.0000     1.0000     0.0377     0.000
      7   -87.6626    81.4043     20.000   1067.000 152332.000     22.077    41.5367    -1.9995     0.0009    26.0000     4.0000     9.0000    22.0000    26.0000    10.0000     5.0000    20.0000     3.0004     1.0000    -0.4999    20.7726    41.5367     3.6577     0.6606     0.6606     2.4775    14.4503    14.4503     0.0000     1.7017     0.0000     1.0000     0.0377     0.000
      8   -87.9160    81.2784     20.000   1044.000 150861.000     21.864    41.5367    -1.9995     0.0009    26.0000     4.0000     9.0000    22.0000    26.0000    10.0000     5.0000    20.0000     3.0004     1.0000    -0.4999    20.7724    41.5367     3.6661     0.6621     0.6621     2.4832    14.4503    14.4503     0.0000     1.7002     0.0000     1.0000     0.0379     0.000
      9   -88.1684    81.1543     20.000   1154.000 151088.000     21.897    41.5367    -1.9995     0.0009    26.0000     4.0000     9.0000    22.0000    26.0000    10.0000     5.0000    20.0000     3.0004     1.0000    -0.4999    20.7723    41.5367     3.6744     0.6635     0.6636     2.4889    14.4503    14.4503     0.0000     1.7025     0.0000     1.0000     0.0379     0.000
     10   -88.4134    81.0286     20.000   1175.000 151130.000     21.903    41.5367    -1.9995     0.0009    26.0000     4.0000     9.0000    22.0000    26.0000    10.0000     5.0000    20.0000     3.0004     1.0000    -0.4998    20.7722    41.5367     3.6825     0.6651     0.6651     2.4944    14.4503    14.4503     0.0000     1.7011     0.0000     1.0000     0.0379     0.000
     11   -88.6644    80.9046     20.000   1098.000 151067.000     21.894    41.5367    -1.9995     0.0009    26.0000     4.0000     9.0000    22.0000    26.0000    10.0000     5.0000    20.0000     3.0004     1.0000    -0.4999    20.7721    41.5367     3.6908     0.6666     0.6666     2.5000    14.4503    14.4503     0.0000     1.7015     0.0000     1.0000     0.0377     0.000
     12   -88.9122    80.7788     20.000   1096.000 150831.000     21.860    41.5367    -1.9995     0.0009    26.0000     4.0000     9.0000    22.0000    26.0000    10.0000     5.0000    20.0000     3.0004     1.0000    -0.4998    20.7719    41.5367     3.6990     0.6681     0.6681     2.5055    14.4503    14.4503     0.0000     1.7037     0.0000     1.0000     0.0377     0.000
     13   -89.1627    80.6548     20.000   1067.000 150387.000     21.795    41.5367    -1.9995     0.0009    26.0000     4.0000     9.0000    22.0000    26.0000    10.0000     5.0000    20.0000     3.0004     1.0000    -0.4998    20.7718    41.5367     3.7072     0.6695     0.6696     2.5111    14.4503    14.4503     0.0000     1.7037     0.0000     1.0000     0.0377     0.000
     14   -89.4118    80.5295     20.000   1038.000 150598.000     21.826    41.5367    -1.9995     0.0009    26.0000     4.0000     9.0000    22.0000    26.0000    10.0000     5.0000    20.0000     3.0004     1.0000    -0.4999    20.7716    41.5367     3.7154     0.6710     0.6711     2.5166    14.4503    14.4503     0.0000     1.7022     0.0000     1.0000     0.0375     0.000
     15   -89.6640    80.4042     20.000    997.000 150701.000     21.841    41.5367    -1.9995     0.0009    26.0000     4.0000     9.0000    22.0000    26.0000    10.0000     5.0000    20.0000     3.0004     1.0000    -0.4999    20.7716    41.5367     3.7236     0.6725     0.6725     2.5222    14.4503    14.4503     0.0000     1.7018     0.0000     1.0000     0.0375     0.000
     16   -89.9195    80.2784     20.000    983.000 151847.000     22.007    41.5367    -1.9995     0.0009    26.0000     4.0000     9.0000    22.0000    26.0000    10.0000     5.0000    20.0000     3.0004     1.0000    -0.4998    20.7716    41.5367     3.7320     0.6739     0.6740     2.5279    14.4503    14.4503     0.0000     1.7026     0.0000     1.0000     0.0375     0.000
     17   -90.1685    80.1541     20.000    852.000 151835.000     22.005    41.5367    -1.9995     0.0009    26.0000     4.0000     9.0000    22.0000    26.0000    10.0000     5.0000    20.0000     3.0004     1.0000    -0.4998    20.7716    41.5367     3.7401     0.6754     0.6754     2.5334    14.4503    14.4503    -0.0000     1.7015     0.0000     1.0000     0.0373     0.000
     18   -90.4157    80.0287     20.000    880.000 151669.000     21.981    41.5367    -1.9995     0.0009    26.0000     4.0000     9.0000    22.0000    26.0000    10.0000     5.0000    20.0000     3.0004     1.0000    -0.4999    20.7715    41.5367     3.7481     0.6769     0.6769     2.5388    14.4503    14.4503    -0.0000     1.7019     0.0000     1.0000     0.0373     0.000
     19   -90.6627    79.9044     20.000    909.000 151498.000     21.956    41.5367    -1.9995     0.0009    26.0000     4.0000     9.0000    22.0000    26.0000    10.0000     5.0000    20.0000     3.0004     1.0000    -0.4999    20.7716    41.5367     3.7561     0.6784     0.6784     2.5442    14.4503    14.4503    -0.0000     1.7018     0.0000     1.0000     0.0373     0.000
     20   -90.9158    79.7790     20.000    917.000 151674.000     21.982    41.5367    -1.9995     0.0009    26.0000     4.0000     9.0000    22.0000    26.0000    10.0000     5.0000    20.0000     3.0004     1.0000    -0.4999    20.7715    41.5367     3.7643     0.6798     0.6798     2.5498    14.4503    14.4503    -0.0000     1.7006     0.0000     1.0000     0.0375     0.000
     21   -91.1654    79.6546     20.000    869.000 151940.000     22.020    41.5367    -1.9995     0.0009    26.0000     4.0000     9.0000    22.0000    26.0000    10.0000     5.0000    20.0000     3.0004     1.0000    -0.4999    20.7714    41.5367     3.7724     0.6813     0.6813     2.5553    14.4503    14.4503    -0.0000     1.7015     0.0000     1.0000     0.0375     0.000
# Sum of Counts = 21051
# Center of Mass = -88.613075+/-0.863786
# Full Width Half-Maximum = 2.941121+/-0.367060
# 3:10:13 PM  9/20/2023   scan completed.
