Repository: neutrons/TAVI

# TAVI, Triple-Axis data VIsualization toolkit
TAVI can be installed locally as a standard conda package and has been deployed on ORNL's analysis cluster.

File: test_data/CeCl3_CeBr3/IPTS-30730/exp998/Datafiles/HB1A_exp0998_scan0061.dat
# scan = 61
# date = 9/20/2023
# time = 3:10:24 PM
# proposal = 30730
# experiment = Low Temperature Magnetic Structure of CeCl3
# experiment_number = 998
# command = scanrel s1 1.5 -1.5 0.15
# builtin_command = scan s1 @(s1)+1.5 @(s1)+-1.5 0.150000
# users = Adam Aczel, David Mandrus, Matthew Cothrine, Stephen Nagler
# local_contact = A. Aczel
# scan_title = CeBr3, (2/3 2/3 5/2) rocking scan, T = 40 mK
# monochromator = PG002
# analyzer = Pg002
# sense = +-+
# collimation = 40-40-40-80
# samplename = CeBr3
# sampletype = crystal
# samplemosaic = 30.000000
# latticeconstants = 7.911813,7.911813,4.442653,90.000000,90.000000,120.000000
# ubmatrix = 0.075384,0.080477,-0.177039,-0.099473,-0.099471,-0.138870,-0.075649,0.070209,0.006183
# mode = 0
# plane_normal = 0.034896,0.000010,0.999390
# ubconf = UB19Sep2023_24416PM.ini
# preset_type = normal
# preset_channel = time
# preset_value = 20.000000
# def_x = s1
# def_y = detector
# col_headers =
#   Pt.         s1       time   detector    monitor        mcu         m2         s2        sgl        sgu   slitb_bt   slitb_lf   slitb_rt   slitb_tp   slita_bt   slita_lf   slita_rt   slita_tp        stl        stu         sz         a1         a2          q          h          k          l         ei         ef          e        vti     sample       temp dr_tsample    dr_temp
      1    82.4043     20.000    880.000 152542.000     22.108    41.5367   -88.6618    -1.9995     0.0009    26.0000     4.0000     9.0000    22.0000    26.0000    10.0000     5.0000    20.0000     3.0005     1.0000    -0.4996    20.7733    41.5367     3.6907     0.6081     0.6081     2.5187    14.4503    14.4503     0.0000     1.7021     0.0000     1.0000     0.0375     0.000
      2    82.2554     20.000    917.000 150969.000     21.880    41.5367   -88.6618    -1.9995     0.0009    26.0000     4.0000     9.0000    22.0000    26.0000    10.0000     5.0000    20.0000     3.0005     1.0000    -0.4996    20.7733    41.5367     3.6907     0.6139     0.6139     2.5169    14.4503    14.4503     0.0000     1.7028     0.0000     1.0000     0.0374     0.000
      3    82.1068     20.000    974.000 150865.000     21.864    41.5367   -88.6618    -1.9995     0.0009    26.0000     4.0000     9.0000    22.0000    26.0000    10.0000     5.0000    20.0000     3.0005     1.0000    -0.4998    20.7733    41.5367     3.6907     0.6197     0.6198     2.5151    14.4503    14.4503     0.0000     1.7015     0.0000     1.0000     0.0374     0.000
      4    81.9561     20.000    953.000 151038.000     21.890    41.5367   -88.6617    -1.9995     0.0009    26.0000     4.0000     9.0000    22.0000    26.0000    10.0000     5.0000    20.0000     3.0004     1.0000    -0.4998    20.7733    41.5367     3.6907     0.6256     0.6256     2.5132    14.4503    14.4503     0.0000     1.7011     0.0000     1.0000     0.0374     0.000
      5    81.8059     20.000    874.000 150847.000     21.862    41.5367   -88.6617    -1.9995     0.0009    26.0000     4.0000     9.0000    22.0000    26.0000    10.0000     5.0000    20.0000     3.0004     1.0000    -0.4998    20.7732    41.5367     3.6907     0.6315     0.6315     2.5114    14.4503    14.4503     0.0000     1.6995     0.0000     1.0000     0.0377     0.000
      6    81.6563     20.000    953.000 151208.000     21.914    41.5367   -88.6617    -1.9995     0.0009    26.0000     4.0000     9.0000    22.0000    26.0000    10.0000     5.0000    20.0000     3.0004     1.0000    -0.4998    20.7732    41.5367     3.6907     0.6373     0.6374     2.5095    14.4503    14.4503     0.0000     1.7040     0.0000     1.0000     0.0377     0.000
      7    81.5061     20.000    930.000 151812.000     22.002    41.5367   -88.6617    -1.9995     0.0009    26.0000     4.0000     9.0000    22.0000    26.0000    10.0000     5.0000    20.0000     3.0004     1.0000    -0.4998    20.7732    41.5367     3.6907     0.6432     0.6432     2.5076    14.4503    14.4503     0.0000     1.7019     0.0000     1.0000     0.0377     0.000
      8    81.3549     20.000    969.000 151546.000     21.963    41.5367   -88.6617    -1.9995     0.0009    26.0000     4.0000     9.0000    22.0000    26.0000    10.0000     5.0000    20.0000     3.0004     1.0000    -0.4998    20.7732    41.5367     3.6907     0.6491     0.6491     2.5057    14.4503    14.4503     0.0000     1.7021     0.0000     1.0000     0.0373     0.000
      9    81.2050     20.000   1018.000 150666.000     21.836    41.5367   -88.6617    -1.9995     0.0009    26.0000     4.0000     9.0000    22.0000    26.0000    10.0000     5.0000    20.0000     3.0004     1.0000    -0.4998    20.7732    41.5367     3.6907     0.6549     0.6549     2.5038    14.4503    14.4503     0.0000     1.7013     0.0000     1.0000     0.0373     0.000
     10    81.0552     20.000   1026.000 151392.000     21.941    41.5367   -88.6617    -1.9995     0.0009    26.0000     4.0000     9.0000    22.0000    26.0000    10.0000     5.0000    20.0000     3.0004     1.0000    -0.4998    20.7732    41.5367     3.6907     0.6607     0.6608     2.5019    14.4503    14.4503     0.0000     1.7052     0.0000     1.0000     0.0373     0.000
     11    80.9054     20.000   1183.000 150744.000     21.847    41.5367   -88.6617    -1.9995     0.0009    26.0000     4.0000     9.0000    22.0000    26.0000    10.0000     5.0000    20.0000     3.0004     1.0000    -0.4998    20.7732    41.5367     3.6907     0.6666     0.6666     2.4999    14.4503    14.4503     0.0000     1.6986     0.0000     1.0000     0.0373     0.000
     12    80.7553     20.000   1102.000 151655.000     21.979    41.5367   -88.6617    -1.9995     0.0009    26.0000     4.0000     9.0000    22.0000    26.0000    10.0000     5.0000    20.0000     3.0004     1.0000    -0.4998    20.7732    41.5367     3.6907     0.6724     0.6724     2.4980    14.4503    14.4503     0.0000     1.7030     0.0000     1.0000     0.0374     0.000
     13    80.6060     20.000    985.000 151274.000     21.924    41.5367   -88.6617    -1.9995     0.0009    26.0000     4.0000     9.0000    22.0000    26.0000    10.0000     5.0000    20.0000     3.0004     1.0000    -0.4998    20.7732    41.5367     3.6907     0.6782     0.6782     2.4960    14.4503    14.4503     0.0000     1.7007     0.0000     1.0000     0.0374     0.000
     14    80.4555     20.000    946.000 151314.000     21.930    41.5367   -88.6617    -1.9995     0.0009    26.0000     4.0000     9.0000    22.0000    26.0000    10.0000     5.0000    20.0000     3.0004     1.0000    -0.4998    20.7732    41.5367     3.6907     0.6840     0.6840     2.4940    14.4503    14.4503     0.0000     1.7041     0.0000     1.0000     0.0374     0.000
     15    80.3049     20.000    990.000 151211.000     21.915    41.5367   -88.6617    -1.9995     0.0009    26.0000     4.0000     9.0000    22.0000    26.0000    10.0000     5.0000    20.0000     3.0004     1.0000    -0.4998    20.7732    41.5367     3.6907     0.6899     0.6899     2.4920    14.4503    14.4503     0.0000     1.7038     0.0000     1.0000     0.0373     0.000
     16    80.1550     20.000    957.000 150861.000     21.864    41.5367   -88.6617    -1.9995     0.0009    26.0000     4.0000     9.0000    22.0000    26.0000    10.0000     5.0000    20.0000     3.0004     1.0000    -0.4998    20.7732    41.5367     3.6907     0.6957     0.6957     2.4899    14.4503    14.4503     0.0000     1.7011     0.0000     1.0000     0.0373     0.000
     17    80.0053     20.000    850.000 151049.000     21.891    41.5367   -88.6617    -1.9995     0.0009    26.0000     4.0000     9.0000    22.0000    26.0000    10.0000     5.0000    20.0000     3.0004     1.0000    -0.4998    20.7732    41.5367     3.6907     0.7015     0.7015     2.4879    14.4503    14.4503     0.0000     1.6993     0.0000     1.0000     0.0373     0.000
     18    79.8552     20.000    892.000 150636.000     21.831    41.5367   -88.6617    -1.9995     0.0009    26.0000     4.0000     9.0000    22.0000    26.0000    10.0000     5.0000    20.0000     3.0004     1.0000    -0.4998    20.7732    41.5367     3.6907     0.7072     0.7073     2.4858    14.4503    14.4503     0.0000     1.7043     0.0000     1.0000     0.0373     0.000
     19    79.7057     20.000    986.000 152025.000     22.033    41.5367   -88.6617    -1.9995     0.0009    26.0000     4.0000     9.0000    22.0000    26.0000    10.0000     5.0000    20.0000     3.0004     1.0000    -0.4998    20.7732    41.5367     3.6907     0.7130     0.7130     2.4837    14.4503    14.4503     0.0000     1.7031     0.0000     1.0000     0.0373     0.000
     20    79.5557     20.000    921.000 150825.000     21.859    41.5367   -88.6617    -1.9995     0.0009    26.0000     4.0000     9.0000    22.0000    26.0000    10.0000     5.0000    20.0000     3.0004     1.0000    -0.4998    20.7732    41.5367     3.6907     0.7188     0.7188     2.4816    14.4503    14.4503     0.0000     1.7027     0.0000     1.0000     0.0373     0.000
     21    79.4053     20.000    883.000 150711.000     21.842    41.5367   -88.6617    -1.9995     0.0009    26.0000     4.0000     9.0000    22.0000    26.0000    10.0000     5.0000    20.0000     3.0004     1.0000    -0.4998    20.7732    41.5367     3.6907     0.7246     0.7246     2.4795    14.4503    14.4503     0.0000     1.7014     0.0000     1.0000     0.0373     0.000
# Sum of Counts = 20189
# Center of Mass = 80.907036+/-0.805299
# Full Width Half-Maximum = 1.777951+/-0.344470
# 3:17:59 PM  9/20/2023   scan completed.

File: test_data/CeCl3_CeBr3/IPTS-30730/exp998/Datafiles/HB1A_exp0998_scan0062.dat
# scan = 62
# date = 9/20/2023
# time = 3:18:29 PM
# proposal = 30730
# experiment = Low Temperature Magnetic Structure of CeCl3
# experiment_number = 998
# command = th2th 2.5 -2.5 0.25
# builtin_command = scan s2 @(s2)+2.5 @(s2)+-2.5 0.250000 s1 @(s1)+(2.5/2) @(s1)+(-2.5/2) 0.125000
# users = Adam Aczel, David Mandrus, Matthew Cothrine, Stephen Nagler
# local_contact = A. Aczel
# scan_title = CeBr3, (4/3 4/3 5/2) th2th scan, T = 40 mK
# monochromator = PG002
# analyzer = Pg002
# sense = +-+
# collimation = 40-40-40-80
# samplename = CeBr3
# sampletype = crystal
# samplemosaic = 30.000000
# latticeconstants = 7.911813,7.911813,4.442653,90.000000,90.000000,120.000000
# ubmatrix = 0.075384,0.080477,-0.177039,-0.099473,-0.099471,-0.138870,-0.075649,0.070209,0.006183
# mode = 0
# plane_normal = 0.034896,0.000010,0.999390
# ubconf = UB19Sep2023_24416PM.ini
# preset_type = normal 
# preset_channel = time
# preset_value = 20.000000
# def_x = s2
# def_y = detector
# col_headers = 
#   Pt.         s2         s1       time   detector    monitor        mcu         m2        sgl        sgu   slitb_bt   slitb_lf   slitb_rt   slitb_tp   slita_bt   slita_lf   slita_rt   slita_tp        stl        stu         sz         a1         a2          q          h          k          l         ei         ef          e        vti     sample       temp dr_tsample    dr_temp
      1  -100.0834    60.9457     20.000    956.000 152341.000     22.078    41.5367    -1.9995     0.0009    26.0000     4.0000     9.0000    22.0000    26.0000    10.0000     5.0000    20.0000     3.0005     1.0000    -0.4996    20.7730    41.5366     4.0484     1.3096     1.3097     2.4557    14.4503    14.4503    -0.0001     1.7007     0.0000     1.0000     0.0373     0.000
      2  -100.3336    60.8211     20.000    873.000 150985.000     21.882    41.5367    -1.9995     0.0009    26.0000     4.0000     9.0000    22.0000    26.0000    10.0000     5.0000    20.0000     3.0005     1.0000    -0.4996    20.7725    41.5366     4.0558     1.3120     1.3121     2.4602    14.4503    14.4504    -0.0001     1.7024     0.0000     1.0000     0.0383     0.000
      3  -100.5848    60.6963     20.000    982.000 151135.000     21.904    41.5367    -1.9995     0.0009    26.0000     4.0000     9.0000    22.0000    26.0000    10.0000     5.0000    20.0000     3.0004     1.0000    -0.4996    20.7721    41.5366     4.0632     1.3144     1.3144     2.4647    14.4503    14.4504    -0.0001     1.7001     0.0000     1.0000     0.0383     0.000
      4  -100.8319    60.5714     20.000   1055.000 150730.000     21.845    41.5367    -1.9995     0.0009    26.0000     4.0000     9.0000    22.0000    26.0000    10.0000     5.0000    20.0000     3.0004     1.0000    -0.4996    20.7719    41.5366     4.0704     1.3168     1.3168     2.4691    14.4503    14.4504    -0.0001     1.7029     0.0000     1.0000     0.0383     0.000
      5  -101.0831    60.4467     20.000   1121.000 151925.000     22.018    41.5367    -1.9995     0.0009    26.0000     4.0000     9.0000    22.0000    26.0000    10.0000     5.0000    20.0000     3.0004     1.0000    -0.4996    20.7717    41.5366     4.0778     1.3191     1.3192     2.4736    14.4503    14.4504    -0.0001     1.7018     0.0000     1.0000     0.0385     0.000
      6  -101.3305    60.3206     20.000   1195.000 150825.000     21.859    41.5367    -1.9995     0.0009    26.0000     4.0000     9.0000    22.0000    26.0000    10.0000     5.0000    20.0000     3.0004     1.0000    -0.4996    20.7716    41.5365     4.0850     1.3216     1.3216     2.4779    14.4503    14.4504    -0.0001     1.7003     0.0000     1.0000     0.0385     0.000
      7  -101.5868    60.1960     20.000   1312.000 151015.000     21.886    41.5367    -1.9995     0.0009    26.0000     4.0000     9.0000    22.0000    26.0000    10.0000     5.0000    20.0000     3.0004     1.0000    -0.4996    20.7715    41.5366     4.0925     1.3239     1.3239     2.4825    14.4503    14.4504    -0.0001     1.7048     0.0000     1.0000     0.0385     0.000
      8  -101.8329    60.0703     20.000   1402.000 152164.000     22.053    41.5367    -1.9995     0.0009    26.0000     4.0000     9.0000    22.0000    26.0000    10.0000     5.0000    20.0000     3.0004     1.0000    -0.4996    20.7715    41.5365     4.0997     1.3263     1.3263     2.4868    14.4503    14.4504    -0.0001     1.7012     0.0000     1.0000     0.0381     0.000
      9  -102.0794    59.9460     20.000   1354.000 151179.000     21.910    41.5367    -1.9995     0.0009    26.0000     4.0000     9.0000    22.0000    26.0000    10.0000     5.0000    20.0000     3.0004     1.0000    -0.4996    20.7714    41.5366     4.1068     1.3286     1.3287     2.4911    14.4503    14.4504    -0.0001     1.6999     0.0000     1.0000     0.0381     0.000
     10  -102.3311    59.8210     20.000   1474.000 150983.000     21.882    41.5367    -1.9995     0.0009    26.0000     4.0000     9.0000    22.0000    26.0000    10.0000     5.0000    20.0000     3.0004     1.0000    -0.4996    20.7715    41.5365     4.1141     1.3310     1.3310     2.4956    14.4503    14.4504    -0.0001     1.7038     0.0000     1.0000     0.0381     0.000
     11  -102.5804    59.6965     20.000   1414.000 151373.000     21.938    41.5367    -1.9995     0.0009    26.0000     4.0000     9.0000    22.0000    26.0000    10.0000     5.0000    20.0000     3.0004     1.0000    -0.4996    20.7714    41.5365     4.1213     1.3333     1.3333     2.4999    14.4503    14.4504    -0.0001     1.7007     0.0000     1.0000     0.0383     0.000
     12  -102.8330    59.5714     20.000   1367.000 150919.000     21.872    41.5367    -1.9995     0.0009    26.0000     4.0000     9.0000    22.0000    26.0000    10.0000     5.0000    20.0000     3.0004     1.0000    -0.4996    20.7713    41.5365     4.1286     1.3356     1.3356     2.5044    14.4503    14.4504    -0.0001     1.7004     0.0000     1.0000     0.0383     0.000
     13  -103.0819    59.4464     20.000   1369.000 151402.000     21.942    41.5367    -1.9995     0.0009    26.0000     4.0000     9.0000    22.0000    26.0000    10.0000     5.0000    20.0000     3.0004     1.0000    -0.4996    20.7714    41.5365     4.1357     1.3379     1.3379     2.5087    14.4503    14.4504    -0.0001     1.7010     0.0000     1.0000     0.0383     0.000
     14  -103.3352    59.3204     20.000   1273.000 151233.000     21.918    41.5367    -1.9995     0.0009    26.0000     4.0000     9.0000    22.0000    26.0000    10.0000     5.0000    20.0000     3.0004     1.0000    -0.4996    20.7712    41.5365     4.1430     1.3402     1.3403     2.5131    14.4503    14.4504    -0.0001     1.7042     0.0000     1.0000     0.0381     0.000
     15  -103.5824    59.1962     20.000   1206.000 151325.000     21.931    41.5367    -1.9995     0.0009    26.0000     4.0000     9.0000    22.0000    26.0000    10.0000     5.0000    20.0000     3.0004     1.0000    -0.4996    20.7712    41.5365     4.1500     1.3425     1.3426     2.5174    14.4503    14.4504    -0.0001     1.7032     0.0000     1.0000     0.0381     0.000
     16  -103.8325    59.0703     20.000   1126.000 151795.000     21.999    41.5367    -1.9995     0.0009    26.0000     4.0000     9.0000    22.0000    26.0000    10.0000     5.0000    20.0000     3.0004     1.0000    -0.4996    20.7711    41.5366     4.1572     1.3449     1.3449     2.5217    14.4503    14.4504    -0.0001     1.6987     0.0000     1.0000     0.0381     0.000
     17  -104.0828    58.9462     20.000   1061.000 151933.000     22.019    41.5367    -1.9995     0.0009    26.0000     4.0000     9.0000    22.0000    26.0000    10.0000     5.0000    20.0000     3.0004     1.0000    -0.4996    20.7711    41.5365     4.1643     1.3471     1.3472     2.5260    14.4503    14.4504    -0.0001     1.7021     0.0000     1.0000     0.0381     0.000
     18  -104.3332    58.8210     20.000    962.000 151229.000     21.917    41.5367    -1.9995     0.0009    26.0000     4.0000     9.0000    22.0000    26.0000    10.0000     5.0000    20.0000     3.0004     1.0000    -0.4996    20.7710    41.5365     4.1714     1.3494     1.3495     2.5303    14.4503    14.4504    -0.0001     1.6997     0.0000     1.0000     0.0381     0.000
     19  -104.5840    58.6964     20.000    941.000 152061.000     22.038    41.5367    -1.9995     0.0009    26.0000     4.0000     9.0000    22.0000    26.0000    10.0000     5.0000    20.0000     3.0004     1.0000    -0.4996    20.7710    41.5366     4.1784     1.3517     1.3517     2.5346    14.4503    14.4504    -0.0001     1.7017     0.0000     1.0000     0.0381     0.000
     20  -104.8369    58.5713     20.000    944.000 151391.000     21.941    41.5367    -1.9995     0.0009    26.0000     4.0000     9.0000    22.0000    26.0000    10.0000     5.0000    20.0000     3.0004     1.0000    -0.4996    20.7709    41.5366     4.1856     1.3539     1.3540     2.5390    14.4503    14.4504    -0.0001     1.7017     0.0000     1.0000     0.0380     0.000
     21  -105.0811    58.4466     20.000    865.000 151817.000     22.002    41.5367    -1.9995     0.0009    26.0000     4.0000     9.0000    22.0000    26.0000    10.0000     5.0000    20.0000     3.0004     1.0000    -0.4996    20.7708    41.5365     4.1924     1.3563     1.3563     2.5431    14.4503    14.4504    -0.0001     1.7037     0.0000     1.0000     0.0380     0.000
# Sum of Counts = 24252
# Center of Mass = -102.553491+/-0.931348
# Full Width Half-Maximum = 2.809390+/-0.380267
# 3:26:30 PM  9/20/2023   scan completed.

File: test_data/CeCl3_CeBr3/IPTS-30730/exp998/Datafiles/HB1A_exp0998_scan0063.dat
# scan = 63
# date = 9/20/2023
# time = 3:26:41 PM
# proposal = 30730
# experiment = Low Temperature Magnetic Structure of CeCl3
# experiment_number = 998
# command = scanrel s1 1.5 -1.5 0.15
# builtin_command = scan s1 @(s1)+1.5 @(s1)+-1.5 0.150000
# users = Adam Aczel, David Mandrus, Matthew Cothrine, Stephen Nagler
# local_contact = A. Aczel
# scan_title = CeBr3, (4/3 4/3 5/2) rocking scan, T = 40 mK
# monochromator = PG002
# analyzer = Pg002
# sense = +-+
# collimation = 40-40-40-80
# samplename = CeBr3
# sampletype = crystal
# samplemosaic = 30.000000
# latticeconstants = 7.911813,7.911813,4.442653,90.000000,90.000000,120.000000
# ubmatrix = 0.075384,0.080477,-0.177039,-0.099473,-0.099471,-0.138870,-0.075649,0.070209,0.006183
# mode = 0
# plane_normal = 0.034896,0.000010,0.999390
# ubconf = UB19Sep2023_24416PM.ini
# preset_type = normal
# preset_channel = time
# preset_value = 20.000000
# def_x = s1
# def_y = detector
# col_headers =
#   Pt.         s1       time   detector    monitor        mcu         m2         s2        sgl        sgu   slitb_bt   slitb_lf   slitb_rt   slitb_tp   slita_bt   slita_lf   slita_rt   slita_tp        stl        stu         sz         a1         a2          q          h          k          l         ei         ef          e        vti     sample       temp dr_tsample    dr_temp
      1    61.1956     20.000    901.000 151839.000     22.006    41.5367  -102.5829    -1.9995     0.0009    26.0000     4.0000     9.0000    22.0000    26.0000    10.0000     5.0000    20.0000     3.0005     1.0000    -0.4995    20.7733    41.5370     4.1214     1.2745     1.2746     2.5383    14.4503    14.4501     0.0002     1.7032     0.0000     1.0000     0.0380     0.000
      2    61.0458     20.000    922.000 151178.000     21.910    41.5367  -102.5829    -1.9995     0.0009    26.0000     4.0000     9.0000    22.0000    26.0000    10.0000     5.0000    20.0000     3.0005     1.0000    -0.4995    20.7732    41.5369     4.1214     1.2804     1.2805     2.5346    14.4503    14.4501     0.0001     1.6993     0.0000     1.0000     0.0384     0.000
      3    60.8960     20.000    906.000 151302.000     21.928    41.5367  -102.5828    -1.9995     0.0009    26.0000     4.0000     9.0000    22.0000    26.0000    10.0000     5.0000    20.0000     3.0005     1.0000    -0.4996    20.7732    41.5369     4.1214     1.2863     1.2864     2.5308    14.4503    14.4502     0.0001     1.7010     0.0000     1.0000     0.0384     0.000
      4    60.7464     20.000    901.000 151077.000     21.895    41.5367  -102.5828    -1.9995     0.0009    26.0000     4.0000     9.0000    22.0000    26.0000    10.0000     5.0000    20.0000     3.0004     1.0000    -0.4996    20.7732    41.5369     4.1214     1.2922     1.2923     2.5270    14.4503    14.4502     0.0001     1.6991     0.0000     1.0000     0.0384     0.000
      5    60.5967     20.000    910.000 151563.000     21.966    41.5367  -102.5828    -1.9995     0.0009    26.0000     4.0000     9.0000    22.0000    26.0000    10.0000     5.0000    20.0000     3.0005     1.0000    -0.4996    20.7732    41.5368     4.1214     1.2981     1.2981     2.5232    14.4503    14.4502     0.0001     1.7010     0.0000     1.0000     0.0380     0.000
      6    60.4466     20.000    912.000 151629.000     21.975    41.5367  -102.5828    -1.9995     0.0009    26.0000     4.0000     9.0000    22.0000    26.0000    10.0000     5.0000    20.0000     3.0004     1.0000    -0.4996    20.7732    41.5368     4.1214     1.3040     1.3040     2.5194    14.4503    14.4502     0.0001     1.7038     0.0000     1.0000     0.0380     0.000
      7    60.2959     20.000    903.000 151864.000     22.009    41.5367  -102.5828    -1.9995     0.0009    26.0000     4.0000     9.0000    22.0000    26.0000    10.0000     5.0000    20.0000     3.0004     1.0000    -0.4996    20.7732    41.5368     4.1214     1.3099     1.3099     2.5155    14.4503    14.4502     0.0001     1.6996     0.0000     1.0000     0.0380     0.000
      8    60.1456     20.000    965.000 152045.000     22.036    41.5367  -102.5827    -1.9995     0.0009    26.0000     4.0000     9.0000    22.0000    26.0000    10.0000     5.0000    20.0000     3.0004     1.0000    -0.4996    20.7732    41.5368     4.1214     1.3158     1.3158     2.5117    14.4503    14.4502     0.0001     1.7046     0.0000     1.0000     0.0380     0.000
      9    59.9958     20.000   1070.000 151232.000     21.918    41.5367  -102.5827    -1.9995     0.0009    26.0000     4.0000     9.0000    22.0000    26.0000    10.0000     5.0000    20.0000     3.0004     1.0000    -0.4996    20.7731    41.5368     4.1214     1.3216     1.3216     2.5078    14.4503    14.4502     0.0001     1.7019     0.0000     1.0000     0.0380     0.000
     10    59.8457     20.000   1305.000 151505.000     21.957    41.5367  -102.5827    -1.9995     0.0009    26.0000     4.0000     9.0000    22.0000    26.0000    10.0000     5.0000    20.0000     3.0004     1.0000    -0.4996    20.7731    41.5368     4.1214     1.3274     1.3275     2.5039    14.4503    14.4502     0.0001     1.7027     0.0000     1.0000     0.0380     0.000
     11    59.6967     20.000   1471.000 151411.000     21.944    41.5367  -102.5827    -1.9995     0.0009    26.0000     4.0000     9.0000    22.0000    26.0000    10.0000     5.0000    20.0000     3.0004     1.0000    -0.4996    20.7732    41.5368     4.1214     1.3332     1.3333     2.5000    14.4503    14.4502     0.0001     1.7026     0.0000     1.0000     0.0380     0.000
     12    59.5468     20.000   1184.000 150621.000     21.829    41.5367  -102.5827    -1.9995     0.0009    26.0000     4.0000     9.0000    22.0000    26.0000    10.0000     5.0000    20.0000     3.0004     1.0000    -0.4996    20.7731    41.5368     4.1214     1.3391     1.3391     2.4961    14.4503    14.4502     0.0001     1.7064     0.0000     1.0000     0.0385     0.000
     13    59.3963     20.000    970.000 151696.000     21.985    41.5367  -102.5827    -1.9995     0.0009    26.0000     4.0000     9.0000    22.0000    26.0000    10.0000     5.0000    20.0000     3.0004     1.0000    -0.4996    20.7731    41.5368     4.1214     1.3449     1.3449     2.4921    14.4503    14.4502     0.0001     1.7029     0.0000     1.0000     0.0385     0.000
     14    59.2458     20.000    970.000 151285.000     21.925    41.5367  -102.5827    -1.9995     0.0009    26.0000     4.0000     9.0000    22.0000    26.0000    10.0000     5.0000    20.0000     3.0004     1.0000    -0.4996    20.7731    41.5368     4.1214     1.3507     1.3508     2.4881    14.4503    14.4502     0.0001     1.7021     0.0000     1.0000     0.0385     0.000
     15    59.0956     20.000    958.000 152467.000     22.097    41.5367  -102.5827    -1.9995     0.0009    26.0000     4.0000     9.0000    22.0000    26.0000    10.0000     5.0000    20.0000     3.0004     1.0000    -0.4996    20.7731    41.5368     4.1214     1.3565     1.3566     2.4842    14.4503    14.4502     0.0001     1.7020     0.0000     1.0000     0.0383     0.000
     16    58.9459     20.000    886.000 151217.000     21.916    41.5367  -102.5827    -1.9995     0.0009    26.0000     4.0000     9.0000    22.0000    26.0000    10.0000     5.0000    20.0000     3.0004     1.0000    -0.4996    20.7731    41.5368     4.1214     1.3623     1.3623     2.4802    14.4503    14.4502     0.0001     1.7026     0.0000     1.0000     0.0383     0.000
     17    58.7960     20.000    854.000 151302.000     21.928    41.5367  -102.5827    -1.9995     0.0009    26.0000     4.0000     9.0000    22.0000    26.0000    10.0000     5.0000    20.0000     3.0004     1.0000    -0.4996    20.7731    41.5368     4.1214     1.3681     1.3681     2.4762    14.4503    14.4502     0.0001     1.7054     0.0000     1.0000     0.0383     0.000
     18    58.6468     20.000    891.000 151515.000     21.959    41.5367  -102.5827    -1.9995     0.0009    26.0000     4.0000     9.0000    22.0000    26.0000    10.0000     5.0000    20.0000     3.0004     1.0000    -0.4996    20.7731    41.5368     4.1214     1.3738     1.3738     2.4722    14.4503    14.4502     0.0001     1.7013     0.0000     1.0000     0.0383     0.000
     19    58.4970     20.000    900.000 151360.000     21.936    41.5367  -102.5827    -1.9995     0.0009    26.0000     4.0000     9.0000    22.0000    26.0000    10.0000     5.0000    20.0000     3.0004     1.0000    -0.4996    20.7731    41.5368     4.1214     1.3796     1.3796     2.4681    14.4503    14.4502     0.0001     1.7015     0.0000     1.0000     0.0383     0.000
     20    58.3456     20.000    842.000 151181.000     21.910    41.5367  -102.5827    -1.9995     0.0009    26.0000     4.0000     9.0000    22.0000    26.0000    10.0000     5.0000    20.0000     3.0004     1.0000    -0.4997    20.7731    41.5368     4.1214     1.3854     1.3854     2.4640    14.4503    14.4502     0.0001     1.7015     0.0000     1.0000     0.0383     0.000
     21    58.1959     20.000    878.000 151786.000     21.998    41.5367  -102.5827    -1.9995     0.0009    26.0000     4.0000     9.0000    22.0000    26.0000    10.0000     5.0000    20.0000     3.0004     1.0000    -0.4996    20.7731    41.5368     4.1214     1.3911     1.3911     2.4599    14.4503    14.4502     0.0001     1.7005     0.0000     1.0000     0.0383     0.000
# Sum of Counts = 20499
# Center of Mass = 59.707986+/-0.589799
# Full Width Half-Maximum = 1.740853+/-0.247078
# 3:34:16 PM  9/20/2023   scan completed.

File: test_data/CeCl3_CeBr3/IPTS-30730/exp998/Datafiles/HB1A_exp0998_scan0064.dat
# scan = 64
# date = 9/20/2023
# time = 3:34:36 PM
# proposal = 30730
# experiment = Low Temperature Magnetic Structure of CeCl3
# experiment_number = 998
# command = th2th 2.5 -2.5 0.25
# builtin_command = scan s2 @(s2)+2.5 @(s2)+-2.5 0.250000 s1 @(s1)+(2.5/2) @(s1)+(-2.5/2) 0.125000
# users = Adam Aczel, David Mandrus, Matthew Cothrine, Stephen Nagler
# local_contact = A. Aczel
# scan_title = CeBr3, (5/3 5/3 5/2) th2th scan, T = 40 mK
# monochromator = PG002
# analyzer = Pg002
# sense = +-+
# collimation = 40-40-40-80
# samplename = CeBr3
# sampletype = crystal
# samplemosaic = 30.000000
# latticeconstants = 7.911813,7.911813,4.442653,90.000000,90.000000,120.000000
# ubmatrix = 0.075384,0.080477,-0.177039,-0.099473,-0.099471,-0.138870,-0.075649,0.070209,0.006183
# mode = 0
# plane_normal = 0.034896,0.000010,0.999390
# ubconf = UB19Sep2023_24416PM.ini
# preset_type = normal
# preset_channel = time
# preset_value = 20.000000
# def_x = s2
# def_y = detector
# col_headers =
#   Pt.         s2         s1       time   detector    monitor        mcu         m2        sgl        sgu   slitb_bt   slitb_lf   slitb_rt   slitb_tp   slita_bt   slita_lf   slita_rt   slita_tp        stl        stu         sz         a1         a2          q          h          k          l         ei         ef          e        vti     sample       temp dr_tsample    dr_temp
      1  -110.9982    49.5888     20.000    952.000 151190.000     21.912    41.5367    -1.9995     0.0009    26.0000     4.0000     9.0000    22.0000    26.0000    10.0000     5.0000    20.0000     3.0005     1.0000    -0.4992    20.7705    41.5363     4.3526     1.6423     1.6423     2.4637    14.4503    14.4505    -0.0002     1.7025     0.0000     1.0000     0.0382     0.000
      2  -111.2483    49.4646     20.000   1025.000 151436.000     21.947    41.5367    -1.9995     0.0009    26.0000     4.0000     9.0000    22.0000    26.0000    10.0000     5.0000    20.0000     3.0005     1.0000    -0.4992    20.7697    41.5363     4.3591     1.6447     1.6447     2.4675    14.4503    14.4506    -0.0003     1.7018     0.0000     1.0000     0.0382     0.000
      3  -111.4960    49.3388     20.000   1044.000 151875.000     22.011    41.5367    -1.9995     0.0009    26.0000     4.0000     9.0000    22.0000    26.0000    10.0000     5.0000    20.0000     3.0005     1.0000    -0.4992    20.7689    41.5363     4.3656     1.6472     1.6472     2.4710    14.4503    14.4506    -0.0003     1.7020     0.0000     1.0000     0.0381     0.000
      4  -111.7482    49.2134     20.000   1122.000 152163.000     22.053    41.5367    -1.9995     0.0009    26.0000     4.0000     9.0000    22.0000    26.0000    10.0000     5.0000    20.0000     3.0005     1.0000    -0.4992    20.7679    41.5362     4.3721     1.6496     1.6497     2.4748    14.4503    14.4506    -0.0003     1.7044     0.0000     1.0000     0.0381     0.000
      5  -111.9976    49.0890     20.000   1140.000 151300.000     21.928    41.5367    -1.9995     0.0009    26.0000     4.0000     9.0000    22.0000    26.0000    10.0000     5.0000    20.0000     3.0005     1.0000    -0.4992    20.7668    41.5362     4.3786     1.6521     1.6521     2.4784    14.4503    14.4506    -0.0003     1.6983     0.0000     1.0000     0.0381     0.000
      6  -112.2452    48.9643     20.000   1187.000 151485.000     21.954    41.5367    -1.9995     0.0009    26.0000     4.0000     9.0000    22.0000    26.0000    10.0000     5.0000    20.0000     3.0005     1.0000    -0.4992    20.7658    41.5361     4.3849     1.6545     1.6545     2.4820    14.4503    14.4507    -0.0004     1.7034     0.0000     1.0000     0.0381     0.000
      7  -112.4941    48.8389     20.000   1263.000 151505.000     21.957    41.5367    -1.9995     0.0009    26.0000     4.0000     9.0000    22.0000    26.0000    10.0000     5.0000    20.0000     3.0005     1.0000    -0.4992    20.7652    41.5362     4.3913     1.6569     1.6570     2.4856    14.4503    14.4506    -0.0004     1.7020     0.0000     1.0000     0.0381     0.000
      8  -112.7463    48.7146     20.000   1257.000 151587.000     21.969    41.5367    -1.9995     0.0009    26.0000     4.0000     9.0000    22.0000    26.0000    10.0000     5.0000    20.0000     3.0005     1.0000    -0.4992    20.7716    41.5363     4.3978     1.6593     1.6593     2.4893    14.4503    14.4506    -0.0003     1.7025     0.0000     1.0000     0.0381     0.000
      9  -113.0010    48.5894     20.000   1326.000 151638.000     21.977    41.5367    -1.9995     0.0009    26.0000     4.0000     9.0000    22.0000    26.0000    10.0000     5.0000    20.0000     3.0005     1.0000    -0.4992    20.7714    41.5363     4.4042     1.6617     1.6617     2.4930    14.4503    14.4505    -0.0003     1.7030     0.0000     1.0000     0.0383     0.000
     10  -113.2456    48.4645     20.000   1361.000 151753.000     21.993    41.5367    -1.9995     0.0009    26.0000     4.0000     9.0000    22.0000    26.0000    10.0000     5.0000    20.0000     3.0005     1.0000    -0.4992    20.7714    41.5363     4.4105     1.6641     1.6642     2.4965    14.4503    14.4505    -0.0002     1.7028     0.0000     1.0000     0.0383     0.000
     11  -113.4941    48.3390     20.000   1318.000 151142.000     21.905    41.5367    -1.9995     0.0009    26.0000     4.0000     9.0000    22.0000    26.0000    10.0000     5.0000    20.0000     3.0005     1.0000    -0.4992    20.7715    41.5363     4.4167     1.6665     1.6666     2.5000    14.4503    14.4506    -0.0003     1.7022     0.0000     1.0000     0.0383     0.000
     12  -113.7445    48.2135     20.000   1298.000 151459.000     21.951    41.5367    -1.9995     0.0009    26.0000     4.0000     9.0000    22.0000    26.0000    10.0000     5.0000    20.0000     3.0005     1.0000    -0.4992    20.7714    41.5363     4.4231     1.6689     1.6690     2.5035    14.4503    14.4505    -0.0003     1.7005     0.0000     1.0000     0.0385     0.000
     13  -113.9978    48.0891     20.000   1275.000 150907.000     21.871    41.5367    -1.9995     0.0009    26.0000     4.0000     9.0000    22.0000    26.0000    10.0000     5.0000    20.0000     3.0005     1.0000    -0.4992    20.7715    41.5363     4.4294     1.6712     1.6713     2.5072    14.4503    14.4505    -0.0003     1.7022     0.0000     1.0000     0.0385     0.000
     14  -114.2487    47.9642     20.000   1249.000 151932.000     22.019    41.5367    -1.9995     0.0009    26.0000     4.0000     9.0000    22.0000    26.0000    10.0000     5.0000    20.0000     3.0005     1.0000    -0.4992    20.7713    41.5363     4.4357     1.6736     1.6736     2.5108    14.4503    14.4506    -0.0003     1.7041     0.0000     1.0000     0.0385     0.000
     15  -114.4957    47.8390     20.000   1277.000 151506.000     21.957    41.5367    -1.9995     0.0009    26.0000     4.0000     9.0000    22.0000    26.0000    10.0000     5.0000    20.0000     3.0005     1.0000    -0.4992    20.7714    41.5363     4.4419     1.6760     1.6760     2.5142    14.4503    14.4506    -0.0003     1.6989     0.0000     1.0000     0.0382     0.000
     16  -114.7453    47.7142     20.000   1137.000 151802.000     22.000    41.5367    -1.9995     0.0009    26.0000     4.0000     9.0000    22.0000    26.0000    10.0000     5.0000    20.0000     3.0005     1.0000    -0.4992    20.7713    41.5363     4.4481     1.6783     1.6784     2.5178    14.4503    14.4506    -0.0003     1.7009     0.0000     1.0000     0.0382     0.000
     17  -114.9976    47.5895     20.000   1117.000 151655.000     21.979    41.5367    -1.9995     0.0009    26.0000     4.0000     9.0000    22.0000    26.0000    10.0000     5.0000    20.0000     3.0004     1.0000    -0.4992    20.7714    41.5363     4.4544     1.6806     1.6807     2.5213    14.4503    14.4506    -0.0003     1.6990     0.0000     1.0000     0.0382     0.000
     18  -115.2446    47.4647     20.000   1099.000 151025.000     21.888    41.5367    -1.9995     0.0009    26.0000     4.0000     9.0000    22.0000    26.0000    10.0000     5.0000    20.0000     3.0005     1.0000    -0.4992    20.7713    41.5363     4.4605     1.6830     1.6830     2.5248    14.4503    14.4505    -0.0003     1.7015     0.0000     1.0000     0.0380     0.000
     19  -115.4953    47.3393     20.000   1071.000 151748.000     21.992    41.5367    -1.9995     0.0009    26.0000     4.0000     9.0000    22.0000    26.0000    10.0000     5.0000    20.0000     3.0005     1.0000    -0.4992    20.7713    41.5363     4.4666     1.6853     1.6854     2.5283    14.4503    14.4506    -0.0003     1.7032     0.0000     1.0000     0.0380     0.000
     20  -115.7446    47.2136     20.000   1044.000 151767.000     21.995    41.5367    -1.9995     0.0009    26.0000     4.0000     9.0000    22.0000    26.0000    10.0000     5.0000    20.0000     3.0004     1.0000    -0.4992    20.7713    41.5363     4.4728     1.6877     1.6877     2.5317    14.4503    14.4505    -0.0003     1.7011     0.0000     1.0000     0.0380     0.000
     21  -116.0000    47.0891     20.000    939.000 150750.000     21.848    41.5367    -1.9995     0.0009    26.0000     4.0000     9.0000    22.0000    26.0000    10.0000     5.0000    20.0000     3.0004     1.0000    -0.4992    20.7713    41.5363     4.4790     1.6899     1.6900     2.5353    14.4503    14.4505    -0.0003     1.7040     0.0000     1.0000     0.0384     0.000
# Sum of Counts = 24501
# Center of Mass = -113.492222+/-1.025432
# Full Width Half-Maximum = 2.885742+/-0.428564
# 3:42:35 PM  9/20/2023   scan completed.
