Repository: neutrons/TAVI

# TAVI, Triple-Axis data VIsualization toolkit
TAVI can be installed locally as a standard conda package and has been deployed on ORNL's analysis cluster.

File: test_data/CeCl3_CeBr3/IPTS-30730/exp998/Datafiles/HB1A_exp0998_scan0065.dat
# scan = 65
# date = 9/20/2023
# time = 3:42:47 PM
# proposal = 30730
# experiment = Low Temperature Magnetic Structure of CeCl3
# experiment_number = 998
# command = scanrel s1 1.5 -1.5 0.15
# builtin_command = scan s1 @(s1)+1.5 @(s1)+-1.5 0.150000
# users = Adam Aczel, David Mandrus, Matthew Cothrine, Stephen Nagler
# local_contact = A. Aczel
# scan_title = CeBr3, (5/3 5/3 5/2) rocking scan, T = 40 mK
# monochromator = PG002
# analyzer = Pg002
# sense = +-+
# collimation = 40-40-40-80
# samplename = CeBr3
# sampletype = crystal
# samplemosaic = 30.000000
# latticeconstants = 7.911813,7.911813,4.442653,90.000000,90.000000,120.000000
# ubmatrix = 0.075384,0.080477,-0.177039,-0.099473,-0.099471,-0.138870,-0.075649,0.070209,0.006183
# mode = 0
# plane_normal = 0.034896,0.000010,0.999390
# ubconf = UB19Sep2023_24416PM.ini
# preset_type = normal 
# preset_channel = time
# preset_value = 20.000000
# def_x = s1
# def_y = detector
# col_headers = 
#   Pt.         s1       time   detector    monitor        mcu         m2         s2        sgl        sgu   slitb_bt   slitb_lf   slitb_rt   slitb_tp   slita_bt   slita_lf   slita_rt   slita_tp        stl        stu         sz         a1         a2          q          h          k          l         ei         ef          e        vti     sample       temp dr_tsample    dr_temp
      1    49.8433     20.000    936.000 151688.000     21.984    41.5367  -113.4968    -1.9995     0.0009    26.0000     4.0000     9.0000    22.0000    26.0000    10.0000     5.0000    20.0000     3.0005     1.0000    -0.4993    20.7735    41.5369     4.4168     1.6075     1.6075     2.5483    14.4503    14.4501     0.0001     1.7029     0.0000     1.0000     0.0384     0.000
      2    49.6934     20.000    947.000 150917.000     21.872    41.5367  -113.4966    -1.9995     0.0009    26.0000     4.0000     9.0000    22.0000    26.0000    10.0000     5.0000    20.0000     3.0005     1.0000    -0.4992    20.7734    41.5368     4.4168     1.6134     1.6134     2.5436    14.4503    14.4502     0.0001     1.7017     0.0000     1.0000     0.0384     0.000
      3    49.5441     20.000    954.000 151246.000     21.920    41.5367  -113.4965    -1.9995     0.0009    26.0000     4.0000     9.0000    22.0000    26.0000    10.0000     5.0000    20.0000     3.0005     1.0000    -0.4992    20.7734    41.5368     4.4168     1.6193     1.6193     2.5389    14.4503    14.4502     0.0001     1.7010     0.0000     1.0000     0.0380     0.000
      4    49.3933     20.000    930.000 151907.000     22.016    41.5367  -113.4964    -1.9995     0.0009    26.0000     4.0000     9.0000    22.0000    26.0000    10.0000     5.0000    20.0000     3.0005     1.0000    -0.4992    20.7733    41.5368     4.4168     1.6252     1.6253     2.5341    14.4503    14.4502     0.0001     1.7011     0.0000     1.0000     0.0380     0.000
      5    49.2427     20.000    869.000 151902.000     22.015    41.5367  -113.4964    -1.9995     0.0009    26.0000     4.0000     9.0000    22.0000    26.0000    10.0000     5.0000    20.0000     3.0005     1.0000    -0.4992    20.7733    41.5368     4.4168     1.6312     1.6312     2.5293    14.4503    14.4502     0.0000     1.7033     0.0000     1.0000     0.0380     0.000
      6    49.0930     20.000    933.000 151476.000     21.953    41.5367  -113.4963    -1.9995     0.0009    26.0000     4.0000     9.0000    22.0000    26.0000    10.0000     5.0000    20.0000     3.0005     1.0000    -0.4992    20.7733    41.5367     4.4168     1.6371     1.6371     2.5245    14.4503    14.4503     0.0000     1.6995     0.0000     1.0000     0.0383     0.000
      7    48.9432     20.000    952.000 151673.000     21.982    41.5367  -113.4963    -1.9995     0.0009    26.0000     4.0000     9.0000    22.0000    26.0000    10.0000     5.0000    20.0000     3.0005     1.0000    -0.4992    20.7733    41.5367     4.4168     1.6429     1.6430     2.5196    14.4503    14.4503     0.0000     1.7015     0.0000     1.0000     0.0383     0.000
      8    48.7934     20.000    932.000 151652.000     21.979    41.5367  -113.4963    -1.9995     0.0009    26.0000     4.0000     9.0000    22.0000    26.0000    10.0000     5.0000    20.0000     3.0005     1.0000    -0.4992    20.7733    41.5367     4.4168     1.6488     1.6488     2.5148    14.4503    14.4503     0.0000     1.7018     0.0000     1.0000     0.0383     0.000
      9    48.6439     20.000   1044.000 152879.000     22.156    41.5367  -113.4962    -1.9995     0.0009    26.0000     4.0000     9.0000    22.0000    26.0000    10.0000     5.0000    20.0000     3.0005     1.0000    -0.4992    20.7733    41.5367     4.4168     1.6546     1.6547     2.5100    14.4503    14.4503     0.0000     1.7011     0.0000     1.0000     0.0381     0.000
     10    48.4937     20.000   1261.000 152956.000     22.168    41.5367  -113.4962    -1.9995     0.0009    26.0000     4.0000     9.0000    22.0000    26.0000    10.0000     5.0000    20.0000     3.0005     1.0000    -0.4992    20.7733    41.5367     4.4168     1.6605     1.6605     2.5051    14.4503    14.4503     0.0000     1.7003     0.0000     1.0000     0.0381     0.000
     11    48.3433     20.000   1350.000 152439.000     22.093    41.5367  -113.4962    -1.9995     0.0009    26.0000     4.0000     9.0000    22.0000    26.0000    10.0000     5.0000    20.0000     3.0005     1.0000    -0.4992    20.7733    41.5367     4.4168     1.6663     1.6664     2.5002    14.4503    14.4503     0.0000     1.7005     0.0000     1.0000     0.0381     0.000
     12    48.1930     20.000   1114.000 151584.000     21.969    41.5367  -113.4962    -1.9995     0.0009    26.0000     4.0000     9.0000    22.0000    26.0000    10.0000     5.0000    20.0000     3.0005     1.0000    -0.4992    20.7733    41.5367     4.4168     1.6722     1.6722     2.4953    14.4503    14.4503     0.0000     1.6992     0.0000     1.0000     0.0381     0.000
     13    48.0428     20.000    988.000 153570.000     22.257    41.5367  -113.4962    -1.9995     0.0009    26.0000     4.0000     9.0000    22.0000    26.0000    10.0000     5.0000    20.0000     3.0005     1.0000    -0.4992    20.7733    41.5367     4.4168     1.6780     1.6780     2.4903    14.4503    14.4503     0.0000     1.7010     0.0000     1.0000     0.0381     0.000
     14    47.8932     20.000    946.000 152294.000     22.072    41.5367  -113.4962    -1.9995     0.0009    26.0000     4.0000     9.0000    22.0000    26.0000    10.0000     5.0000    20.0000     3.0005     1.0000    -0.4992    20.7733    41.5367     4.4168     1.6838     1.6838     2.4854    14.4503    14.4503     0.0000     1.7037     0.0000     1.0000     0.0381     0.000
     15    47.7435     20.000    878.000 152570.000     22.112    41.5367  -113.4962    -1.9995     0.0009    26.0000     4.0000     9.0000    22.0000    26.0000    10.0000     5.0000    20.0000     3.0005     1.0000    -0.4992    20.7733    41.5367     4.4168     1.6895     1.6896     2.4804    14.4503    14.4503     0.0000     1.6996     0.0000     1.0000     0.0381     0.000
     16    47.5938     20.000    944.000 152698.000     22.130    41.5367  -113.4962    -1.9995     0.0009    26.0000     4.0000     9.0000    22.0000    26.0000    10.0000     5.0000    20.0000     3.0005     1.0000    -0.4992    20.7733    41.5367     4.4168     1.6953     1.6954     2.4755    14.4503    14.4503     0.0000     1.7057     0.0000     1.0000     0.0381     0.000
     17    47.4440     20.000    903.000 151751.000     21.993    41.5367  -113.4962    -1.9995     0.0009    26.0000     4.0000     9.0000    22.0000    26.0000    10.0000     5.0000    20.0000     3.0005     1.0000    -0.4992    20.7733    41.5367     4.4168     1.7011     1.7011     2.4705    14.4503    14.4503     0.0000     1.7063     0.0000     1.0000     0.0381     0.000
     18    47.2928     20.000    938.000 152275.000     22.069    41.5367  -113.4961    -1.9995     0.0009    26.0000     4.0000     9.0000    22.0000    26.0000    10.0000     5.0000    20.0000     3.0005     1.0000    -0.4992    20.7733    41.5367     4.4168     1.7069     1.7069     2.4654    14.4503    14.4503     0.0000     1.7018     0.0000     1.0000     0.0381     0.000
     19    47.1434     20.000    917.000 150815.000     21.857    41.5367  -113.4961    -1.9995     0.0009    26.0000     4.0000     9.0000    22.0000    26.0000    10.0000     5.0000    20.0000     3.0005     1.0000    -0.4992    20.7733    41.5367     4.4168     1.7126     1.7126     2.4604    14.4503    14.4503     0.0000     1.7064     0.0000     1.0000     0.0380     0.000
     20    46.9930     20.000    932.000 152132.000     22.048    41.5367  -113.4961    -1.9995     0.0009    26.0000     4.0000     9.0000    22.0000    26.0000    10.0000     5.0000    20.0000     3.0005     1.0000    -0.4992    20.7733    41.5367     4.4168     1.7183     1.7184     2.4554    14.4503    14.4503     0.0000     1.7051     0.0000     1.0000     0.0380     0.000
     21    46.8434     20.000    926.000 151207.000     21.914    41.5367  -113.4961    -1.9995     0.0009    26.0000     4.0000     9.0000    22.0000    26.0000    10.0000     5.0000    20.0000     3.0005     1.0000    -0.4992    20.7733    41.5367     4.4168     1.7240     1.7241     2.4503    14.4503    14.4503     0.0000     1.7068     0.0000     1.0000     0.0380     0.000
# Sum of Counts = 20594
# Center of Mass = 48.348657+/-0.476503
# Full Width Half-Maximum = 1.770263+/-0.202999
# 3:50:24 PM  9/20/2023   scan completed.

File: test_data/CeCl3_CeBr3/IPTS-30730/exp998/Datafiles/HB1A_exp0998_scan0066.dat
# scan = 66
# date = 9/20/2023
# time = 3:53:26 PM
# proposal = 30730
# experiment = Low Temperature Magnetic Structure of CeCl3
# experiment_number = 998
# command = th2th 3 -3 0.3
# builtin_command = scan s2 @(s2)+3 @(s2)+-3 0.300000 s1 @(s1)+(3/2) @(s1)+(-3/2) 0.150000
# users = Adam Aczel, David Mandrus, Matthew Cothrine, Stephen Nagler
# local_contact = A. Aczel
# scan_title = CeBr3, (7/3 7/3 1/2) th2th scan, T = 40 mK
# monochromator = PG002
# analyzer = Pg002
# sense = +-+
# collimation = 40-40-40-80
# samplename = CeBr3
# sampletype = crystal
# samplemosaic = 30.000000
# latticeconstants = 7.911813,7.911813,4.442653,90.000000,90.000000,120.000000
# ubmatrix = 0.075384,0.080477,-0.177039,-0.099473,-0.099471,-0.138870,-0.075649,0.070209,0.006183
# mode = 0
# plane_normal = 0.034896,0.000010,0.999390
# ubconf = UB19Sep2023_24416PM.ini
# preset_type = normal
# preset_channel = time
# preset_value = 20.000000
# def_x = s2
# def_y = detector
# col_headers =
#   Pt.         s2         s1       time   detector    monitor        mcu         m2        sgl        sgu   slitb_bt   slitb_lf   slitb_rt   slitb_tp   slita_bt   slita_lf   slita_rt   slita_tp        stl        stu         sz         a1         a2          q          h          k          l         ei         ef          e        vti     sample       temp dr_tsample    dr_temp
      1   -88.1777    18.6260     20.000   1027.000 151340.000     21.933    41.5367    -1.9995     0.0009    26.0000     4.0000     9.0000    22.0000    26.0000    10.0000     5.0000    20.0000     3.0006     1.0000    -0.4984    20.7742    41.5367     3.6748     2.2726     2.2726     0.4873    14.4503    14.4503    -0.0000     1.7067     0.0000     1.0000     0.0384     0.000
      2   -88.4786    18.4767     20.000   1097.000 151927.000     22.018    41.5367    -1.9995     0.0009    26.0000     4.0000     9.0000    22.0000    26.0000    10.0000     5.0000    20.0000     3.0006     1.0000    -0.4984    20.7742    41.5367     3.6847     2.2787     2.2788     0.4886    14.4503    14.4503     0.0000     1.7069     0.0000     1.0000     0.0385     0.000
      3   -88.7742    18.3263     20.000   1012.000 152058.000     22.037    41.5367    -1.9995     0.0009    26.0000     4.0000     9.0000    22.0000    26.0000    10.0000     5.0000    20.0000     3.0006     1.0000    -0.4984    20.7741    41.5367     3.6944     2.2847     2.2848     0.4898    14.4503    14.4503     0.0000     1.7037     0.0000     1.0000     0.0385     0.000
      4   -89.0774    18.1761     20.000   1017.000 151718.000     21.988    41.5367    -1.9995     0.0009    26.0000     4.0000     9.0000    22.0000    26.0000    10.0000     5.0000    20.0000     3.0006     1.0000    -0.4984    20.7741    41.5367     3.7044     2.2909     2.2910     0.4912    14.4503    14.4503    -0.0000     1.7080     0.0000     1.0000     0.0385     0.000
      5   -89.3780    18.0260     20.000   1151.000 151345.000     21.934    41.5367    -1.9995     0.0009    26.0000     4.0000     9.0000    22.0000    26.0000    10.0000     5.0000    20.0000     3.0006     1.0000    -0.4984    20.7741    41.5367     3.7143     2.2970     2.2971     0.4925    14.4503    14.4503    -0.0000     1.7091     0.0000     1.0000     0.0386     0.000
      6   -89.6749    17.8766     20.000   1503.000 151773.000     21.996    41.5367    -1.9995     0.0009    26.0000     4.0000     9.0000    22.0000    26.0000    10.0000     5.0000    20.0000     3.0006     1.0000    -0.4984    20.7741    41.5367     3.7240     2.3030     2.3031     0.4938    14.4503    14.4503    -0.0000     1.7081     0.0000     1.0000     0.0386     0.000
      7   -89.9738    17.7269     20.000   1964.000 151843.000     22.006    41.5367    -1.9995     0.0009    26.0000     4.0000     9.0000    22.0000    26.0000    10.0000     5.0000    20.0000     3.0006     1.0000    -0.4983    20.7740    41.5367     3.7338     2.3091     2.3091     0.4950    14.4503    14.4503    -0.0000     1.7066     0.0000     1.0000     0.0386     0.000
      8   -90.2815    17.5767     20.000   2608.000 151835.000     22.005    41.5367    -1.9995     0.0009    26.0000     4.0000     9.0000    22.0000    26.0000    10.0000     5.0000    20.0000     3.0006     1.0000    -0.4983    20.7740    41.5366     3.7438     2.3152     2.3153     0.4965    14.4503    14.4503    -0.0000     1.7056     0.0000     1.0000     0.0388     0.000
      9   -90.5793    17.4267     20.000   3084.000 151860.000     22.009    41.5367    -1.9995     0.0009    26.0000     4.0000     9.0000    22.0000    26.0000    10.0000     5.0000    20.0000     3.0006     1.0000    -0.4984    20.7740    41.5367     3.7534     2.3212     2.3213     0.4978    14.4503    14.4503    -0.0000     1.7080     0.0000     1.0000     0.0388     0.000
     10   -90.8766    17.2761     20.000   3320.000 151630.000     21.975    41.5367    -1.9995     0.0009    26.0000     4.0000     9.0000    22.0000    26.0000    10.0000     5.0000    20.0000     3.0006     1.0000    -0.4983    20.7740    41.5367     3.7631     2.3272     2.3272     0.4989    14.4503    14.4503    -0.0000     1.7050     0.0000     1.0000     0.0388     0.000
     11   -91.1766    17.1262     20.000   3358.000 152102.000     22.044    41.5367    -1.9995     0.0009    26.0000     4.0000     9.0000    22.0000    26.0000    10.0000     5.0000    20.0000     3.0006     1.0000    -0.4983    20.7740    41.5367     3.7728     2.3332     2.3332     0.5002    14.4503    14.4503    -0.0000     1.7056     0.0000     1.0000     0.0389     0.000
     12   -91.4798    16.9760     20.000   3039.000 151577.000     21.968    41.5367    -1.9995     0.0009    26.0000     4.0000     9.0000    22.0000    26.0000    10.0000     5.0000    20.0000     3.0006     1.0000    -0.4983    20.7740    41.5367     3.7825     2.3392     2.3393     0.5016    14.4503    14.4503    -0.0000     1.7046     0.0000     1.0000     0.0389     0.000
     13   -91.7747    16.8266     20.000   2611.000 151508.000     21.958    41.5367    -1.9995     0.0009    26.0000     4.0000     9.0000    22.0000    26.0000    10.0000     5.0000    20.0000     3.0006     1.0000    -0.4983    20.7740    41.5367     3.7920     2.3451     2.3451     0.5028    14.4503    14.4503    -0.0000     1.7064     0.0000     1.0000     0.0389     0.000
     14   -92.0775    16.6766     20.000   2232.000 152099.000     22.043    41.5367    -1.9995     0.0009    26.0000     4.0000     9.0000    22.0000    26.0000    10.0000     5.0000    20.0000     3.0006     1.0000    -0.4983    20.7740    41.5367     3.8017     2.3511     2.3511     0.5041    14.4503    14.4503    -0.0000     1.7059     0.0000     1.0000     0.0388     0.000
     15   -92.3790    16.5269     20.000   1708.000 152332.000     22.077    41.5367    -1.9995     0.0009    26.0000     4.0000     9.0000    22.0000    26.0000    10.0000     5.0000    20.0000     3.0006     1.0000    -0.4983    20.7739    41.5367     3.8113     2.3570     2.3571     0.5054    14.4503    14.4503    -0.0000     1.7079     0.0000     1.0000     0.0388     0.000
     16   -92.6744    16.3765     20.000   1172.000 151759.000     21.994    41.5367    -1.9995     0.0009    26.0000     4.0000     9.0000    22.0000    26.0000    10.0000     5.0000    20.0000     3.0006     1.0000    -0.4983    20.7739    41.5366     3.8207     2.3629     2.3629     0.5066    14.4503    14.4503    -0.0000     1.7091     0.0000     1.0000     0.0388     0.000
     17   -92.9755    16.2262     20.000    989.000 151969.000     22.024    41.5367    -1.9995     0.0009    26.0000     4.0000     9.0000    22.0000    26.0000    10.0000     5.0000    20.0000     3.0006     1.0000    -0.4983    20.7739    41.5367     3.8303     2.3688     2.3688     0.5078    14.4503    14.4503    -0.0000     1.7063     0.0000     1.0000     0.0391     0.000
     18   -93.2798    16.0759     20.000    901.000 152106.000     22.044    41.5367    -1.9995     0.0009    26.0000     4.0000     9.0000    22.0000    26.0000    10.0000     5.0000    20.0000     3.0006     1.0000    -0.4984    20.7740    41.5367     3.8400     2.3747     2.3748     0.5092    14.4503    14.4503    -0.0000     1.7062     0.0000     1.0000     0.0391     0.000
     19   -93.5775    15.9263     20.000    905.000 152244.000     22.064    41.5367    -1.9995     0.0009    26.0000     4.0000     9.0000    22.0000    26.0000    10.0000     5.0000    20.0000     3.0006     1.0000    -0.4984    20.7739    41.5367     3.8494     2.3805     2.3806     0.5104    14.4503    14.4503    -0.0000     1.7050     0.0000     1.0000     0.0391     0.000
     20   -93.8782    15.7766     20.000    835.000 151959.000     22.023    41.5367    -1.9995     0.0009    26.0000     4.0000     9.0000    22.0000    26.0000    10.0000     5.0000    20.0000     3.0006     1.0000    -0.4984    20.7739    41.5366     3.8588     2.3864     2.3865     0.5117    14.4503    14.4503    -0.0000     1.7095     0.0000     1.0000     0.0391     0.000
     21   -94.1798    15.6268     20.000    922.000 151352.000     21.935    41.5367    -1.9995     0.0009    26.0000     4.0000     9.0000    22.0000    26.0000    10.0000     5.0000    20.0000     3.0006     1.0000    -0.4984    20.7739    41.5367     3.8683     2.3922     2.3923     0.5130    14.4503    14.4503    -0.0000     1.7078     0.0000     1.0000     0.0389     0.000
# Sum of Counts = 36455
# Center of Mass = -91.086268+/-0.674709
# Full Width Half-Maximum = 2.880618+/-0.245938
# 4:01:36 PM  9/20/2023   scan completed.

File: test_data/CeCl3_CeBr3/IPTS-30730/exp998/Datafiles/HB1A_exp0998_scan0067.dat
# scan = 67
# date = 9/20/2023
# time = 4:01:54 PM
# proposal = 30730
# experiment = Low Temperature Magnetic Structure of CeCl3
# experiment_number = 998
# command = scanrel s1 1.5 -1.5 0.15
# builtin_command = scan s1 @(s1)+1.5 @(s1)+-1.5 0.150000
# users = Adam Aczel, David Mandrus, Matthew Cothrine, Stephen Nagler
# local_contact = A. Aczel
# scan_title = CeBr3, (7/3 7/3 1/2) rocking scan, T = 40 mK
# monochromator = PG002
# analyzer = Pg002
# sense = +-+
# collimation = 40-40-40-80
# samplename = CeBr3
# sampletype = crystal
# samplemosaic = 30.000000
# latticeconstants = 7.911813,7.911813,4.442653,90.000000,90.000000,120.000000
# ubmatrix = 0.075384,0.080477,-0.177039,-0.099473,-0.099471,-0.138870,-0.075649,0.070209,0.006183
# mode = 0
# plane_normal = 0.034896,0.000010,0.999390
# ubconf = UB19Sep2023_24416PM.ini
# preset_type = normal
# preset_channel = time
# preset_value = 20.000000
# def_x = s1
# def_y = detector
# col_headers =
#   Pt.         s1       time   detector    monitor        mcu         m2         s2        sgl        sgu   slitb_bt   slitb_lf   slitb_rt   slitb_tp   slita_bt   slita_lf   slita_rt   slita_tp        stl        stu         sz         a1         a2          q          h          k          l         ei         ef          e        vti     sample       temp dr_tsample    dr_temp
      1    18.6191     20.000    907.000 151496.000     21.956    41.5367   -91.1796    -1.9995     0.0009    26.0000     4.0000     9.0000    22.0000    26.0000    10.0000     5.0000    20.0000     3.0006     1.0000    -0.4984    20.7741    41.5370     3.7728     2.3208     2.3209     0.5684    14.4503    14.4501     0.0002     1.7074     0.0000     1.0000     0.0389     0.000
      2    18.4697     20.000    932.000 151375.000     21.938    41.5367   -91.1796    -1.9995     0.0009    26.0000     4.0000     9.0000    22.0000    26.0000    10.0000     5.0000    20.0000     3.0006     1.0000    -0.4985    20.7741    41.5369     3.7728     2.3221     2.3222     0.5616    14.4503    14.4501     0.0002     1.7071     0.0000     1.0000     0.0389     0.000
      3    18.3184     20.000    882.000 151563.000     21.966    41.5367   -91.1796    -1.9995     0.0009    26.0000     4.0000     9.0000    22.0000    26.0000    10.0000     5.0000    20.0000     3.0006     1.0000    -0.4985    20.7741    41.5369     3.7728     2.3234     2.3235     0.5547    14.4503    14.4502     0.0001     1.7088     0.0000     1.0000     0.0389     0.000
      4    18.1689     20.000    945.000 151590.000     21.970    41.5367   -91.1796    -1.9995     0.0009    26.0000     4.0000     9.0000    22.0000    26.0000    10.0000     5.0000    20.0000     3.0006     1.0000    -0.4985    20.7741    41.5369     3.7728     2.3247     2.3248     0.5479    14.4503    14.4502     0.0001     1.7073     0.0000     1.0000     0.0389     0.000
      5    18.0185     20.000    907.000 151433.000     21.947    41.5367   -91.1796    -1.9995     0.0009    26.0000     4.0000     9.0000    22.0000    26.0000    10.0000     5.0000    20.0000     3.0006     1.0000    -0.4985    20.7741    41.5369     3.7728     2.3260     2.3261     0.5411    14.4503    14.4502     0.0001     1.7064     0.0000     1.0000     0.0391     0.000
      6    17.8691     20.000    937.000 151409.000     21.943    41.5367   -91.1796    -1.9995     0.0009    26.0000     4.0000     9.0000    22.0000    26.0000    10.0000     5.0000    20.0000     3.0006     1.0000    -0.4985    20.7741    41.5369     3.7728     2.3272     2.3273     0.5343    14.4503    14.4502     0.0001     1.7081     0.0000     1.0000     0.0391     0.000
      7    17.7194     20.000    940.000 151403.000     21.942    41.5367   -91.1796    -1.9995     0.0009    26.0000     4.0000     9.0000    22.0000    26.0000    10.0000     5.0000    20.0000     3.0006     1.0000    -0.4985    20.7741    41.5368     3.7728     2.3285     2.3285     0.5274    14.4503    14.4502     0.0001     1.7080     0.0000     1.0000     0.0391     0.000
      8    17.5694     20.000   1064.000 151556.000     21.965    41.5367   -91.1796    -1.9995     0.0009    26.0000     4.0000     9.0000    22.0000    26.0000    10.0000     5.0000    20.0000     3.0006     1.0000    -0.4984    20.7741    41.5368     3.7728     2.3297     2.3298     0.5206    14.4503    14.4502     0.0001     1.7092     0.0000     1.0000     0.0389     0.000
      9    17.4191     20.000   1967.000 152095.000     22.043    41.5367   -91.1796    -1.9995     0.0009    26.0000     4.0000     9.0000    22.0000    26.0000    10.0000     5.0000    20.0000     3.0006     1.0000    -0.4984    20.7741    41.5368     3.7728     2.3309     2.3310     0.5137    14.4503    14.4502     0.0001     1.7065     0.0000     1.0000     0.0389     0.000
     10    17.2688     20.000   3527.000 151762.000     21.994    41.5367   -91.1796    -1.9995     0.0009    26.0000     4.0000     9.0000    22.0000    26.0000    10.0000     5.0000    20.0000     3.0006     1.0000    -0.4984    20.7741    41.5368     3.7728     2.3321     2.3322     0.5068    14.4503    14.4502     0.0001     1.7063     0.0000     1.0000     0.0389     0.000
     11    17.1188     20.000   3436.000 151760.000     21.994    41.5367   -91.1796    -1.9995     0.0009    26.0000     4.0000     9.0000    22.0000    26.0000    10.0000     5.0000    20.0000     3.0006     1.0000    -0.4984    20.7740    41.5368     3.7728     2.3333     2.3333     0.5000    14.4503    14.4502     0.0001     1.7093     0.0000     1.0000     0.0389     0.000
     12    16.9690     20.000   1849.000 151896.000     22.014    41.5367   -91.1796    -1.9995     0.0009    26.0000     4.0000     9.0000    22.0000    26.0000    10.0000     5.0000    20.0000     3.0006     1.0000    -0.4984    20.7740    41.5368     3.7729     2.3344     2.3345     0.4931    14.4503    14.4502     0.0001     1.7069     0.0000     1.0000     0.0391     0.000
     13    16.8188     20.000   1161.000 151592.000     21.970    41.5367   -91.1796    -1.9995     0.0009    26.0000     4.0000     9.0000    22.0000    26.0000    10.0000     5.0000    20.0000     3.0006     1.0000    -0.4984    20.7740    41.5368     3.7728     2.3356     2.3356     0.4863    14.4503    14.4502     0.0001     1.7048     0.0000     1.0000     0.0391     0.000
     14    16.6696     20.000    979.000 151663.000     21.980    41.5367   -91.1796    -1.9995     0.0009    26.0000     4.0000     9.0000    22.0000    26.0000    10.0000     5.0000    20.0000     3.0006     1.0000    -0.4984    20.7740    41.5368     3.7728     2.3367     2.3368     0.4794    14.4503    14.4502     0.0001     1.7056     0.0000     1.0000     0.0391     0.000
     15    16.5192     20.000    998.000 151096.000     21.898    41.5367   -91.1796    -1.9995     0.0009    26.0000     4.0000     9.0000    22.0000    26.0000    10.0000     5.0000    20.0000     3.0006     1.0000    -0.4984    20.7741    41.5368     3.7729     2.3378     2.3379     0.4725    14.4503    14.4502     0.0001     1.7101     0.0000     1.0000     0.0390     0.000
     16    16.3693     20.000    997.000 151538.000     21.962    41.5367   -91.1796    -1.9995     0.0009    26.0000     4.0000     9.0000    22.0000    26.0000    10.0000     5.0000    20.0000     3.0006     1.0000    -0.4984    20.7740    41.5368     3.7728     2.3389     2.3390     0.4657    14.4503    14.4502     0.0001     1.7073     0.0000     1.0000     0.0390     0.000
     17    16.2187     20.000    925.000 151343.000     21.934    41.5367   -91.1796    -1.9995     0.0009    26.0000     4.0000     9.0000    22.0000    26.0000    10.0000     5.0000    20.0000     3.0006     1.0000    -0.4984    20.7740    41.5368     3.7729     2.3400     2.3400     0.4588    14.4503    14.4502     0.0001     1.7076     0.0000     1.0000     0.0390     0.000
     18    16.0686     20.000    917.000 151587.000     21.969    41.5367   -91.1796    -1.9995     0.0009    26.0000     4.0000     9.0000    22.0000    26.0000    10.0000     5.0000    20.0000     3.0006     1.0000    -0.4984    20.7740    41.5368     3.7729     2.3410     2.3411     0.4519    14.4503    14.4502     0.0001     1.7092     0.0000     1.0000     0.0390     0.000
     19    15.9189     20.000    929.000 151461.000     21.951    41.5367   -91.1796    -1.9995     0.0009    26.0000     4.0000     9.0000    22.0000    26.0000    10.0000     5.0000    20.0000     3.0006     1.0000    -0.4984    20.7741    41.5368     3.7728     2.3421     2.3421     0.4450    14.4503    14.4502     0.0001     1.7067     0.0000     1.0000     0.0390     0.000
     20    15.7692     20.000    866.000 152303.000     22.073    41.5367   -91.1796    -1.9995     0.0009    26.0000     4.0000     9.0000    22.0000    26.0000    10.0000     5.0000    20.0000     3.0006     1.0000    -0.4984    20.7740    41.5368     3.7729     2.3431     2.3432     0.4381    14.4503    14.4502     0.0001     1.7073     0.0000     1.0000     0.0390     0.000
     21    15.6197     20.000    885.000 151681.000     21.983    41.5367   -91.1796    -1.9995     0.0009    26.0000     4.0000     9.0000    22.0000    26.0000    10.0000     5.0000    20.0000     3.0006     1.0000    -0.4984    20.7740    41.5368     3.7728     2.3441     2.3442     0.4313    14.4503    14.4502     0.0001     1.7090     0.0000     1.0000     0.0390     0.000
# Sum of Counts = 26950
# Center of Mass = 17.138708+/-0.147718
# Full Width Half-Maximum = 1.543120+/-0.055908
# 4:09:29 PM  9/20/2023   scan completed.

File: test_data/CeCl3_CeBr3/IPTS-30730/exp998/Datafiles/HB1A_exp0998_scan0068.dat
# scan = 68
# date = 9/20/2023
# time = 4:09:53 PM
# proposal = 30730
# experiment = Low Temperature Magnetic Structure of CeCl3
# experiment_number = 998
# command = th2th 3 -3 0.3
# builtin_command = scan s2 @(s2)+3 @(s2)+-3 0.300000 s1 @(s1)+(3/2) @(s1)+(-3/2) 0.150000
# users = Adam Aczel, David Mandrus, Matthew Cothrine, Stephen Nagler
# local_contact = A. Aczel
# scan_title = CeBr3, (8/3 8/3 1/2) th2th scan, T = 40 mK
# monochromator = PG002
# analyzer = Pg002
# sense = +-+
# collimation = 40-40-40-80
# samplename = CeBr3
# sampletype = crystal
# samplemosaic = 30.000000
# latticeconstants = 7.911813,7.911813,4.442653,90.000000,90.000000,120.000000
# ubmatrix = 0.075384,0.080477,-0.177039,-0.099473,-0.099471,-0.138870,-0.075649,0.070209,0.006183
# mode = 0
# plane_normal = 0.034896,0.000010,0.999390
# ubconf = UB19Sep2023_24416PM.ini
# preset_type = normal 
# preset_channel = time
# preset_value = 20.000000
# def_x = s2
# def_y = detector
# col_headers = 
#   Pt.         s2         s1       time   detector    monitor        mcu         m2        sgl        sgu   slitb_bt   slitb_lf   slitb_rt   slitb_tp   slita_bt   slita_lf   slita_rt   slita_tp        stl        stu         sz         a1         a2          q          h          k          l         ei         ef          e        vti     sample       temp dr_tsample    dr_temp
      1  -105.7814     8.4958     20.000    847.000 152139.000     22.049    41.5367    -1.9995     0.0009    26.0000     4.0000     9.0000    22.0000    26.0000    10.0000     5.0000    20.0000     3.0006     1.0000    -0.4984    20.7736    41.5367     4.2120     2.6156     2.6157     0.4905    14.4503    14.4503     0.0000     1.7074     0.0000     1.0000     0.0390     0.000
      2  -106.0798     8.3458     20.000    860.000 151787.000     21.998    41.5367    -1.9995     0.0009    26.0000     4.0000     9.0000    22.0000    26.0000    10.0000     5.0000    20.0000     3.0006     1.0000    -0.4983    20.7735    41.5367     4.2202     2.6208     2.6208     0.4914    14.4503    14.4503    -0.0000     1.7074     0.0000     1.0000     0.0393     0.000
      3  -106.3852     8.1953     20.000    948.000 152094.000     22.043    41.5367    -1.9995     0.0009    26.0000     4.0000     9.0000    22.0000    26.0000    10.0000     5.0000    20.0000     3.0006     1.0000    -0.4982    20.7735    41.5367     4.2287     2.6260     2.6261     0.4925    14.4503    14.4503    -0.0000     1.7073     0.0000     1.0000     0.0393     0.000
      4  -106.6837     8.0456     20.000   1020.000 151813.000     22.002    41.5367    -1.9995     0.0009    26.0000     4.0000     9.0000    22.0000    26.0000    10.0000     5.0000    20.0000     3.0006     1.0000    -0.4982    20.7735    41.5367     4.2369     2.6311     2.6312     0.4935    14.4503    14.4503    -0.0000     1.7083     0.0000     1.0000     0.0393     0.000
      5  -106.9782     7.8956     20.000   1132.000 152633.000     22.121    41.5367    -1.9995     0.0009    26.0000     4.0000     9.0000    22.0000    26.0000    10.0000     5.0000    20.0000     3.0006     1.0000    -0.4982    20.7734    41.5367     4.2450     2.6361     2.6362     0.4943    14.4503    14.4503    -0.0000     1.7086     0.0000     1.0000     0.0393     0.000
      6  -107.2783     7.7459     20.000   1262.000 151924.000     22.018    41.5367    -1.9995     0.0009    26.0000     4.0000     9.0000    22.0000    26.0000    10.0000     5.0000    20.0000     3.0006     1.0000    -0.4982    20.7734    41.5367     4.2532     2.6412     2.6413     0.4953    14.4503    14.4503    -0.0000     1.7078     0.0000     1.0000     0.0393     0.000
      7  -107.5831     7.5961     20.000   1364.000 151699.000     21.985    41.5367    -1.9995     0.0009    26.0000     4.0000     9.0000    22.0000    26.0000    10.0000     5.0000    20.0000     3.0007     1.0000    -0.4982    20.7733    41.5367     4.2615     2.6464     2.6465     0.4964    14.4503    14.4503    -0.0000     1.7067     0.0000     1.0000     0.0393     0.000
      8  -107.8773     7.4460     20.000   1541.000 152421.000     22.090    41.5367    -1.9995     0.0009    26.0000     4.0000     9.0000    22.0000    26.0000    10.0000     5.0000    20.0000     3.0007     1.0000    -0.4982    20.7733    41.5367     4.2695     2.6514     2.6514     0.4971    14.4503    14.4503    -0.0000     1.7076     0.0000     1.0000     0.0392     0.000
      9  -108.1792     7.2952     20.000   1751.000 151743.000     21.992    41.5367    -1.9995     0.0009    26.0000     4.0000     9.0000    22.0000    26.0000    10.0000     5.0000    20.0000     3.0006     1.0000    -0.4981    20.7733    41.5367     4.2777     2.6564     2.6565     0.4981    14.4503    14.4503    -0.0000     1.7079     0.0000     1.0000     0.0392     0.000
     10  -108.4816     7.1455     20.000   1835.000 151571.000     21.967    41.5367    -1.9995     0.0009    26.0000     4.0000     9.0000    22.0000    26.0000    10.0000     5.0000    20.0000     3.0006     1.0000    -0.4981    20.7732    41.5367     4.2859     2.6615     2.6616     0.4991    14.4503    14.4503    -0.0000     1.7063     0.0000     1.0000     0.0392     0.000
     11  -108.7818     6.9958     20.000   1678.000 151963.000     22.024    41.5367    -1.9995     0.0009    26.0000     4.0000     9.0000    22.0000    26.0000    10.0000     5.0000    20.0000     3.0006     1.0000    -0.4981    20.7732    41.5367     4.2939     2.6665     2.6666     0.5001    14.4503    14.4503    -0.0000     1.7070     0.0000     1.0000     0.0393     0.000
     12  -109.0800     6.8455     20.000   1718.000 151618.000     21.974    41.5367    -1.9995     0.0009    26.0000     4.0000     9.0000    22.0000    26.0000    10.0000     5.0000    20.0000     3.0006     1.0000    -0.4982    20.7732    41.5367     4.3019     2.6715     2.6716     0.5009    14.4503    14.4503    -0.0000     1.7091     0.0000     1.0000     0.0393     0.000
     13  -109.3801     6.6959     20.000   1543.000 151946.000     22.021    41.5367    -1.9995     0.0009    26.0000     4.0000     9.0000    22.0000    26.0000    10.0000     5.0000    20.0000     3.0006     1.0000    -0.4982    20.7731    41.5367     4.3099     2.6765     2.6765     0.5019    14.4503    14.4503    -0.0000     1.7089     0.0000     1.0000     0.0393     0.000
     14  -109.6777     6.5460     20.000   1500.000 151985.000     22.027    41.5367    -1.9995     0.0009    26.0000     4.0000     9.0000    22.0000    26.0000    10.0000     5.0000    20.0000     3.0006     1.0000    -0.4982    20.7731    41.5367     4.3178     2.6814     2.6814     0.5028    14.4503    14.4503    -0.0000     1.7074     0.0000     1.0000     0.0394     0.000
     15  -109.9839     6.3958     20.000   1401.000 151908.000     22.016    41.5367    -1.9995     0.0009    26.0000     4.0000     9.0000    22.0000    26.0000    10.0000     5.0000    20.0000     3.0006     1.0000    -0.4982    20.7730    41.5367     4.3260     2.6864     2.6865     0.5039    14.4503    14.4503    -0.0000     1.7075     0.0000     1.0000     0.0394     0.000
     16  -110.2793     6.2453     20.000   1211.000 151953.000     22.022    41.5367    -1.9995     0.0009    26.0000     4.0000     9.0000    22.0000    26.0000    10.0000     5.0000    20.0000     3.0006     1.0000    -0.4982    20.7730    41.5367     4.3338     2.6913     2.6913     0.5046    14.4503    14.4503    -0.0000     1.7085     0.0000     1.0000     0.0394     0.000
     17  -110.5812     6.0957     20.000   1160.000 152370.000     22.083    41.5367    -1.9995     0.0009    26.0000     4.0000     9.0000    22.0000    26.0000    10.0000     5.0000    20.0000     3.0006     1.0000    -0.4982    20.7729    41.5367     4.3417     2.6962     2.6962     0.5056    14.4503    14.4503    -0.0000     1.7069     0.0000     1.0000     0.0392     0.000
     18  -110.8808     5.9457     20.000   1022.000 151951.000     22.022    41.5367    -1.9995     0.0009    26.0000     4.0000     9.0000    22.0000    26.0000    10.0000     5.0000    20.0000     3.0006     1.0000    -0.4983    20.7729    41.5367     4.3495     2.7010     2.7011     0.5065    14.4503    14.4503    -0.0000     1.7109     0.0000     1.0000     0.0392     0.000
     19  -111.1844     5.7956     20.000    948.000 151704.000     21.986    41.5367    -1.9995     0.0009    26.0000     4.0000     9.0000    22.0000    26.0000    10.0000     5.0000    20.0000     3.0006     1.0000    -0.4982    20.7728    41.5367     4.3575     2.7060     2.7060     0.5075    14.4503    14.4503    -0.0000     1.7073     0.0000     1.0000     0.0392     0.000
     20  -111.4832     5.6461     20.000    924.000 151445.000     21.949    41.5367    -1.9995     0.0009    26.0000     4.0000     9.0000    22.0000    26.0000    10.0000     5.0000    20.0000     3.0006     1.0000    -0.4982    20.7728    41.5366     4.3652     2.7108     2.7108     0.5084    14.4503    14.4503    -0.0000     1.7086     0.0000     1.0000     0.0392     0.000
     21  -111.7822     5.4958     20.000    911.000 152293.000     22.071    41.5367    -1.9995     0.0009    26.0000     4.0000     9.0000    22.0000    26.0000    10.0000     5.0000    20.0000     3.0006     1.0000    -0.4982    20.7726    41.5367     4.3730     2.7156     2.7157     0.5093    14.4503    14.4503    -0.0000     1.7085     0.0000     1.0000     0.0394     0.000
# Sum of Counts = 26576
# Center of Mass = -108.788027+/-0.943790
# Full Width Half-Maximum = 3.239373+/-0.373268
# 4:17:59 PM  9/20/2023   scan completed.
