Repository: neutrons/TAVI

# TAVI, Triple-Axis data VIsualization toolkit
TAVI can be installed locally as a standard conda package and has been deployed on ORNL's analysis cluster.

File: test_data/FeGa_data/exp171/Datafiles/HB3_exp0171_scan0018.dat
# scan = 18
# date = 9/29/2008
# time = 3:29:19 PM
# proposal = IPTS-1454
# experiment = Spin wave and phonon dispersion in Fe-Ga solid solution
# experiment_number = 171
# command = scantitle "Look for phonon and spin wave"; scan h 0.5 1 0.025 k 1.5 1 0.025 l 0 e 12 preset mcu 10
# builtin_command = scan h 0.5 1 0.025 k 1.5 1 0.025 l 0 e 12 preset mcu 10
# users = Summer School
# local_contact = 
# scan_title = Look for phonon and spin wave
# monochromator = PG002
# analyzer = Pg002
# sense = -+-
# collimation = 48-40-40-120
# samplename = FeGa 28.8%
# sampletype = crystal
# samplemosaic = 30.000000
# latticeconstants = 2.909750,2.909750,2.909750,90.000000,90.000000,90.000000
# ubmatrix = -0.248264,-0.237003,0.017469,0.237458,-0.248401,0.004615,0.009443,0.015404,0.343197
# mode = 0
# plane_normal = 0.050829,0.013429,0.998616
# ubconf = UB29Sep2008_10947PM.ini
# preset_type = normal 
# preset_channel = mcu
# preset_value = 10.000000
# def_x = h
# def_y = detector
# col_headers = 
#   Pt.          h          k          l          e       time   detector    monitor        mcu focal_length         m1         m2   mcrystal       marc     mtrans     mfocus         s1         s2        sgl        sgu        stl        stu         a1         a2          q         ei         ef   tcoldtip    tsample       temp
      1     0.4994     1.5000    -0.0001    12.0119      8.706    131.000  90000.000     10.000    49.5636   -28.7955   -30.2419   120.1201     0.2500     9.5000   -47.0791    17.4834    64.1947    -2.9105     0.7705     4.0000     0.0020   159.4167   -41.1825     3.4137    26.7008    14.6889     1.0000     1.0000   200.000
      2     0.5245     1.4751    -0.0001    12.0119      8.644    101.000  90000.000     10.000    49.5636   -28.7955   -30.2419   120.1201     0.2500     9.5000   -47.0791    18.4579    63.4415    -2.9105     0.7705     4.0000     0.0020   159.4167   -41.1825     3.3805    26.7008    14.6889     1.0000     1.0000   200.000
      3     0.5495     1.4501    -0.0001    12.0119      8.669    121.000  90000.000     10.000    49.5636   -28.7955   -30.2419   120.1201     0.2500     9.5000   -47.0791    19.4615    62.7165    -2.9105     0.7705     4.0000     0.0020   159.4167   -41.1825     3.3485    26.7008    14.6889     1.0000     1.0000   200.000
      4     0.5745     1.4250    -0.0001    12.0119      8.590    101.000  90000.000     10.000    49.5636   -28.7955   -30.2419   120.1201     0.2500     9.5000   -47.0791    20.4983    62.0214    -2.9105     0.7705     4.0000     0.0020   159.4167   -41.1825     3.3177    26.7008    14.6889     1.0000     1.0000   200.000
      5     0.5995     1.4001    -0.0001    12.0119      8.620     98.000  90000.000     10.000    49.5636   -28.7955   -30.2419   120.1201     0.2500     9.5000   -47.0791    21.5662    61.3693    -2.9105     0.7705     4.0000     0.0020   159.4167   -41.1825     3.2887    26.7008    14.6889     1.0000     1.0000   200.000
      6     0.6245     1.3751    -0.0001    12.0119      8.604     60.000  90000.000     10.000    49.5636   -28.7955   -30.2419   120.1201     0.2500     9.5000   -47.0791    22.6708    60.7529    -2.9105     0.7705     4.0000     0.0020   159.4167   -41.1825     3.2612    26.7008    14.6889     1.0000     1.0000   200.000
      7     0.6495     1.3501    -0.0001    12.0119      8.591     53.000  90000.000     10.000    49.5636   -28.7955   -30.2419   120.1201     0.2500     9.5000   -47.0791    23.8041    60.1697    -2.9105     0.7705     4.0000     0.0020   159.4167   -41.1825     3.2351    26.7008    14.6889     1.0000     1.0000   200.000
      8     0.6746     1.3251    -0.0001    12.0119      8.620     53.000  90000.000     10.000    49.5636   -28.7955   -30.2419   120.1201     0.2500     9.5000   -47.0791    24.9762    59.6274    -2.9105     0.7705     4.0000     0.0020   159.4167   -41.1825     3.2109    26.7008    14.6889     1.0000     1.0000   200.000
      9     0.6996     1.3001    -0.0001    12.0119      8.611     66.000  90000.000     10.000    49.5636   -28.7955   -30.2419   120.1201     0.2500     9.5000   -47.0791    26.1686    59.1185    -2.9105     0.7705     4.0000     0.0020   159.4167   -41.1825     3.1880    26.7008    14.6889     1.0000     1.0000   200.000
     10     0.7245     1.2752    -0.0001    12.0119      8.618     59.000  90000.000     10.000    49.5636   -28.7955   -30.2419   120.1201     0.2500     9.5000   -47.0791    27.3873    58.6500    -2.9105     0.7705     4.0000     0.0020   159.4167   -41.1825     3.1670    26.7008    14.6889     1.0000     1.0000   200.000
     11     0.7495     1.2502    -0.0001    12.0119      8.600     60.000  90000.000     10.000    49.5636   -28.7955   -30.2419   120.1201     0.2500     9.5000   -47.0791    28.6365    58.2199    -2.9105     0.7705     4.0000     0.0020   159.4167   -41.1825     3.1476    26.7008    14.6889     1.0000     1.0000   200.000
     12     0.7745     1.2252    -0.0001    12.0119      8.572     59.000  90000.000     10.000    49.5636   -28.7955   -30.2419   120.1201     0.2500     9.5000   -47.0791    29.9135    57.8283    -2.9105     0.7705     4.0000     0.0020   159.4167   -41.1825     3.1300    26.7008    14.6889     1.0000     1.0000   200.000
     13     0.7997     1.2001    -0.0001    12.0119      8.591     69.000  90000.000     10.000    49.5636   -28.7955   -30.2419   120.1201     0.2500     9.5000   -47.0791    31.2186    57.4756    -2.9105     0.7705     4.0000     0.0020   159.4167   -41.1825     3.1140    26.7008    14.6889     1.0000     1.0000   200.000
     14     0.8245     1.1752    -0.0001    12.0119      8.608     86.000  90000.000     10.000    49.5636   -28.7955   -30.2419   120.1201     0.2500     9.5000   -47.0791    32.5327    57.1638    -2.9105     0.7705     4.0000     0.0020   159.4167   -41.1825     3.1000    26.7008    14.6889     1.0000     1.0000   200.000
     15     0.8495     1.1502    -0.0001    12.0119      8.658    161.000  90000.000     10.000    49.5636   -28.7955   -30.2419   120.1201     0.2500     9.5000   -47.0791    33.8743    56.8933    -2.9105     0.7705     4.0000     0.0020   159.4167   -41.1825     3.0877    26.7008    14.6889     1.0000     1.0000   200.000
     16     0.8746     1.1252    -0.0001    12.0119      8.616    232.000  90000.000     10.000    49.5636   -28.7955   -30.2419   120.1201     0.2500     9.5000   -47.0791    35.2410    56.6651    -2.9105     0.7705     4.0000     0.0020   159.4167   -41.1825     3.0774    26.7008    14.6889     1.0000     1.0000   200.000
     17     0.8995     1.1003    -0.0001    12.0119      8.661    228.000  90000.000     10.000    49.5636   -28.7955   -30.2419   120.1201     0.2500     9.5000   -47.0791    36.6131    56.4760    -2.9105     0.7705     4.0000     0.0020   159.4167   -41.1825     3.0688    26.7008    14.6889     1.0000     1.0000   200.000
     18     0.9246     1.0752    -0.0001    12.0119      8.650    223.000  90000.000     10.000    49.5636   -28.7955   -30.2419   120.1201     0.2500     9.5000   -47.0791    38.0093    56.3283    -2.9105     0.7705     4.0000     0.0020   159.4167   -41.1825     3.0621    26.7008    14.6889     1.0000     1.0000   200.000
     19     0.9496     1.0501    -0.0001    12.0119      8.628    155.000  90000.000     10.000    49.5636   -28.7955   -30.2419   120.1201     0.2500     9.5000   -47.0791    39.4171    56.2201    -2.9105     0.7705     4.0000     0.0020   159.4167   -41.1825     3.0572    26.7008    14.6889     1.0000     1.0000   200.000
     20     0.9745     1.0253    -0.0001    12.0119      8.690    103.000  90000.000     10.000    49.5636   -28.7955   -30.2419   120.1201     0.2500     9.5000   -47.0791    40.8310    56.1608    -2.9105     0.7705     4.0000     0.0020   159.4167   -41.1825     3.0545    26.7008    14.6889     1.0000     1.0000   200.000
     21     0.9997     1.0003    -0.0001    12.0119      8.637     76.000  90000.000     10.000    49.5636   -28.7955   -30.2419   120.1201     0.2500     9.5000   -47.0791    42.2660    56.1437    -2.9105     0.7705     4.0000     0.0020   159.4167   -41.1825     3.0538    26.7008    14.6889     1.0000     1.0000   200.000
# Sum of Counts = 2295
# Center of Mass = 0.779724+/-0.023253
# Full Width Half-Maximum = 0.316284+/-0.012404
# 3:33:58 PM  9/29/2008   scan completed.

File: test_data/FeGa_data/exp171/Datafiles/HB3_exp0171_scan0019.dat
# scan = 19
# date = 9/29/2008
# time = 3:34:56 PM
# proposal = IPTS-1454
# experiment = Spin wave and phonon dispersion in Fe-Ga solid solution
# experiment_number = 171
# command = scan h 0.5 k 1.5 l 0 e 12 5 -.4 preset mcu 15
# builtin_command = scan h 0.5 k 1.5 l 0 e 12 5 -.4 preset mcu 15
# users = Summer School
# local_contact =
# scan_title = T2[110] q=0.5
# monochromator = PG002
# analyzer = Pg002
# sense = -+-
# collimation = 48-40-40-120
# samplename = FeGa 28.8%
# sampletype = crystal
# samplemosaic = 30.000000
# latticeconstants = 2.909750,2.909750,2.909750,90.000000,90.000000,90.000000
# ubmatrix = -0.248264,-0.237003,0.017469,0.237458,-0.248401,0.004615,0.009443,0.015404,0.343197
# mode = 0
# plane_normal = 0.050829,0.013429,0.998616
# ubconf = UB29Sep2008_10947PM.ini
# preset_type = normal
# preset_channel = mcu
# preset_value = 15.000000
# def_x = e
# def_y = detector
# col_headers =
#   Pt.          h          k          l          e       time   detector    monitor        mcu focal_length         m1         m2   mcrystal       marc     mtrans     mfocus         s1         s2        sgl        sgu        stl        stu         a1         a2          q         ei         ef   tcoldtip    tsample       temp
      1     0.4995     1.4999    -0.0001    12.0119     12.995    212.000 135000.000     15.000    49.5636   -28.7955   -30.2419   120.1201     0.2500     9.5000   -47.0791    17.4889    64.1935    -2.9105     0.7705     4.0000     0.0020   159.4167   -41.1825     3.4137    26.7008    14.6889     1.0000     1.0000   200.000
      2     0.4994     1.5001    -0.0001    11.6108     13.329    247.000 135000.000     15.000    49.9392   -28.7955   -30.4772   120.1201     0.2500     9.5000   -46.6996    17.2777    64.6378    -2.9105     0.7705     4.0000     0.0020   159.4167   -41.1825     3.4139    26.2997    14.6889     1.0000     1.0000   200.000
      3     0.4994     1.5000    -0.0001    11.2112     13.108    326.000 135000.000     15.000    50.3233   -28.7955   -30.7171   120.1201     0.2500     9.5000   -46.3176    17.0719    65.0758    -2.9105     0.7705     4.0000     0.0020   159.4167   -41.1825     3.4139    25.9001    14.6889     1.0000     1.0000   200.000
      4     0.4995     1.5000    -0.0001    10.8109     12.793    482.000 135000.000     15.000    50.7164   -28.7955   -30.9633   120.1201     0.2500     9.5000   -45.9331    16.8712    65.5220    -2.9105     0.7705     4.0000     0.0020   159.4167   -41.1825     3.4139    25.4998    14.6889     1.0000     1.0000   200.000
      5     0.4995     1.5000    -0.0001    10.4112     12.335    647.000 135000.000     15.000    51.1190   -28.7955   -31.2151   120.1201     0.2500     9.5000   -45.5460    16.6673    65.9689    -2.9105     0.7705     4.0000     0.0020   159.4167   -41.1825     3.4139    25.1001    14.6889     1.0000     1.0000   200.000
      6     0.4995     1.5000    -0.0001    10.0111     12.338    779.000 135000.000     15.000    51.5312   -28.7955   -31.4734   120.1201     0.2500     9.5000   -45.1562    16.4623    66.4195    -2.9105     0.7705     4.0000     0.0020   159.4167   -41.1825     3.4138    24.7000    14.6889     1.0000     1.0000   200.000
      7     0.4993     1.5000    -0.0001     9.6113     12.677   1082.000 135000.000     15.000    51.9536   -28.7955   -31.7380   120.1201     0.2500     9.5000   -44.7637    16.2544    66.8756    -2.9105     0.7705     4.0000     0.0020   159.4167   -41.1825     3.4139    24.3002    14.6889     1.0000     1.0000   200.000
      8     0.4994     1.5000    -0.0001     9.2115     12.952   1212.000 135000.000     15.000    52.3866   -28.7955   -32.0094   120.1201     0.2500     9.5000   -44.3684    16.0569    67.3348    -2.9105     0.7705     4.0000     0.0020   159.4167   -41.1825     3.4138    23.9004    14.6889     1.0000     1.0000   200.000
      9     0.4995     1.4999    -0.0001     8.8107     12.626   1317.000 135000.000     15.000    52.8305   -28.7955   -32.2886   120.1201     0.2500     9.5000   -43.9703    15.8622    67.8004    -2.9105     0.7705     4.0000     0.0020   159.4167   -41.1825     3.4138    23.4996    14.6889     1.0000     1.0000   200.000
     10     0.4995     1.4999    -0.0001     8.4112     11.902   1249.000 135000.000     15.000    53.2860   -28.7955   -32.5744   120.1201     0.2500     9.5000   -43.5692    15.6639    68.2685    -2.9105     0.7705     4.0000     0.0020   159.4167   -41.1825     3.4138    23.1001    14.6889     1.0000     1.0000   200.000
     11     0.4995     1.5000    -0.0001     8.0106     11.430    997.000 135000.000     15.000    53.7534   -28.7955   -32.8686   120.1201     0.2500     9.5000   -43.1651    15.4641    68.7447    -2.9105     0.7705     4.0000     0.0020   159.4167   -41.1825     3.4138    22.6995    14.6889     1.0000     1.0000   200.000
     12     0.4994     1.5000    -0.0001     7.6114     11.249    644.000 135000.000     15.000    54.2334   -28.7955   -33.1699   120.1201     0.2500     9.5000   -42.7578    15.2647    69.2218    -2.9105     0.7705     4.0000     0.0020   159.4167   -41.1825     3.4138    22.3003    14.6889     1.0000     1.0000   200.000
     13     0.4994     1.5000    -0.0001     7.2112     11.331    447.000 135000.000     15.000    54.7264   -28.7955   -33.4805   120.1201     0.2500     9.5000   -42.3475    15.0720    69.7077    -2.9105     0.7705     4.0000     0.0020   159.4167   -41.1825     3.4138    21.9001    14.6889     1.0000     1.0000   200.000
     14     0.4991     1.5001    -0.0001     6.8109     11.513    272.000 135000.000     15.000    55.2331   -28.7955   -33.8000   120.1201     0.2500     9.5000   -41.9338    14.8659    70.1976    -2.9105     0.7705     4.0000     0.0020   159.4167   -41.1825     3.4137    21.4998    14.6889     1.0000     1.0000   200.000
     15     0.4995     1.5000    -0.0001     6.4112     11.592    204.000 135000.000     15.000    55.7542   -28.7955   -34.1283   120.1201     0.2500     9.5000   -41.5168    14.6923    70.6953    -2.9105     0.7705     4.0000     0.0020   159.4167   -41.1825     3.4138    21.1001    14.6889     1.0000     1.0000   200.000
     16     0.4994     1.5000    -0.0001     6.0114     11.904    141.000 135000.000     15.000    56.2903   -28.7955   -34.4666   120.1201     0.2500     9.5000   -41.0963    14.4997    71.1964    -2.9105     0.7705     4.0000     0.0020   159.4167   -41.1825     3.4138    20.7003    14.6889     1.0000     1.0000   200.000
     17     0.4994     1.5000    -0.0001     5.6108     12.390    137.000 135000.000     15.000    56.8422   -28.7955   -34.8157   120.1201     0.2500     9.5000   -40.6722    14.3122    71.7077    -2.9105     0.7705     4.0000     0.0020   159.4167   -41.1825     3.4138    20.2997    14.6889     1.0000     1.0000   200.000
     18     0.4994     1.4999    -0.0001     5.2115     12.751    108.000 135000.000     15.000    57.4107   -28.7955   -35.1746   120.1201     0.2500     9.5000   -40.2445    14.1259    72.2197    -2.9105     0.7705     4.0000     0.0020   159.4167   -41.1825     3.4137    19.9004    14.6889     1.0000     1.0000   200.000
# Sum of Counts = 10503
# Center of Mass = 8.944028+/-0.124171
# Full Width Half-Maximum = 2.792378+/-0.055741
# 3:39:48 PM  9/29/2008   scan completed.

File: test_data/FeGa_data/exp171/Datafiles/HB3_exp0171_scan0020.dat
# scan = 20
# date = 9/29/2008
# time = 3:39:48 PM
# proposal = IPTS-1454
# experiment = Spin wave and phonon dispersion in Fe-Ga solid solution
# experiment_number = 171
# command = scan h 0.55 k 1.45 l 0 e 12 5 -.4 preset mcu 15
# builtin_command = scan h 0.55 k 1.45 l 0 e 12 5 -.4 preset mcu 15
# users = Summer School
# local_contact = 
# scan_title = T2[110] q=0.45
# monochromator = PG002
# analyzer = Pg002
# sense = -+-
# collimation = 48-40-40-120
# samplename = FeGa 28.8%
# sampletype = crystal
# samplemosaic = 30.000000
# latticeconstants = 2.909750,2.909750,2.909750,90.000000,90.000000,90.000000
# ubmatrix = -0.248264,-0.237003,0.017469,0.237458,-0.248401,0.004615,0.009443,0.015404,0.343197
# mode = 0
# plane_normal = 0.050829,0.013429,0.998616
# ubconf = UB29Sep2008_10947PM.ini
# preset_type = normal 
# preset_channel = mcu
# preset_value = 15.000000
# def_x = e
# def_y = detector
# col_headers = 
#   Pt.          h          k          l          e       time   detector    monitor        mcu focal_length         m1         m2   mcrystal       marc     mtrans     mfocus         s1         s2        sgl        sgu        stl        stu         a1         a2          q         ei         ef   tcoldtip    tsample       temp
      1     0.5495     1.4501    -0.0001    12.0117     12.759    180.000 135000.000     15.000    49.5636   -28.7955   -30.2420   120.1201     0.2500     9.5000   -47.0791    19.4609    62.7169    -2.9105     0.7705     4.0000     0.0020   159.4167   -41.1825     3.3485    26.7006    14.6889     1.0000     1.0000   200.000
      2     0.5495     1.4500    -0.0001    11.6106     13.129    229.000 135000.000     15.000    49.9392   -28.7955   -30.4773   120.1201     0.2500     9.5000   -46.6996    19.2395    63.1459    -2.9105     0.7705     4.0000     0.0020   159.4167   -41.1825     3.3483    26.2995    14.6889     1.0000     1.0000   200.000
      3     0.5493     1.4501    -0.0001    11.2113     13.119    311.000 135000.000     15.000    50.3233   -28.7955   -30.7171   120.1201     0.2500     9.5000   -46.3176    19.0122    63.5809    -2.9105     0.7705     4.0000     0.0020   159.4167   -41.1825     3.3484    25.9002    14.6889     1.0000     1.0000   200.000
      4     0.5495     1.4500    -0.0001    10.8109     12.612    385.000 135000.000     15.000    50.7164   -28.7955   -30.9633   120.1201     0.2500     9.5000   -45.9331    18.8003    64.0201    -2.9105     0.7705     4.0000     0.0020   159.4167   -41.1825     3.3484    25.4998    14.6889     1.0000     1.0000   200.000
      5     0.5493     1.4501    -0.0001    10.4113     12.301    531.000 135000.000     15.000    51.1190   -28.7955   -31.2150   120.1201     0.2500     9.5000   -45.5460    18.5722    64.4598    -2.9105     0.7705     4.0000     0.0020   159.4167   -41.1825     3.3484    25.1002    14.6889     1.0000     1.0000   200.000
      6     0.5495     1.4500    -0.0001    10.0111     12.293    763.000 135000.000     15.000    51.5312   -28.7955   -31.4734   120.1201     0.2500     9.5000   -45.1562    18.3616    64.9059    -2.9105     0.7705     4.0000     0.0020   159.4167   -41.1825     3.3484    24.7000    14.6889     1.0000     1.0000   200.000
      7     0.5494     1.4500    -0.0001     9.6113     12.564    991.000 135000.000     15.000    51.9536   -28.7955   -31.7380   120.1201     0.2500     9.5000   -44.7637    18.1424    65.3520    -2.9105     0.7705     4.0000     0.0020   159.4167   -41.1825     3.3483    24.3002    14.6889     1.0000     1.0000   200.000
      8     0.5492     1.4502    -0.0001     9.2116     12.836   1183.000 135000.000     15.000    52.3866   -28.7955   -32.0094   120.1201     0.2500     9.5000   -44.3684    17.9186    65.8102    -2.9105     0.7705     4.0000     0.0020   159.4167   -41.1825     3.3485    23.9005    14.6889     1.0000     1.0000   200.000
      9     0.5495     1.4499    -0.0001     8.8106     12.502   1434.000 135000.000     15.000    52.8305   -28.7955   -32.2887   120.1201     0.2500     9.5000   -43.9703    17.7163    66.2620    -2.9105     0.7705     4.0000     0.0020   159.4167   -41.1825     3.3483    23.4995    14.6889     1.0000     1.0000   200.000
     10     0.5495     1.4500    -0.0001     8.4113     11.872   1403.000 135000.000     15.000    53.2860   -28.7955   -32.5743   120.1201     0.2500     9.5000   -43.5692    17.5002    66.7262    -2.9105     0.7705     4.0000     0.0020   159.4167   -41.1825     3.3484    23.1002    14.6889     1.0000     1.0000   200.000
     11     0.5494     1.4500    -0.0001     8.0106     11.418   1182.000 135000.000     15.000    53.7534   -28.7955   -32.8686   120.1201     0.2500     9.5000   -43.1651    17.2830    67.1876    -2.9105     0.7705     4.0000     0.0020   159.4167   -41.1825     3.3482    22.6995    14.6889     1.0000     1.0000   200.000
     12     0.5494     1.4501    -0.0001     7.6113     11.156    766.000 135000.000     15.000    54.2334   -28.7955   -33.1700   120.1201     0.2500     9.5000   -42.7578    17.0726    67.6634    -2.9105     0.7705     4.0000     0.0020   159.4167   -41.1825     3.3484    22.3002    14.6889     1.0000     1.0000   200.000
     13     0.5495     1.4499    -0.0001     7.2112     11.315    449.000 135000.000     15.000    54.7264   -28.7955   -33.4804   120.1201     0.2500     9.5000   -42.3475    16.8672    68.1362    -2.9105     0.7705     4.0000     0.0020   159.4167   -41.1825     3.3483    21.9001    14.6889     1.0000     1.0000   200.000
     14     0.5495     1.4500    -0.0001     6.8109     11.502    302.000 135000.000     15.000    55.2331   -28.7955   -33.8000   120.1201     0.2500     9.5000   -41.9338    16.6570    68.6177    -2.9105     0.7705     4.0000     0.0020   159.4167   -41.1825     3.3483    21.4998    14.6889     1.0000     1.0000   200.000
     15     0.5495     1.4500    -0.0001     6.4112     11.635    205.000 135000.000     15.000    55.7542   -28.7955   -34.1284   120.1201     0.2500     9.5000   -41.5168    16.4476    69.1045    -2.9105     0.7705     4.0000     0.0020   159.4167   -41.1825     3.3483    21.1001    14.6889     1.0000     1.0000   200.000
     16     0.5493     1.4500    -0.0001     6.0113     11.927    191.000 135000.000     15.000    56.2903   -28.7955   -34.4666   120.1201     0.2500     9.5000   -41.0963    16.2361    69.5953    -2.9105     0.7705     4.0000     0.0020   159.4167   -41.1825     3.3482    20.7002    14.6889     1.0000     1.0000   200.000
     17     0.5494     1.4500    -0.0001     5.6108     12.351    134.000 135000.000     15.000    56.8422   -28.7955   -34.8157   120.1201     0.2500     9.5000   -40.6722    16.0327    70.0953    -2.9105     0.7705     4.0000     0.0020   159.4167   -41.1825     3.3483    20.2997    14.6889     1.0000     1.0000   200.000
     18     0.5495     1.4499    -0.0001     5.2115     12.781    122.000 135000.000     15.000    57.4107   -28.7955   -35.1746   120.1201     0.2500     9.5000   -40.2445    15.8344    70.5986    -2.9105     0.7705     4.0000     0.0020   159.4167   -41.1825     3.3483    19.9004    14.6889     1.0000     1.0000   200.000
# Sum of Counts = 10761
# Center of Mass = 8.822405+/-0.121003
# Full Width Half-Maximum = 2.748601+/-0.053830
# 3:45:37 PM  9/29/2008   scan completed.

File: test_data/FeGa_data/exp171/Datafiles/HB3_exp0171_scan0022.dat
# scan = 22
# date = 9/29/2008
# time = 3:50:11 PM
# proposal = IPTS-1454
# experiment = Spin wave and phonon dispersion in Fe-Ga solid solution
# experiment_number = 171
# command = scan h 0.65 k 1.35 l 0 e 11 4 -.4 preset mcu 10
# builtin_command = scan h 0.65 k 1.35 l 0 e 11 4 -.4 preset mcu 10
# users = Summer School
# local_contact = 
# scan_title = T2[110] q=0.4
# monochromator = PG002
# analyzer = Pg002
# sense = -+-
# collimation = 48-40-40-120
# samplename = FeGa 28.8%
# sampletype = crystal
# samplemosaic = 30.000000
# latticeconstants = 2.909750,2.909750,2.909750,90.000000,90.000000,90.000000
# ubmatrix = -0.248264,-0.237003,0.017469,0.237458,-0.248401,0.004615,0.009443,0.015404,0.343197
# mode = 0
# plane_normal = 0.050829,0.013429,0.998616
# ubconf = UB29Sep2008_10947PM.ini
# preset_type = normal 
# preset_channel = mcu
# preset_value = 10.000000
# def_x = e
# def_y = detector
# col_headers = 
#   Pt.          h          k          l          e       time   detector    monitor        mcu focal_length         m1         m2   mcrystal       marc     mtrans     mfocus         s1         s2        sgl        sgu        stl        stu         a1         a2          q         ei         ef   tcoldtip    tsample       temp
      1     0.6495     1.3501    -0.0001    11.0118      8.508     86.000  90000.000     10.000    50.5187   -28.7955   -30.8391   120.1201     0.2500     9.5000   -46.1257    23.1927    61.2313    -2.9105     0.7705     4.0000     0.0020   159.4167   -41.1825     3.2352    25.7006    14.6889     1.0000     1.0000   200.000
      2     0.6495     1.3501    -0.0001    10.6108      8.289    132.000  90000.000     10.000    50.9165   -28.7955   -31.0886   120.1201     0.2500     9.5000   -45.7399    22.9446    61.6614    -2.9105     0.7705     4.0000     0.0020   159.4167   -41.1825     3.2351    25.2997    14.6889     1.0000     1.0000   200.000
      3     0.6495     1.3500    -0.0001    10.2114      8.081    168.000  90000.000     10.000    51.3239   -28.7955   -31.3433   120.1201     0.2500     9.5000   -45.3514    22.7042    62.0915    -2.9105     0.7705     4.0000     0.0020   159.4167   -41.1825     3.2351    24.9003    14.6889     1.0000     1.0000   200.000
      4     0.6495     1.3501    -0.0001     9.8113      8.153    223.000  90000.000     10.000    51.7411   -28.7955   -31.6048   120.1201     0.2500     9.5000   -44.9603    22.4586    62.5291    -2.9105     0.7705     4.0000     0.0020   159.4167   -41.1825     3.2351    24.5002    14.6889     1.0000     1.0000   200.000
      5     0.6494     1.3501    -0.0001     9.4106      8.385    342.000  90000.000     10.000    52.1687   -28.7955   -31.8734   120.1201     0.2500     9.5000   -44.5664    22.2113    62.9659    -2.9105     0.7705     4.0000     0.0020   159.4167   -41.1825     3.2350    24.0995    14.6889     1.0000     1.0000   200.000
      6     0.6493     1.3502    -0.0001     9.0117      8.416    491.000  90000.000     10.000    52.6071   -28.7955   -32.1477   120.1201     0.2500     9.5000   -44.1697    21.9651    63.4102    -2.9105     0.7705     4.0000     0.0020   159.4167   -41.1825     3.2351    23.7006    14.6889     1.0000     1.0000   200.000
      7     0.6495     1.3501    -0.0001     8.6110      8.123    728.000  90000.000     10.000    53.0568   -28.7955   -32.4305   120.1201     0.2500     9.5000   -43.7701    21.7337    63.8579    -2.9105     0.7705     4.0000     0.0020   159.4167   -41.1825     3.2351    23.2999    14.6889     1.0000     1.0000   200.000
      8     0.6495     1.3500    -0.0001     8.2107      7.732   1083.000  90000.000     10.000    53.5181   -28.7955   -32.7206   120.1201     0.2500     9.5000   -43.3675    21.4898    64.3063    -2.9105     0.7705     4.0000     0.0020   159.4167   -41.1825     3.2350    22.8996    14.6889     1.0000     1.0000   200.000
      9     0.6494     1.3501    -0.0001     7.8113      7.471   1378.000  90000.000     10.000    53.9918   -28.7955   -33.0180   120.1201     0.2500     9.5000   -42.9618    21.2468    64.7626    -2.9105     0.7705     4.0000     0.0020   159.4167   -41.1825     3.2351    22.5002    14.6889     1.0000     1.0000   200.000
     10     0.6493     1.3501    -0.0001     7.4107      7.466   1490.000  90000.000     10.000    54.4782   -28.7955   -33.3246   120.1201     0.2500     9.5000   -42.5531    21.0041    65.2203    -2.9105     0.7705     4.0000     0.0020   159.4167   -41.1825     3.2350    22.0996    14.6889     1.0000     1.0000   200.000
     11     0.6495     1.3501    -0.0001     7.0116      7.547   1151.000  90000.000     10.000    54.9780   -28.7955   -33.6387   120.1201     0.2500     9.5000   -42.1410    20.7728    65.6850    -2.9105     0.7705     4.0000     0.0020   159.4167   -41.1825     3.2351    21.7005    14.6889     1.0000     1.0000   200.000
     12     0.6494     1.3501    -0.0001     6.6108      7.677    699.000  90000.000     10.000    55.4918   -28.7955   -33.9631   120.1201     0.2500     9.5000   -41.7257    20.5295    66.1510    -2.9105     0.7705     4.0000     0.0020   159.4167   -41.1825     3.2350    21.2997    14.6889     1.0000     1.0000   200.000
     13     0.6494     1.3501    -0.0001     6.2113      7.825    402.000  90000.000     10.000    56.0203   -28.7955   -34.2962   120.1201     0.2500     9.5000   -41.3070    20.2928    66.6244    -2.9105     0.7705     4.0000     0.0020   159.4167   -41.1825     3.2350    20.9002    14.6889     1.0000     1.0000   200.000
     14     0.6494     1.3500    -0.0001     5.8113      8.108    220.000  90000.000     10.000    56.5643   -28.7955   -34.6396   120.1201     0.2500     9.5000   -40.8847    20.0556    67.1002    -2.9105     0.7705     4.0000     0.0020   159.4167   -41.1825     3.2349    20.5002    14.6889     1.0000     1.0000   200.000
     15     0.6495     1.3500    -0.0001     5.4110      8.410    141.000  90000.000     10.000    57.1243   -28.7955   -34.9939   120.1201     0.2500     9.5000   -40.4588    19.8258    67.5852    -2.9105     0.7705     4.0000     0.0020   159.4167   -41.1825     3.2350    20.0998    14.6889     1.0000     1.0000   200.000
     16     0.6493     1.3501    -0.0001     5.0111      8.524    104.000  90000.000     10.000    57.7013   -28.7955   -35.3589   120.1201     0.2500     9.5000   -40.0292    19.5795    68.0736    -2.9105     0.7705     4.0000     0.0020   159.4167   -41.1825     3.2350    19.7000    14.6889     1.0000     1.0000   200.000
     17     0.6495     1.3500    -0.0001     4.6110      8.654     79.000  90000.000     10.000    58.2962   -28.7955   -35.7358   120.1201     0.2500     9.5000   -39.5958    19.3560    68.5679    -2.9105     0.7705     4.0000     0.0020   159.4167   -41.1825     3.2349    19.2999    14.6889     1.0000     1.0000   200.000
     18     0.6494     1.3500    -0.0001     4.2110      8.729     84.000  90000.000     10.000    58.9098   -28.7955   -36.1248   120.1201     0.2500     9.5000   -39.1584    19.1205    69.0705    -2.9105     0.7705     4.0000     0.0020   159.4167   -41.1825     3.2350    18.8999    14.6889     1.0000     1.0000   200.000
# Sum of Counts = 9001
# Center of Mass = 7.702476+/-0.115528
# Full Width Half-Maximum = 2.431753+/-0.052164
# 3:54:47 PM  9/29/2008   scan completed.
