Repository: neutrons/TAVI

# TAVI, Triple-Axis data VIsualization toolkit
TAVI can be installed locally as a standard conda package and has been deployed on ORNL's analysis cluster.

File: test_data/FeGa_data/exp171/Datafiles/HB3_exp0171_scan0034.dat
# scan = 34
# date = 9/29/2008
# time = 5:25:39 PM
# proposal = IPTS-1454
# experiment = Spin wave and phonon dispersion in Fe-Ga solid solution
# experiment_number = 171
# command = scan h 0.5 1 0.025 k 1.5 1 0.025 l 0 e 15 preset mcu 20
# builtin_command = scan h 0.5 1 0.025 k 1.5 1 0.025 l 0 e 15 preset mcu 20
# users = Summer School
# local_contact = 
# scan_title = Measure spin wave dispersion E=15 meV
# monochromator = PG002
# analyzer = Pg002
# sense = -+-
# collimation = 48-40-40-120
# samplename = FeGa 28.8%
# sampletype = crystal
# samplemosaic = 30.000000
# latticeconstants = 2.909750,2.909750,2.909750,90.000000,90.000000,90.000000
# ubmatrix = -0.248264,-0.237003,0.017469,0.237458,-0.248401,0.004615,0.009443,0.015404,0.343197
# mode = 0
# plane_normal = 0.050829,0.013429,0.998616
# ubconf = UB29Sep2008_10947PM.ini
# preset_type = normal 
# preset_channel = mcu
# preset_value = 20.000000
# def_x = h
# def_y = detector
# col_headers = 
#   Pt.          h          k          l          e       time   detector    monitor        mcu focal_length         m1         m2   mcrystal       marc     mtrans     mfocus         s1         s2        sgl        sgu        stl        stu         a1         a2          q         ei         ef   tcoldtip    tsample       temp
      1     0.4995     1.5000    -0.0001    15.0121     17.007     85.000 180000.000     20.000    46.9938   -28.7955   -28.6393   120.1201     0.2500     9.5000   -49.8518    19.0688    61.0209    -2.9105     0.7705     4.0000     0.0020   159.4167   -41.1825     3.4139    29.7010    14.6889     1.0000     1.0000   200.000
      2     0.5245     1.4751    -0.0001    15.0121     17.005     97.000 180000.000     20.000    46.9938   -28.7955   -28.6393   120.1201     0.2500     9.5000   -49.8518    20.0886    60.2817    -2.9105     0.7705     4.0000     0.0020   159.4167   -41.1825     3.3806    29.7010    14.6889     1.0000     1.0000   200.000
      3     0.5496     1.4500    -0.0001    15.0121     17.046     79.000 180000.000     20.000    46.9938   -28.7955   -28.6393   120.1201     0.2500     9.5000   -49.8518    21.1445    59.5734    -2.9105     0.7705     4.0000     0.0020   159.4167   -41.1825     3.3485    29.7010    14.6889     1.0000     1.0000   200.000
      4     0.5745     1.4251    -0.0001    15.0121     16.957     96.000 180000.000     20.000    46.9938   -28.7955   -28.6393   120.1201     0.2500     9.5000   -49.8518    22.2243    58.8996    -2.9105     0.7705     4.0000     0.0020   159.4167   -41.1825     3.3180    29.7010    14.6889     1.0000     1.0000   200.000
      5     0.5996     1.4001    -0.0001    15.0121     17.020     84.000 180000.000     20.000    46.9938   -28.7955   -28.6393   120.1201     0.2500     9.5000   -49.8518    23.3448    58.2598    -2.9105     0.7705     4.0000     0.0020   159.4167   -41.1825     3.2889    29.7010    14.6889     1.0000     1.0000   200.000
      6     0.6245     1.3752    -0.0001    15.0121     16.999     78.000 180000.000     20.000    46.9938   -28.7955   -28.6393   120.1201     0.2500     9.5000   -49.8518    24.4878    57.6541    -2.9105     0.7705     4.0000     0.0020   159.4167   -41.1825     3.2613    29.7010    14.6889     1.0000     1.0000   200.000
      7     0.6495     1.3501    -0.0001    15.0121     17.058     90.000 180000.000     20.000    46.9938   -28.7955   -28.6393   120.1201     0.2500     9.5000   -49.8518    25.6641    57.0827    -2.9105     0.7705     4.0000     0.0020   159.4167   -41.1825     3.2352    29.7010    14.6889     1.0000     1.0000   200.000
      8     0.6746     1.3251    -0.0001    15.0121     17.031     88.000 180000.000     20.000    46.9938   -28.7955   -28.6393   120.1201     0.2500     9.5000   -49.8518    26.8714    56.5478    -2.9105     0.7705     4.0000     0.0020   159.4167   -41.1825     3.2108    29.7010    14.6889     1.0000     1.0000   200.000
      9     0.6996     1.3002    -0.0001    15.0121     17.050     87.000 180000.000     20.000    46.9938   -28.7955   -28.6393   120.1201     0.2500     9.5000   -49.8518    28.1030    56.0520    -2.9105     0.7705     4.0000     0.0020   159.4167   -41.1825     3.1881    29.7010    14.6889     1.0000     1.0000   200.000
     10     0.7246     1.2752    -0.0001    15.0121     16.999     98.000 180000.000     20.000    46.9938   -28.7955   -28.6393   120.1201     0.2500     9.5000   -49.8518    29.3623    55.5913    -2.9105     0.7705     4.0000     0.0020   159.4167   -41.1825     3.1670    29.7010    14.6889     1.0000     1.0000   200.000
     11     0.7495     1.2502    -0.0001    15.0121     17.064     96.000 180000.000     20.000    46.9938   -28.7955   -28.6393   120.1201     0.2500     9.5000   -49.8518    30.6406    55.1673    -2.9105     0.7705     4.0000     0.0020   159.4167   -41.1825     3.1476    29.7010    14.6889     1.0000     1.0000   200.000
     12     0.7745     1.2252    -0.0001    15.0121     17.030    101.000 180000.000     20.000    46.9938   -28.7955   -28.6393   120.1201     0.2500     9.5000   -49.8518    31.9457    54.7838    -2.9105     0.7705     4.0000     0.0020   159.4167   -41.1825     3.1300    29.7010    14.6889     1.0000     1.0000   200.000
     13     0.7996     1.2002    -0.0001    15.0121     16.979     94.000 180000.000     20.000    46.9938   -28.7955   -28.6393   120.1201     0.2500     9.5000   -49.8518    33.2767    54.4401    -2.9105     0.7705     4.0000     0.0020   159.4167   -41.1825     3.1142    29.7010    14.6889     1.0000     1.0000   200.000
     14     0.8246     1.1753    -0.0001    15.0121     16.973    181.000 180000.000     20.000    46.9938   -28.7955   -28.6393   120.1201     0.2500     9.5000   -49.8518    34.6177    54.1335    -2.9105     0.7705     4.0000     0.0020   159.4167   -41.1825     3.1001    29.7010    14.6889     1.0000     1.0000   200.000
     15     0.8496     1.1503    -0.0001    15.0121     17.032    342.000 180000.000     20.000    46.9938   -28.7955   -28.6393   120.1201     0.2500     9.5000   -49.8518    35.9813    53.8673    -2.9105     0.7705     4.0000     0.0020   159.4167   -41.1825     3.0879    29.7010    14.6889     1.0000     1.0000   200.000
     16     0.8746     1.1253    -0.0001    15.0121     16.966    399.000 180000.000     20.000    46.9938   -28.7955   -28.6393   120.1201     0.2500     9.5000   -49.8518    37.3616    53.6431    -2.9105     0.7705     4.0000     0.0020   159.4167   -41.1825     3.0775    29.7010    14.6889     1.0000     1.0000   200.000
     17     0.8996     1.1003    -0.0001    15.0121     17.013    337.000 180000.000     20.000    46.9938   -28.7955   -28.6393   120.1201     0.2500     9.5000   -49.8518    38.7514    53.4567    -2.9105     0.7705     4.0000     0.0020   159.4167   -41.1825     3.0689    29.7010    14.6889     1.0000     1.0000   200.000
     18     0.9247     1.0752    -0.0001    15.0121     17.027    258.000 180000.000     20.000    46.9938   -28.7955   -28.6393   120.1201     0.2500     9.5000   -49.8518    40.1641    53.3114    -2.9105     0.7705     4.0000     0.0020   159.4167   -41.1825     3.0623    29.7010    14.6889     1.0000     1.0000   200.000
     19     0.9495     1.0503    -0.0001    15.0121     17.028    198.000 180000.000     20.000    46.9938   -28.7955   -28.6393   120.1201     0.2500     9.5000   -49.8518    41.5702    53.2045    -2.9105     0.7705     4.0000     0.0020   159.4167   -41.1825     3.0573    29.7010    14.6889     1.0000     1.0000   200.000
     20     0.9746     1.0253    -0.0001    15.0121     17.111    141.000 180000.000     20.000    46.9938   -28.7955   -28.6393   120.1201     0.2500     9.5000   -49.8518    42.9968    53.1451    -2.9105     0.7705     4.0000     0.0020   159.4167   -41.1825     3.0546    29.7010    14.6889     1.0000     1.0000   200.000
     21     0.9997     1.0003    -0.0001    15.0121     17.036    104.000 180000.000     20.000    46.9938   -28.7955   -28.6393   120.1201     0.2500     9.5000   -49.8518    44.4286    53.1291    -2.9105     0.7705     4.0000     0.0020   159.4167   -41.1825     3.0539    29.7010    14.6889     1.0000     1.0000   200.000
# Sum of Counts = 3133
# Center of Mass = 0.806232+/-0.020517
# Full Width Half-Maximum = 0.274671+/-0.009690
# 5:33:27 PM  9/29/2008   scan completed.

File: test_data/FeGa_data/exp171/Datafiles/HB3_exp0171_scan0035.dat
# scan = 35
# date = 9/29/2008
# time = 5:33:28 PM
# proposal = IPTS-1454
# experiment = Spin wave and phonon dispersion in Fe-Ga solid solution
# experiment_number = 171
# command = scan h 0.5 1 0.025 k 1.5 1 0.025 l 0 e 12 preset mcu 20
# builtin_command = scan h 0.5 1 0.025 k 1.5 1 0.025 l 0 e 12 preset mcu 20
# users = Summer School
# local_contact = 
# scan_title = Measure spin wave dispersion E=12 meV
# monochromator = PG002
# analyzer = Pg002
# sense = -+-
# collimation = 48-40-40-120
# samplename = FeGa 28.8%
# sampletype = crystal
# samplemosaic = 30.000000
# latticeconstants = 2.909750,2.909750,2.909750,90.000000,90.000000,90.000000
# ubmatrix = -0.248264,-0.237003,0.017469,0.237458,-0.248401,0.004615,0.009443,0.015404,0.343197
# mode = 0
# plane_normal = 0.050829,0.013429,0.998616
# ubconf = UB29Sep2008_10947PM.ini
# preset_type = normal 
# preset_channel = mcu
# preset_value = 20.000000
# def_x = h
# def_y = detector
# col_headers = 
#   Pt.          h          k          l          e       time   detector    monitor        mcu focal_length         m1         m2   mcrystal       marc     mtrans     mfocus         s1         s2        sgl        sgu        stl        stu         a1         a2          q         ei         ef   tcoldtip    tsample       temp
      1     0.4995     1.4999    -0.0001    12.0111     16.803    229.000 180000.000     20.000    49.5636   -28.7955   -30.2424   120.1201     0.2500     9.5000   -47.0791    17.4892    64.1959    -2.9105     0.7705     4.0000     0.0020   159.4167   -41.1825     3.4137    26.7000    14.6889     1.0000     1.0000   200.000
      2     0.5245     1.4750    -0.0001    12.0117     16.784    243.000 180000.000     20.000    49.5636   -28.7955   -30.2420   120.1201     0.2500     9.5000   -47.0791    18.4577    63.4399    -2.9105     0.7705     4.0000     0.0020   159.4167   -41.1825     3.3805    26.7006    14.6889     1.0000     1.0000   200.000
      3     0.5495     1.4501    -0.0001    12.0118     16.863    236.000 180000.000     20.000    49.5636   -28.7955   -30.2420   120.1201     0.2500     9.5000   -47.0791    19.4606    62.7171    -2.9105     0.7705     4.0000     0.0020   159.4167   -41.1825     3.3485    26.7007    14.6889     1.0000     1.0000   200.000
      4     0.5745     1.4251    -0.0001    12.0118     16.791    213.000 180000.000     20.000    49.5636   -28.7955   -30.2420   120.1201     0.2500     9.5000   -47.0791    20.4983    62.0262    -2.9105     0.7705     4.0000     0.0020   159.4167   -41.1825     3.3179    26.7007    14.6889     1.0000     1.0000   200.000
      5     0.5995     1.4000    -0.0001    12.0118     16.848    163.000 180000.000     20.000    49.5636   -28.7955   -30.2420   120.1201     0.2500     9.5000   -47.0791    21.5678    61.3691    -2.9105     0.7705     4.0000     0.0020   159.4167   -41.1825     3.2887    26.7007    14.6889     1.0000     1.0000   200.000
      6     0.6244     1.3751    -0.0001    12.0118     16.774    122.000 180000.000     20.000    49.5636   -28.7955   -30.2420   120.1201     0.2500     9.5000   -47.0791    22.6671    60.7518    -2.9105     0.7705     4.0000     0.0020   159.4167   -41.1825     3.2611    26.7007    14.6889     1.0000     1.0000   200.000
      7     0.6496     1.3501    -0.0001    12.0118     16.739    141.000 180000.000     20.000    49.5636   -28.7955   -30.2420   120.1201     0.2500     9.5000   -47.0791    23.8084    60.1697    -2.9105     0.7705     4.0000     0.0020   159.4167   -41.1825     3.2351    26.7007    14.6889     1.0000     1.0000   200.000
      8     0.6746     1.3251    -0.0001    12.0118     16.843     98.000 180000.000     20.000    49.5636   -28.7955   -30.2420   120.1201     0.2500     9.5000   -47.0791    24.9730    59.6272    -2.9105     0.7705     4.0000     0.0020   159.4167   -41.1825     3.2108    26.7007    14.6889     1.0000     1.0000   200.000
      9     0.6996     1.3001    -0.0001    12.0118     16.838    117.000 180000.000     20.000    49.5636   -28.7955   -30.2420   120.1201     0.2500     9.5000   -47.0791    26.1696    59.1179    -2.9105     0.7705     4.0000     0.0020   159.4167   -41.1825     3.1880    26.7007    14.6889     1.0000     1.0000   200.000
     10     0.7245     1.2752    -0.0001    12.0118     16.825    128.000 180000.000     20.000    49.5636   -28.7955   -30.2420   120.1201     0.2500     9.5000   -47.0791    27.3855    58.6502    -2.9105     0.7705     4.0000     0.0020   159.4167   -41.1825     3.1670    26.7007    14.6889     1.0000     1.0000   200.000
     11     0.7495     1.2502    -0.0001    12.0118     16.870    101.000 180000.000     20.000    49.5636   -28.7955   -30.2420   120.1201     0.2500     9.5000   -47.0791    28.6374    58.2199    -2.9105     0.7705     4.0000     0.0020   159.4167   -41.1825     3.1476    26.7007    14.6889     1.0000     1.0000   200.000
     12     0.7746     1.2252    -0.0001    12.0118     16.868    102.000 180000.000     20.000    49.5636   -28.7955   -30.2420   120.1201     0.2500     9.5000   -47.0791    29.9152    57.8283    -2.9105     0.7705     4.0000     0.0020   159.4167   -41.1825     3.1300    26.7007    14.6889     1.0000     1.0000   200.000
     13     0.7997     1.2001    -0.0001    12.0118     16.839    166.000 180000.000     20.000    49.5636   -28.7955   -30.2420   120.1201     0.2500     9.5000   -47.0791    31.2184    57.4748    -2.9105     0.7705     4.0000     0.0020   159.4167   -41.1825     3.1140    26.7007    14.6889     1.0000     1.0000   200.000
     14     0.8245     1.1752    -0.0001    12.0118     16.793    209.000 180000.000     20.000    49.5636   -28.7955   -30.2420   120.1201     0.2500     9.5000   -47.0791    32.5318    57.1632    -2.9105     0.7705     4.0000     0.0020   159.4167   -41.1825     3.0999    26.7007    14.6889     1.0000     1.0000   200.000
     15     0.8495     1.1502    -0.0001    12.0118     16.857    297.000 180000.000     20.000    49.5636   -28.7955   -30.2420   120.1201     0.2500     9.5000   -47.0791    33.8761    56.8935    -2.9105     0.7705     4.0000     0.0020   159.4167   -41.1825     3.0877    26.7007    14.6889     1.0000     1.0000   200.000
     16     0.8746     1.1252    -0.0001    12.0118     16.897    439.000 180000.000     20.000    49.5636   -28.7955   -30.2420   120.1201     0.2500     9.5000   -47.0791    35.2391    56.6648    -2.9105     0.7705     4.0000     0.0020   159.4167   -41.1825     3.0774    26.7007    14.6889     1.0000     1.0000   200.000
     17     0.8995     1.1003    -0.0001    12.0118     16.746    448.000 180000.000     20.000    49.5636   -28.7955   -30.2420   120.1201     0.2500     9.5000   -47.0791    36.6120    56.4756    -2.9105     0.7705     4.0000     0.0020   159.4167   -41.1825     3.0688    26.7007    14.6889     1.0000     1.0000   200.000
     18     0.9246     1.0752    -0.0001    12.0118     16.815    453.000 180000.000     20.000    49.5636   -28.7955   -30.2420   120.1201     0.2500     9.5000   -47.0791    38.0113    56.3289    -2.9105     0.7705     4.0000     0.0020   159.4167   -41.1825     3.0621    26.7007    14.6889     1.0000     1.0000   200.000
     19     0.9496     1.0502    -0.0001    12.0118     16.842    316.000 180000.000     20.000    49.5636   -28.7955   -30.2420   120.1201     0.2500     9.5000   -47.0791    39.4174    56.2230    -2.9105     0.7705     4.0000     0.0020   159.4167   -41.1825     3.0573    26.7007    14.6889     1.0000     1.0000   200.000
     20     0.9745     1.0253    -0.0001    12.0118     16.847    195.000 180000.000     20.000    49.5636   -28.7955   -30.2420   120.1201     0.2500     9.5000   -47.0791    40.8300    56.1600    -2.9105     0.7705     4.0000     0.0020   159.4167   -41.1825     3.0545    26.7007    14.6889     1.0000     1.0000   200.000
     21     0.9997     1.0003    -0.0001    12.0118     16.845    171.000 180000.000     20.000    49.5636   -28.7955   -30.2420   120.1201     0.2500     9.5000   -47.0791    42.2646    56.1427    -2.9105     0.7705     4.0000     0.0020   159.4167   -41.1825     3.0537    26.7007    14.6889     1.0000     1.0000   200.000
# Sum of Counts = 4587
# Center of Mass = 0.780244+/-0.016459
# Full Width Half-Maximum = 0.316460+/-0.008739
# 5:40:55 PM  9/29/2008   scan completed.

File: test_data/FeGa_data/exp171/Datafiles/HB3_exp0171_scan0036.dat
# scan = 36
# date = 9/29/2008
# time = 5:43:18 PM
# proposal = IPTS-1454
# experiment = Spin wave and phonon dispersion in Fe-Ga solid solution
# experiment_number = 171
# command = scan h 0.7 1 0.025 k 1.3 1 0.025 l 0 e 10 preset mcu 20
# builtin_command = scan h 0.7 1 0.025 k 1.3 1 0.025 l 0 e 10 preset mcu 20
# users = Summer School
# local_contact = 
# scan_title = Measure spin wave dispersion E=10 meV
# monochromator = PG002
# analyzer = Pg002
# sense = -+-
# collimation = 48-40-40-120
# samplename = FeGa 28.8%
# sampletype = crystal
# samplemosaic = 30.000000
# latticeconstants = 2.909750,2.909750,2.909750,90.000000,90.000000,90.000000
# ubmatrix = -0.248264,-0.237003,0.017469,0.237458,-0.248401,0.004615,0.009443,0.015404,0.343197
# mode = 0
# plane_normal = 0.050829,0.013429,0.998616
# ubconf = UB29Sep2008_10947PM.ini
# preset_type = normal 
# preset_channel = mcu
# preset_value = 20.000000
# def_x = h
# def_y = detector
# col_headers = 
#   Pt.          h          k          l          e       time   detector    monitor        mcu focal_length         m1         m2   mcrystal       marc     mtrans     mfocus         s1         s2        sgl        sgu        stl        stu         a1         a2          q         ei         ef   tcoldtip    tsample       temp
      1     0.6994     1.3001    -0.0001    10.0109     15.868    260.000 180000.000     20.000    51.5312   -28.7955   -31.4735   120.1201     0.2500     9.5000   -45.1562    24.8817    61.2348    -2.9105     0.7705     4.0000     0.0020   159.4167   -41.1825     3.1878    24.6998    14.6889     1.0000     1.0000   200.000
      2     0.7245     1.2751    -0.0001    10.0121     16.116    172.000 180000.000     20.000    51.5312   -28.7955   -31.4728   120.1201     0.2500     9.5000   -45.1562    26.0863    60.7602    -2.9105     0.7705     4.0000     0.0020   159.4167   -41.1825     3.1668    24.7009    14.6889     1.0000     1.0000   200.000
      3     0.7495     1.2501    -0.0001    10.0121     16.092    203.000 180000.000     20.000    51.5312   -28.7955   -31.4727   120.1201     0.2500     9.5000   -45.1562    27.3130    60.3228    -2.9105     0.7705     4.0000     0.0020   159.4167   -41.1825     3.1475    24.7010    14.6889     1.0000     1.0000   200.000
      4     0.7745     1.2251    -0.0001    10.0121     16.102    205.000 180000.000     20.000    51.5312   -28.7955   -31.4727   120.1201     0.2500     9.5000   -45.1562    28.5663    59.9236    -2.9105     0.7705     4.0000     0.0020   159.4167   -41.1825     3.1298    24.7010    14.6889     1.0000     1.0000   200.000
      5     0.7995     1.2001    -0.0001    10.0121     16.115    201.000 180000.000     20.000    51.5312   -28.7955   -31.4727   120.1201     0.2500     9.5000   -45.1562    29.8472    59.5665    -2.9105     0.7705     4.0000     0.0020   159.4167   -41.1825     3.1140    24.7010    14.6889     1.0000     1.0000   200.000
      6     0.8246     1.1751    -0.0001    10.0121     16.159    189.000 180000.000     20.000    51.5312   -28.7955   -31.4727   120.1201     0.2500     9.5000   -45.1562    31.1568    59.2516    -2.9105     0.7705     4.0000     0.0020   159.4167   -41.1825     3.0999    24.7010    14.6889     1.0000     1.0000   200.000
      7     0.8495     1.1502    -0.0001    10.0121     16.153    303.000 180000.000     20.000    51.5312   -28.7955   -31.4727   120.1201     0.2500     9.5000   -45.1562    32.4783    58.9740    -2.9105     0.7705     4.0000     0.0020   159.4167   -41.1825     3.0876    24.7010    14.6889     1.0000     1.0000   200.000
      8     0.8745     1.1252    -0.0001    10.0121     16.222    507.000 180000.000     20.000    51.5312   -28.7955   -31.4727   120.1201     0.2500     9.5000   -45.1562    33.8264    58.7433    -2.9105     0.7705     4.0000     0.0020   159.4167   -41.1825     3.0773    24.7010    14.6889     1.0000     1.0000   200.000
      9     0.8996     1.1001    -0.0001    10.0121     16.104    649.000 180000.000     20.000    51.5312   -28.7955   -31.4727   120.1201     0.2500     9.5000   -45.1562    35.1994    58.5494    -2.9105     0.7705     4.0000     0.0020   159.4167   -41.1825     3.0687    24.7010    14.6889     1.0000     1.0000   200.000
     10     0.9245     1.0753    -0.0001    10.0121     16.102    633.000 180000.000     20.000    51.5312   -28.7955   -31.4727   120.1201     0.2500     9.5000   -45.1562    36.5767    58.4020    -2.9105     0.7705     4.0000     0.0020   159.4167   -41.1825     3.0621    24.7010    14.6889     1.0000     1.0000   200.000
     11     0.9496     1.0502    -0.0001    10.0121     16.183    486.000 180000.000     20.000    51.5312   -28.7955   -31.4727   120.1201     0.2500     9.5000   -45.1562    37.9813    58.2957    -2.9105     0.7705     4.0000     0.0020   159.4167   -41.1825     3.0574    24.7010    14.6889     1.0000     1.0000   200.000
     12     0.9747     1.0252    -0.0001    10.0121     16.175    287.000 180000.000     20.000    51.5312   -28.7955   -31.4727   120.1201     0.2500     9.5000   -45.1562    39.4001    58.2329    -2.9105     0.7705     4.0000     0.0020   159.4167   -41.1825     3.0545    24.7010    14.6889     1.0000     1.0000   200.000
     13     0.9995     1.0004    -0.0001    10.0121     16.132    223.000 180000.000     20.000    51.5312   -28.7955   -31.4727   120.1201     0.2500     9.5000   -45.1562    40.8180    58.2108    -2.9105     0.7705     4.0000     0.0020   159.4167   -41.1825     3.0536    24.7010    14.6889     1.0000     1.0000   200.000
# Sum of Counts = 4318
# Center of Mass = 0.872598+/-0.018822
# Full Width Half-Maximum = 0.166529+/-0.009933
# 5:47:45 PM  9/29/2008   scan completed.

File: test_data/FeGa_data/exp171/Datafiles/HB3_exp0171_scan0037.dat
# scan = 37
# date = 9/29/2008
# time = 5:58:03 PM
# proposal = IPTS-1454
# experiment = Spin wave and phonon dispersion in Fe-Ga solid solution
# experiment_number = 171
# command = scan h 0.5 1 0.025 k 1.5 1 0.025 l 0 e 30 preset mcu 40
# builtin_command = scan h 0.5 1 0.025 k 1.5 1 0.025 l 0 e 30 preset mcu 40
# users = Summer School
# local_contact = 
# scan_title = Measure spin wave dispersion E=30 meV
# monochromator = PG002
# analyzer = Pg002
# sense = -+-
# collimation = 48-40-40-120
# samplename = FeGa 28.8%
# sampletype = crystal
# samplemosaic = 30.000000
# latticeconstants = 2.909750,2.909750,2.909750,90.000000,90.000000,90.000000
# ubmatrix = -0.248264,-0.237003,0.017469,0.237458,-0.248401,0.004615,0.009443,0.015404,0.343197
# mode = 0
# plane_normal = 0.050829,0.013429,0.998616
# ubconf = UB29Sep2008_10947PM.ini
# preset_type = normal 
# preset_channel = mcu
# preset_value = 40.000000
# def_x = h
# def_y = detector
# col_headers = 
#   Pt.          h          k          l          e       time   detector    monitor        mcu focal_length         m1         m2   mcrystal       marc     mtrans     mfocus         s1         s2        sgl        sgu        stl        stu         a1         a2          q         ei         ef   tcoldtip    tsample       temp
      1     0.4996     1.5003    -0.0001    30.0129     32.058    114.000 360000.000     40.000    38.3059   -28.7955   -23.2617   120.1201     0.2500     9.5000   -62.2448    27.5976    46.5701    -2.9105     0.7705     4.0000     0.0020   159.4167   -41.1825     3.4145    44.7018    14.6889     1.0000     1.0000   200.000
      2     0.5246     1.4753    -0.0001    30.0129     32.112     91.000 360000.000     40.000    38.3059   -28.7955   -23.2617   120.1201     0.2500     9.5000   -62.2448    28.8483    45.8409    -2.9105     0.7705     4.0000     0.0020   159.4167   -41.1825     3.3811    44.7018    14.6889     1.0000     1.0000   200.000
      3     0.5497     1.4502    -0.0001    30.0129     32.134    106.000 360000.000     40.000    38.3059   -28.7955   -23.2617   120.1201     0.2500     9.5000   -62.2448    30.1284    45.1390    -2.9105     0.7705     4.0000     0.0020   159.4167   -41.1825     3.3490    44.7018    14.6889     1.0000     1.0000   200.000
      4     0.5746     1.4252    -0.0001    30.0129     32.095    106.000 360000.000     40.000    38.3059   -28.7955   -23.2617   120.1201     0.2500     9.5000   -62.2448    31.4294    44.4669    -2.9105     0.7705     4.0000     0.0020   159.4167   -41.1825     3.3183    44.7018    14.6889     1.0000     1.0000   200.000
      5     0.5994     1.4003    -0.0001    30.0129     32.186     94.000 360000.000     40.000    38.3059   -28.7955   -23.2617   120.1201     0.2500     9.5000   -62.2448    32.7533    43.8250    -2.9105     0.7705     4.0000     0.0020   159.4167   -41.1825     3.2891    44.7018    14.6889     1.0000     1.0000   200.000
      6     0.6247     1.3753    -0.0001    30.0129     32.187    119.000 360000.000     40.000    38.3059   -28.7955   -23.2617   120.1201     0.2500     9.5000   -62.2448    34.1119    43.2214    -2.9105     0.7705     4.0000     0.0020   159.4167   -41.1825     3.2617    44.7018    14.6889     1.0000     1.0000   200.000
      7     0.6497     1.3503    -0.0001    30.0129     32.198    147.000 360000.000     40.000    38.3059   -28.7955   -23.2617   120.1201     0.2500     9.5000   -62.2448    35.4840    42.6474    -2.9105     0.7705     4.0000     0.0020   159.4167   -41.1825     3.2357    44.7018    14.6889     1.0000     1.0000   200.000
      8     0.6745     1.3254    -0.0001    30.0129     32.272    163.000 360000.000     40.000    38.3059   -28.7955   -23.2617   120.1201     0.2500     9.5000   -62.2448    36.8700    42.1069    -2.9105     0.7705     4.0000     0.0020   159.4167   -41.1825     3.2113    44.7018    14.6889     1.0000     1.0000   200.000
      9     0.6997     1.3003    -0.0001    30.0129     32.190    186.000 360000.000     40.000    38.3059   -28.7955   -23.2617   120.1201     0.2500     9.5000   -62.2448    38.2856    41.6000    -2.9105     0.7705     4.0000     0.0020   159.4167   -41.1825     3.1885    44.7018    14.6889     1.0000     1.0000   200.000
     10     0.7246     1.2754    -0.0001    30.0129     32.168    124.000 360000.000     40.000    38.3059   -28.7955   -23.2617   120.1201     0.2500     9.5000   -62.2448    39.7047    41.1309    -2.9105     0.7705     4.0000     0.0020   159.4167   -41.1825     3.1675    44.7018    14.6889     1.0000     1.0000   200.000
     11     0.7498     1.2503    -0.0001    30.0129     32.194    128.000 360000.000     40.000    38.3059   -28.7955   -23.2617   120.1201     0.2500     9.5000   -62.2448    41.1522    40.6964    -2.9105     0.7705     4.0000     0.0020   159.4167   -41.1825     3.1480    44.7018    14.6889     1.0000     1.0000   200.000
     12     0.7746     1.2254    -0.0001    30.0129     32.242    130.000 360000.000     40.000    38.3059   -28.7955   -23.2617   120.1201     0.2500     9.5000   -62.2448    42.5915    40.3006    -2.9105     0.7705     4.0000     0.0020   159.4167   -41.1825     3.1303    44.7018    14.6889     1.0000     1.0000   200.000
     13     0.7997     1.2004    -0.0001    30.0129     32.112    144.000 360000.000     40.000    38.3059   -28.7955   -23.2617   120.1201     0.2500     9.5000   -62.2448    44.0538    39.9478    -2.9105     0.7705     4.0000     0.0020   159.4167   -41.1825     3.1146    44.7018    14.6889     1.0000     1.0000   200.000
     14     0.8247     1.1754    -0.0001    30.0129     32.245    178.000 360000.000     40.000    38.3059   -28.7955   -23.2617   120.1201     0.2500     9.5000   -62.2448    45.5160    39.6299    -2.9105     0.7705     4.0000     0.0020   159.4167   -41.1825     3.1005    44.7018    14.6889     1.0000     1.0000   200.000
     15     0.8497     1.1504    -0.0001    30.0129     32.095    178.000 360000.000     40.000    38.3059   -28.7955   -23.2617   120.1201     0.2500     9.5000   -62.2448    46.9784    39.3547    -2.9105     0.7705     4.0000     0.0020   159.4167   -41.1825     3.0883    44.7018    14.6889     1.0000     1.0000   200.000
     16     0.8748     1.1254    -0.0001    30.0129     32.217    166.000 360000.000     40.000    38.3059   -28.7955   -23.2617   120.1201     0.2500     9.5000   -62.2448    48.4503    39.1205    -2.9105     0.7705     4.0000     0.0020   159.4167   -41.1825     3.0779    44.7018    14.6889     1.0000     1.0000   200.000
     17     0.8997     1.1005    -0.0001    30.0129     32.191    152.000 360000.000     40.000    38.3059   -28.7955   -23.2617   120.1201     0.2500     9.5000   -62.2448    49.9107    38.9279    -2.9105     0.7705     4.0000     0.0020   159.4167   -41.1825     3.0694    44.7018    14.6889     1.0000     1.0000   200.000
     18     0.9247     1.0754    -0.0001    30.0129     32.240    115.000 360000.000     40.000    38.3059   -28.7955   -23.2617   120.1201     0.2500     9.5000   -62.2448    51.3768    38.7754    -2.9105     0.7705     4.0000     0.0020   159.4167   -41.1825     3.0627    44.7018    14.6889     1.0000     1.0000   200.000
     19     0.9497     1.0505    -0.0001    30.0129     32.320    100.000 360000.000     40.000    38.3059   -28.7955   -23.2617   120.1201     0.2500     9.5000   -62.2448    52.8306    38.6675    -2.9105     0.7705     4.0000     0.0020   159.4167   -41.1825     3.0579    44.7018    14.6889     1.0000     1.0000   200.000
     20     0.9747     1.0254    -0.0001    30.0129     32.222     83.000 360000.000     40.000    38.3059   -28.7955   -23.2617   120.1201     0.2500     9.5000   -62.2448    54.2804    38.6014    -2.9105     0.7705     4.0000     0.0020   159.4167   -41.1825     3.0550    44.7018    14.6889     1.0000     1.0000   200.000
     21     0.9998     1.0005    -0.0001    30.0129     32.309     98.000 360000.000     40.000    38.3059   -28.7955   -23.2617   120.1201     0.2500     9.5000   -62.2448    55.7173    38.5815    -2.9105     0.7705     4.0000     0.0020   159.4167   -41.1825     3.0541    44.7018    14.6889     1.0000     1.0000   200.000
# Sum of Counts = 2722
# Center of Mass = 0.753869+/-0.020610
# Full Width Half-Maximum = 0.279591+/-0.009673
# 6:11:26 PM  9/29/2008   scan completed.

File: test_data/FeGa_data/exp171/Datafiles/HB3_exp0171_scan0039.dat
# scan = 39
# date = 9/29/2008
# time = 8:49:29 PM
# proposal = IPTS-1454
# experiment = Spin wave and phonon dispersion in Fe-Ga solid solution
# experiment_number = 171
# command = scan h 0.5 1 0.025 k 1.5 1 0.025 e 60 ef 30.5 preset mcu 90
# builtin_command = scan h 0.5 1 0.025 k 1.5 1 0.025 e 60 ef 30.5 preset mcu 90
# users = Summer School
# local_contact =
# scan_title = Spin wave E=60meV
# monochromator = PG002
# analyzer = Pg002
# sense = -+-
# collimation = 48-40-40-120
# samplename = FeGa 28.8%
# sampletype = crystal
# samplemosaic = 30.000000
# latticeconstants = 2.909750,2.909750,2.909750,90.000000,90.000000,90.000000
# ubmatrix = -0.248264,-0.237003,0.017469,0.237458,-0.248401,0.004615,0.009443,0.015404,0.343197
# mode = 0
# plane_normal = 0.050829,0.013429,0.998616
# ubconf = UB29Sep2008_10947PM.ini
# preset_type = normal
# preset_channel = mcu
# preset_value = 90.000000
# def_x = h
# def_y = detector
# col_headers =
#   Pt.          h          k          e         ef       time   detector    monitor        mcu focal_length         m1         m2   mcrystal       marc     mtrans     mfocus         s1         s2        sgl        sgu        stl        stu         a1         a2          q          l         ei   tcoldtip    tsample       temp
      1     0.4999     1.5002    60.0073    30.4910    172.517    164.000 810000.000     90.000    32.3623   -28.7955   -16.2915   120.1201     0.2500     9.5000   -75.0000    36.2579    22.8317    -2.9105     0.7705     4.0000     0.0020   165.8729   -28.2581     3.4147    -0.0001    90.4983     1.0000     1.0000   200.000
      2     0.5250     1.4754    60.0116    30.4910    172.430    143.000 810000.000     90.000    32.3623   -28.7955   -16.2911   120.1201     0.2500     9.5000   -75.0000    37.9215    22.1630    -2.9105     0.7705     4.0000     0.0020   165.8729   -28.2581     3.3815    -0.0001    90.5026     1.0000     1.0000   200.000
      3     0.5499     1.4503    60.0116    30.4910    172.479    157.000 810000.000     90.000    32.3623   -28.7955   -16.2911   120.1201     0.2500     9.5000   -75.0000    39.6119    21.5024    -2.9105     0.7705     4.0000     0.0020   165.8729   -28.2581     3.3492    -0.0001    90.5026     1.0000     1.0000   200.000
      4     0.5750     1.4252    60.0116    30.4910    172.233    170.000 810000.000     90.000    32.3623   -28.7955   -16.2911   120.1201     0.2500     9.5000   -75.0000    41.3306    20.8638    -2.9105     0.7705     4.0000     0.0020   165.8729   -28.2581     3.3186    -0.0001    90.5026     1.0000     1.0000   200.000
      5     0.5999     1.4003    60.0111    30.4910    171.816    140.000 810000.000     90.000    32.3623   -28.7955   -16.2912   120.1201     0.2500     9.5000   -75.0000    43.0609    20.2470    -2.9105     0.7705     4.0000     0.0020   165.8729   -28.2581     3.2896    -0.0001    90.5021     1.0000     1.0000   200.000
      6     0.6249     1.3753    60.0111    30.4910    172.317    197.000 810000.000     90.000    32.3623   -28.7955   -16.2912   120.1201     0.2500     9.5000   -75.0000    44.8152    19.6461    -2.9105     0.7705     4.0000     0.0020   165.8729   -28.2581     3.2619    -0.0001    90.5021     1.0000     1.0000   200.000
      7     0.6499     1.3502    60.0111    30.4910    172.664    163.000 810000.000     90.000    32.3623   -28.7955   -16.2912   120.1201     0.2500     9.5000   -75.0000    46.5867    19.0685    -2.9105     0.7705     4.0000     0.0020   165.8729   -28.2581     3.2358    -0.0001    90.5021     1.0000     1.0000   200.000
      8     0.6749     1.3253    60.0111    30.4910    171.935    198.000 810000.000     90.000    32.3623   -28.7955   -16.2912   120.1201     0.2500     9.5000   -75.0000    48.3628    18.5195    -2.9105     0.7705     4.0000     0.0020   165.8729   -28.2581     3.2115    -0.0001    90.5021     1.0000     1.0000   200.000
      9     0.6998     1.3003    60.0111    30.4910    172.331    220.000 810000.000     90.000    32.3623   -28.7955   -16.2912   120.1201     0.2500     9.5000   -75.0000    50.1498    17.9894    -2.9105     0.7705     4.0000     0.0020   165.8729   -28.2581     3.1886    -0.0001    90.5021     1.0000     1.0000   200.000
     10     0.7250     1.2753    60.0111    30.4910    171.664    250.000 810000.000     90.000    32.3623   -28.7955   -16.2912   120.1201     0.2500     9.5000   -75.0000    51.9364    17.4962    -2.9105     0.7705     4.0000     0.0020   165.8729   -28.2581     3.1677    -0.0001    90.5021     1.0000     1.0000   200.000
     11     0.7499     1.2503    60.0111    30.4910    172.370    328.000 810000.000     90.000    32.3623   -28.7955   -16.2912   120.1201     0.2500     9.5000   -75.0000    53.7212    17.0274    -2.9105     0.7705     4.0000     0.0020   165.8729   -28.2581     3.1482    -0.0001    90.5021     1.0000     1.0000   200.000
     12     0.7749     1.2253    60.0107    30.4914    172.424    313.000 810000.000     90.000    32.3623   -28.7955   -16.2912   120.1201     0.2500     9.5000   -75.0000    55.4953    16.5957    -2.9105     0.7705     4.0000     0.0020   165.8729   -28.2579     3.1305    -0.0001    90.5021     1.0000     1.0000   200.000
     13     0.7999     1.2003    60.0107    30.4914    172.141    310.000 810000.000     90.000    32.3623   -28.7955   -16.2912   120.1201     0.2500     9.5000   -75.0000    57.2533    16.2010    -2.9105     0.7705     4.0000     0.0020   165.8729   -28.2579     3.1147    -0.0001    90.5021     1.0000     1.0000   200.000
     14     0.8251     1.1753    60.0107    30.4914    172.172    328.000 810000.000     90.000    32.3623   -28.7955   -16.2912   120.1201     0.2500     9.5000   -75.0000    58.9996    15.8443    -2.9105     0.7705     4.0000     0.0020   165.8729   -28.2579     3.1007    -0.0001    90.5021     1.0000     1.0000   200.000
     15     0.8502     1.1503    60.0107    30.4914    172.089    280.000 810000.000     90.000    32.3623   -28.7955   -16.2912   120.1201     0.2500     9.5000   -75.0000    60.7135    15.5321    -2.9105     0.7705     4.0000     0.0020   165.8729   -28.2579     3.0887    -0.0001    90.5021     1.0000     1.0000   200.000
     16     0.8750     1.1253    60.0107    30.4914    171.663    243.000 810000.000     90.000    32.3623   -28.7955   -16.2912   120.1201     0.2500     9.5000   -75.0000    62.3983    15.2527    -2.9105     0.7705     4.0000     0.0020   165.8729   -28.2579     3.0780    -0.0001    90.5021     1.0000     1.0000   200.000
     17     0.9001     1.1003    60.0107    30.4914    171.975    244.000 810000.000     90.000    32.3623   -28.7955   -16.2912   120.1201     0.2500     9.5000   -75.0000    64.0477    15.0283    -2.9105     0.7705     4.0000     0.0020   165.8729   -28.2579     3.0696    -0.0001    90.5021     1.0000     1.0000   200.000
     18     0.9250     1.0753    60.0107    30.4914    171.731    197.000 810000.000     90.000    32.3623   -28.7955   -16.2912   120.1201     0.2500     9.5000   -75.0000    65.6532    14.8486    -2.9105     0.7705     4.0000     0.0020   165.8729   -28.2579     3.0629    -0.0001    90.5021     1.0000     1.0000   200.000
     19     0.9501     1.0502    60.0107    30.4914    171.826    213.000 810000.000     90.000    32.3623   -28.7955   -16.2912   120.1201     0.2500     9.5000   -75.0000    67.2190    14.7195    -2.9105     0.7705     4.0000     0.0020   165.8729   -28.2579     3.0581    -0.0001    90.5021     1.0000     1.0000   200.000
     20     0.9749     1.0253    60.0107    30.4914    171.777    214.000 810000.000     90.000    32.3623   -28.7955   -16.2912   120.1201     0.2500     9.5000   -75.0000    68.7278    14.6378    -2.9105     0.7705     4.0000     0.0020   165.8729   -28.2579     3.0551    -0.0001    90.5021     1.0000     1.0000   200.000
     21     1.0000     1.0002    60.0102    30.4918    171.920    194.000 810000.000     90.000    32.3623   -28.7955   -16.2912   120.1201     0.2500     9.5000   -75.0000    70.1921    14.6126    -2.9105     0.7705     4.0000     0.0020   165.8729   -28.2577     3.0542    -0.0001    90.5021     1.0000     1.0000   200.000
# Sum of Counts = 4666
# Center of Mass = 0.768891+/-0.016047
# Full Width Half-Maximum = 0.276923+/-0.007389
# 9:51:23 PM  9/29/2008   scan completed.
