Repository: neutrons/TAVI

# TAVI, Triple-Axis data VIsualization toolkit
TAVI can be installed locally as a standard conda package and has been deployed on ORNL's analysis cluster.

File: test_data/IPTS32912_HB1A_exp1031/FullProf/HoV6Sn6_nuc.int
Single crystal data of HoV6Sn6 (hb1a) T = 4K s1 scans
(3i5,2f8.2,i4,3f8.2)
2.37930  0   0
    0    0    2   17.81    0.08   1
    0    0    3   10.32    0.03   1
    0    0    4   13.53    0.10   1
    0    0    6   52.64    0.24   1
    1    0    0    1.81    0.02   1
    2    0    0    0.50    0.02   1
    1    0    3    8.96    0.05   1
    1    0    6    1.42    0.06   1
    2    0    1    0.05    0.01   1
    2    0    3    6.96    0.05   1
    2    0    4    3.84    0.08   1
    3    0    1    0.06    0.02   1
    3    0    2    9.91    0.12   1

File: test_data/IPTS32912_HB1A_exp1031/FullProf/HoV6Sn6_nuc_mag.int
Single crystal data of HoV6Sn6 (hb1a) T = 0.25K s1 scans
(3i5,2f8.2,i4,3f8.2)
2.37930  0   0
    0    0    2   17.91    0.06   1
    0    0    3   10.24    0.07   1
    0    0    4   13.42    0.16   1
    0    0    6   52.14    0.26   1
    1    0    0    6.22    0.05   1
    2    0    0    3.11    0.03   1
    1    0    3    9.87    0.10   1
    1    0    6    1.63    0.04   1
    2    0    1    2.78    0.05   1
    2    0    3    7.91    0.05   1
    2    0    4    4.84    0.09   1
    3    0    1    1.99    0.06   1
    3    0    2   11.08    0.17   1
