Repository: neutrons/TAVI

# TAVI, Triple-Axis data VIsualization toolkit
TAVI can be installed locally as a standard conda package and has been deployed on ORNL's analysis cluster.

File: test_data/IPTS32912_HB1A_exp1031/FullProf/HoV6Sn6_nuc.pcr
COMM HoV6Sn6 Nuclear refinement
! Current global Chi2 (Bragg contrib.) =      347.3    
! Files => DAT-file: HoV6Sn6_nuc.int,  PCR-file: HoV6Sn6_nuc
!Job Npr Nph Nba Nex Nsc Nor Dum Iwg Ilo Ias Res Ste Nre Cry Uni Cor Opt Aut
   1   0   1   0   0   0   0   0   0   0   0   0   0   0   1   0   0   0   1
!
!Ipr Ppl Ioc Mat Pcr Ls1 Ls2 Ls3 NLI Prf Ins Rpa Sym Hkl Fou Sho Ana
   0   0   1   0   1   0   4   0   0   3   0  -1   0   0   2   0   0
!
!NCY  Eps  R_at  R_an  R_pr  R_gl     Thmin       Step       Thmax    PSD    Sent0
 20  0.10  1.00  1.00  1.00  1.00      0.0873   0.020000   150.0000   0.000   0.000
!
!
       1    !Number of refined parameters
!-------------------------------------------------------------------------------
!  Data for PHASE number:   1  ==> Current R_Bragg for Pattern#  1:  14.0112
!-------------------------------------------------------------------------------
HoV6Sn6o, nuclear
!
!Nat Dis Ang Pr1 Pr2 Pr3 Jbt Irf Isy Str Furth       ATZ    Nvk Npr More
   5   0   0 0.0 0.0 1.0   0   4   0   0   0       1182.475   0   0   1
!
!Jvi Jdi Hel Sol Mom Ter  Brind   RMua    RMub    RMuc   Jtyp  Nsp_Ref Ph_Shift N_Domains
   0   0   0   0   0   0  1.0000  1.0000  2.0000  0.0000    1      0      0      0
!
!
P 6/m m m                <--Space group symbol
!Atom   Typ       X        Y        Z     Biso       Occ     In Fin N_t Spc /Codes
Ho1    Ho      0.00000  0.00000  0.00000  1.00000   0.04166   0   0   0    0  
                  0.00     0.00     0.00     0.00      0.00
V      V       0.50000  0.00000  0.25300  1.00000   0.25000   0   0   0    0  
                  0.00     0.00     0.00     0.00      0.00
Sn1    Sn      0.33333  0.66667  0.50000  1.00000   0.08333   0   0   0    0  
                  0.00     0.00     0.00     0.00      0.00
Sn2    Sn      0.00000  0.00000  0.33000  1.00000   0.08333   0   0   0    0  
                  0.00     0.00     0.00     0.00      0.00
Sn3    Sn      0.33333  0.66667  0.00000  1.00000   0.08333   0   0   0    0  
                  0.00     0.00     0.00     0.00      0.00
!-------> Scale, Extinction and  Cell Parameters for Pattern #  1
!  Scale Factors 
!   Sc1        Sc2         Sc3         Sc4         Sc5         Sc6
   2.425       0.000       0.000       0.000       0.000       0.000    
       11.00        0.00        0.00        0.00        0.00        0.00
!  Extinction Parameters 
! Ext1       Ext2       Ext3       Ext4       Ext5       Ext6       Ext7   Ext-Model
  0.000      0.000      0.000      0.000      0.000      0.000      0.000       4
       0.00       0.00       0.00       0.00       0.00       0.00       0.00
!     a          b         c        alpha      beta       gamma      # Cell Info
   5.520010   5.520010   9.152010  90.000000  90.000000 120.000000   
    0.00000    0.00000    0.00000    0.00000    0.00000    0.00000
! x-Lambda/2 
     0.00000
        0.00
!  2Th1/TOF1    2Th2/TOF2  Pattern to plot
       1.000     150.000       1

File: test_data/IPTS32912_HB1A_exp1031/FullProf/HoV6Sn6_nuc_mag.pcr
COMM HoV6Sn6 Nuclear refinement
! Current global Chi2 (Bragg contrib.) =      353.9
! Files => DAT-file: HoV6Sn6_nuc_mag.int,  PCR-file: HoV6Sn6_nuc_mag
!Job Npr Nph Nba Nex Nsc Nor Dum Iwg Ilo Ias Res Ste Nre Cry Uni Cor Opt Aut
   1   0   1   0   0   0   0   0   0   0   0   0   0   0   1   0   0   0   1
!
!Ipr Ppl Ioc Mat Pcr Ls1 Ls2 Ls3 NLI Prf Ins Rpa Sym Hkl Fou Sho Ana
   0   0   1   0   1   0   4   0   0   3   0  -1   0   0   2   0   0
!
!NCY  Eps  R_at  R_an  R_pr  R_gl     Thmin       Step       Thmax    PSD    Sent0
 20  0.10  1.00  1.00  1.00  1.00      0.0873   0.020000   150.0000   0.000   0.000
!
!
       1    !Number of refined parameters
!---------------------------------------------------------------------------------------------------------
!  Data for PHASE number:   1  ==> Current R_Bragg for Pattern#  1:  13.5374  Magnetic R-Factor:   7.0910
!---------------------------------------------------------------------------------------------------------
Nuclear and Magnetic Structure of: HoV6Sn6   VARY mxmymz
!
!Nat Dis Ang Pr1 Pr2 Pr3 Jbt Irf Isy Str Furth       ATZ    Nvk Npr More
   5   0   0 0.0 0.0 1.0  10   4   2   0   0       1182.475   0   0   1
!
!Jvi Jdi Hel Sol Mom Ter  Brind   RMua    RMub    RMuc   Jtyp  Nsp_Ref Ph_Shift N_Domains
   0   0   0   0   0   0  1.0000  1.0000  2.0000  0.0000    1      0      0      0
!
P6/mm'm'  number:191.240     <--Magnetic Space group symbol (BNS symbol & number)
Transform to standard: a,b,c;0,0,0
Parent Space Group: P6/mmm     IT_number:  191
Transform from Parent: a,b,c;0,0,0
! Nsym   Cen  N_Clat N_Ant
    12     2     0     0
!
! Symmetry operators
  1 x,y,z,+1
  2 -y,-x,z,-1
  3 x,x-y,-z,-1
  4 -x+y,y,-z,-1
  5 -y,-x,-z,-1
  6 -y,x-y,-z,+1
  7 x,x-y,z,-1
  8 -x+y,y,z,-1
  9 -y,x-y,z,+1
 10 -x,-y,z,+1
 11 -x+y,-x,z,+1
 12 x-y,x,z,+1
!Atom   Typ    Mag Vek      X         Y         Z       Biso      Occ    N_type  Spc/Fftype /Line below:Codes
!       Rx       Ry        Rz        Ix        Iy        Iz      MagPh  / Line below:Codes
!      beta11   beta22   beta33   beta12   beta13   beta23  / Line below:Codes
Ho1    JHO3      1  0    0.00000   0.00000   0.00000   1.00000   0.04166    1    0
                            0.00      0.00      0.00      0.00      0.00
     0.00000   0.00000  -4.76633   0.00000   0.00000   0.00000   0.00000 <-MagPar
        0.00      0.00     11.00      0.00      0.00      0.00      0.00
V      V         0  0    0.50000   0.00000   0.25300   1.00000   0.25000    0    0
                            0.00      0.00      0.00      0.00      0.00
Sn1    Sn        0  0    0.33333   0.66667   0.50000   1.00000   0.08333    0    0
                            0.00      0.00      0.00      0.00      0.00
Sn2    Sn        0  0    0.00000   0.00000   0.33000   1.00000   0.08333    0    0
                            0.00      0.00      0.00      0.00      0.00
Sn3    Sn        0  0    0.33333   0.66667   0.00000   1.00000   0.08333    0    0
                            0.00      0.00      0.00      0.00      0.00
!-------> Scale, Extinction and  Cell Parameters for Pattern #  1
!  Scale Factors
!   Sc1        Sc2         Sc3         Sc4         Sc5         Sc6
   2.425       0.000       0.000       0.000       0.000       0.000
        0.00        0.00        0.00        0.00        0.00        0.00
!  Extinction Parameters
! Ext1       Ext2       Ext3       Ext4       Ext5       Ext6       Ext7   Ext-Model
  0.000      0.000      0.000      0.000      0.000      0.000      0.000       4
       0.00       0.00       0.00       0.00       0.00       0.00       0.00
!     a          b         c        alpha      beta       gamma      # Cell Info
   5.520010   5.520010   9.152010  90.000000  90.000000 120.000000
    0.00000    0.00000    0.00000    0.00000    0.00000    0.00000
! x-Lambda/2
     0.00000
        0.00
!  2Th1/TOF1    2Th2/TOF2  Pattern to plot
       1.000     150.000       1
