Repository: neutrons/TAVI

# TAVI, Triple-Axis data VIsualization toolkit
TAVI can be installed locally as a standard conda package and has been deployed on ORNL's analysis cluster.

File: test_data/IPTS32912_HB1A_exp1031/FullProf/HoV6Sn6_nuc.prf
 HoV6Sn6 Nuclear refinement
 Sinthet/lamb       Gobs        Gcal      Sigma     DIF/Sigma  h   k   l   iv        Additional information            
     0.10459        1.81        1.83        0.02       -0.81   1   0   0    0
     0.10927       17.81       19.27        0.08      -18.27   0   0   2    0
     0.16390       10.32        9.48        0.03       28.15   0   0   3    0
     0.19443        8.96        9.43        0.05       -9.38   1   0   3    0
     0.20918        0.50        0.73        0.02      -11.31   2   0   0    0
     0.21620        0.05        0.09        0.01       -4.32   2   0   1    0
     0.21853       13.53       14.13        0.10       -6.04   0   0   4    0
     0.26575        6.96        8.68        0.05      -34.43   2   0   3    0
     0.30251        3.84        2.92        0.08       11.48   2   0   4    0
     0.31850        0.06        0.08        0.02       -0.95   3   0   1    0
     0.32780       52.64       44.21        0.24       35.14   0   0   6    0
     0.33226        9.91       12.62        0.12      -22.58   3   0   2    0
     0.34408        1.42        0.98        0.06        7.35   1   0   6    0

File: test_data/IPTS32912_HB1A_exp1031/FullProf/HoV6Sn6_nuc_mag.prf
 HoV6Sn6 Nuclear refinement
 Sinthet/lamb       Gobs        Gcal      Sigma     DIF/Sigma  h   k   l   iv        Additional information
     0.10459        6.22        5.40        0.05       16.31   1   0   0    2
     0.10927       17.91       19.27        0.06      -22.65   0   0   2    2
     0.16390       10.24        9.47        0.07       10.94   0   0   3    2
     0.19443        9.87       10.22        0.10       -3.54   1   0   3    2
     0.20918        3.11        3.33        0.03       -7.22   2   0   0    2
     0.21620        2.78        2.46        0.05        6.40   2   0   1    2
     0.21853       13.42       14.13        0.16       -4.45   0   0   4    2
     0.26575        7.91        9.94        0.05      -40.52   2   0   3    2
     0.30251        4.84        3.72        0.09       12.40   2   0   4    2
     0.31850        1.99        1.57        0.06        6.95   3   0   1    2
     0.32780       52.14       44.20        0.26       30.53   0   0   6    2
     0.33226       11.08       13.89        0.17      -16.52   3   0   2    2
     0.34408        1.63        1.10        0.04       13.21   1   0   6    2
