Repository: neutrons/TAVI

# TAVI, Triple-Axis data VIsualization toolkit
TAVI can be installed locally as a standard conda package and has been deployed on ORNL's analysis cluster.

File: test_data/IPTS32912_HB1A_exp1031/FullProf/HoV6Sn6_nuc.sum


        **********************************************************
        ** PROGRAM FullProf.2k (Version 8.20 - Feb2025-ILL JRC) **
        **********************************************************
                       M U L T I -- P A T T E R N
            Rietveld, Profile Matching & Integrated Intensity
                 Refinement of X-ray and/or Neutron Data


    Date: 17/04/2025  Time: 14:45:58.591

 => PCR file code: HoV6Sn6_nuc
 => DAT file code: HoV6Sn6_nuc.int      -> Relative contribution: 1.0000
 => Title: HoV6Sn6 Nuclear refinement

 ==> CONDITIONS OF THIS RUN FOR PATTERN No.:  1

 => Refinement/Calculation of Neutron integrated intensity(Laue or monochromatic) data or Flipping Ratios
 =>-------> Pattern#  1
 => Integrated intensities or Flipping Ratios as observations for phase: 1
 => Crystal Structure Refinement for phase: 1
 => The density (volumic mass) of phase 1 is:    8.133 g/cm3

 ==> RESULTS OF REFINEMENT:


 => No. of fitted parameters:    1


------------------------------------------------------------------------------
 => Phase No.  1 HoV6Sn6o, nuclear                       P 6/m m m
------------------------------------------------------------------------------

 =>  No. of reflections for pattern#:   1:    13


 ==> ATOM PARAMETERS:

  Name      x     sx       y     sy       z      sz      B   sB   occ. socc.  Mult
 Ho1     0.00000(   0)  0.00000(   0)  0.00000(   0)  1.000(  0)  0.042(  0)    1
 V       0.50000(   0)  0.00000(   0)  0.25300(   0)  1.000(  0)  0.250(  0)    6
 Sn1     0.33333(   0)  0.66667(   0)  0.50000(   0)  1.000(  0)  0.083(  0)    2
 Sn2     0.00000(   0)  0.00000(   0)  0.33000(   0)  1.000(  0)  0.083(  0)    2
 Sn3     0.33333(   0)  0.66667(   0)  0.00000(   0)  1.000(  0)  0.083(  0)    2

 ==> SCALE, EXTINCTION, CELL PARAMETERS FOR PATTERN#  1

 ==> OVERALL PARAMETERS:



 => Scale factors ( 1: 6):
             2.425293        0.082543
             0.000000        0.000000
             0.000000        0.000000
             0.000000        0.000000
             0.000000        0.000000
             0.000000        0.000000


 => Extinction parameters:
             0.000000        0.000000
             0.000000        0.000000
             0.000000        0.000000
             0.000000        0.000000
             0.000000        0.000000
             0.000000        0.000000
             0.000000        0.000000


 => Global user-weigthed Chi2 (Bragg contrib.):   347.

     -----------------------------------------------------
     R-Factors and Chi2 for Integrated Intensity Pattern #  1
     -----------------------------------------------------
 => Phase:  1
 =>    RF2 -factor :   14.0
 =>    RF2w-factor :   12.2
 =>    RF  -factor :   7.63
 =>    Chi2(Intens):   347.
 =>  N_eff Reflect.:     13 with I >  2.00 sigma


              CPU Time:     0.078 seconds
                            0.001 minutes

 => Run finished at:     Date: 17/04/2025  Time: 14:45:58.673

File: test_data/IPTS32912_HB1A_exp1031/FullProf/HoV6Sn6_nuc_mag.sum


        **********************************************************
        ** PROGRAM FullProf.2k (Version 8.20 - Feb2025-ILL JRC) **
        **********************************************************
                       M U L T I -- P A T T E R N                 
            Rietveld, Profile Matching & Integrated Intensity     
                 Refinement of X-ray and/or Neutron Data


    Date: 21/04/2025  Time: 12:59:23.166                              

 => PCR file code: HoV6Sn6_nuc_mag
 => DAT file code: HoV6Sn6_nuc_mag.int  -> Relative contribution: 1.0000                                                            
 => Title: HoV6Sn6 Nuclear refinement

 ==> CONDITIONS OF THIS RUN FOR PATTERN No.:  1

 => Refinement/Calculation of Neutron integrated intensity(Laue or monochromatic) data or Flipping Ratios                           
 =>-------> Pattern#  1
 => Integrated intensities or Flipping Ratios as observations for phase: 1
 => Crystal+Magnetic Structure or Magnetic Form-Factor Refinement for phase: 1
 => The density (volumic mass) of phase 1 is:    8.133 g/cm3

 ==> RESULTS OF REFINEMENT:


 => No. of fitted parameters:    1


------------------------------------------------------------------------------
 => Phase No.  1 Nuclear and Magnetic Structure of: HoV6SP6/mm'm'  number:191
------------------------------------------------------------------------------

 =>  No. of reflections for pattern#:   1:    13  


 ==> ATOM PARAMETERS:

  Name      x     sx       y     sy       z      sz      B   sB   occ. socc.  Mult
 Ho1     0.00000(   0)  0.00000(   0)  0.00000(   0)  1.000(  0)  0.042(  0)    1
 V       0.50000(   0)  0.00000(   0)  0.25300(   0)  1.000(  0)  0.250(  0)    6
 Sn1     0.33333(   0)  0.66667(   0)  0.50000(   0)  1.000(  0)  0.083(  0)    2
 Sn2     0.00000(   0)  0.00000(   0)  0.33000(   0)  1.000(  0)  0.083(  0)    2
 Sn3     0.33333(   0)  0.66667(   0)  0.00000(   0)  1.000(  0)  0.083(  0)    2

 ==> MAGNETIC MOMENT PARAMETERS:

  Name     Mx   sMx    My    sMy    Mz    sMz       M    sM     MPhas   sMPhas

 Ho1      0.000(  0)   0.000(  0)  -4.766(350)    4.7663(3507)    0.0000(   0)

                                            Ma  (sMa)        Mb  (sMb)        Mc  (sMc)
 => Magnetization Vector per unit cell:   0.000( 0.000)    0.000( 0.000)   -4.766( 0.000)
 => Module of Magnetization per unit cell:   4.766( 0.000)

 ==> SCALE, EXTINCTION, CELL PARAMETERS FOR PATTERN#  1

 ==> OVERALL PARAMETERS:



 => Scale factors ( 1: 6): 
             2.425000        0.000000
             0.000000        0.000000
             0.000000        0.000000
             0.000000        0.000000
             0.000000        0.000000
             0.000000        0.000000


 => Extinction parameters: 
             0.000000        0.000000
             0.000000        0.000000
             0.000000        0.000000
             0.000000        0.000000
             0.000000        0.000000
             0.000000        0.000000
             0.000000        0.000000


 => Global user-weigthed Chi2 (Bragg contrib.):   354.    

     -----------------------------------------------------
     R-Factors and Chi2 for Integrated Intensity Pattern #  1
     -----------------------------------------------------
 => Phase:  1
 =>    RF2 -factor :   13.5    
 =>    RF2w-factor :   13.5    
 =>    RF  -factor :   7.09    
 =>    Chi2(Intens):   354.    
 =>  N_eff Reflect.:     13 with I >  2.00 sigma
 =>    RF2-mixed Mag+Nuc :   13.5    
 =>    RF -mixed Mag+Nuc :   7.09    

 
              CPU Time:     0.078 seconds
                            0.001 minutes

 => Run finished at:     Date: 21/04/2025  Time: 12:59:23.241
