Repository: neutrons/TAVI

# TAVI, Triple-Axis data VIsualization toolkit
TAVI can be installed locally as a standard conda package and has been deployed on ORNL's analysis cluster.

File: test_data/IPTS33347_HB1A_exp1046/Ir-Ba4Ru3O10/20240823_Ba4Ru3O10_Ir_S1_250K.pcr
COMM #(C) 2022 by FIZ Karlsruhe - Leibniz Institute for Information Infrastructure.
! Current global Chi2 (Bragg contrib.) =      3.346    
! Files => DAT-file: Ba4Ru3O10_120K.dat,  PCR-file: 20240823_Ba4Ru3O10_Ir_S1_250K
!Job Npr Nph Nba Nex Nsc Nor Dum Iwg Ilo Ias Res Ste Nre Cry Uni Cor Opt Aut
   1   0   1   0   0   0   0   0   0   0   0   0   0   0   1   0   0   0   1
!
!Ipr Ppl Ioc Mat Pcr Ls1 Ls2 Ls3 NLI Prf Ins Rpa Sym Hkl Fou Sho Ana
   0   0   1   0   1   0   4   0   0   3   0  -1   0   0   0   0   0
!
!NCY  Eps  R_at  R_an  R_pr  R_gl     Thmin       Step       Thmax    PSD    Sent0
 10  0.10  1.00  1.00  1.00  1.00      0.0497   0.020000   150.0000   0.000   0.000
!
!
      14    !Number of refined parameters
!-------------------------------------------------------------------------------
!  Data for PHASE number:   1  ==> Current R_Bragg for Pattern#  1:   5.7083
!-------------------------------------------------------------------------------
Fe2Mo3O8
!
!Nat Dis Ang Pr1 Pr2 Pr3 Jbt Irf Isy Str Furth       ATZ    Nvk Npr More
   8   0   0 0.0 0.0 1.0   0   4   0   0   0       4050.256   0   0   1
!
!Jvi Jdi Hel Sol Mom Ter  Brind   RMua    RMub    RMuc   Jtyp  Nsp_Ref Ph_Shift N_Domains
   0   0   0   0   0   0  1.0000  1.0000  2.0000  0.0000    1      0      0      0
!
!
C m c a                  <--Space group symbol
!Atom   Typ       X        Y        Z     Biso       Occ     In Fin N_t Spc /Codes
Ba1    Ba      0.50000  0.23740  0.60214  4.58441   0.50000   0   0   0    0  
                  0.00    21.00    31.00     0.00      0.00
Ba2    Ba      0.50000  0.53840  0.64339  4.15801   0.50000   0   0   0    0  
                  0.00    51.00    61.00     0.00      0.00
Ru1    Ru      0.50000  0.00000  0.50000  1.41337   0.25000   0   0   0    0  
                  0.00     0.00     0.00     0.00      0.00
Ru2    Ru      0.00000  0.37338  0.64765  3.59444   0.50000   0   0   0    0  
                  0.00   111.00   121.00     0.00      0.00
O1     O       0.26980 -0.10950  0.53394  3.40364   1.00000   0   0   0    0  
                131.00   141.00   101.00     0.00      0.00
O2     O       0.00000  0.23078  0.65536  4.35735   0.50000   0   0   0    0  
                  0.00    91.00    81.00     0.00      0.00
O3     O       0.50000  0.02964  0.64713  3.28182   0.50000   0   0   0    0  
                  0.00    71.00    41.00     0.00      0.00
O4     O       0.75000  0.37696  0.75000  4.75616   0.50000   0   0   0    0  
                  0.00    11.00     0.00     0.00      0.00
!-------> Scale, Extinction and  Cell Parameters for Pattern #  1
!  Scale Factors 
!   Sc1        Sc2         Sc3         Sc4         Sc5         Sc6
   8.467       0.000       0.000       0.000       0.000       0.000    
        0.00        0.00        0.00        0.00        0.00        0.00
!  Extinction Parameters 
! Ext1       Ext2       Ext3       Ext4       Ext5       Ext6       Ext7   Ext-Model
 0.1576      0.000      0.000      0.000      0.000      0.000      0.000       1
       0.00       0.00       0.00       0.00       0.00       0.00       0.00
!     a          b         c        alpha      beta       gamma      #Cell Info
   5.779960  13.278039  13.076701  90.000000  90.000000  90.000000   
    0.00000    0.00000    0.00000    0.00000    0.00000    0.00000
! x-Lambda/2 
     0.00000
        0.00
!  2Th1/TOF1    2Th2/TOF2  Pattern to plot
       0.050     150.000       1

File: test_data/IPTS33347_HB1A_exp1046/Ir-Ba4Ru3O10/BasIrep_MSG6.pcr
COMM PCR-template automatically generated by mCIF_to_PCR for: bcs_file_2885
! Current global Chi2 (Bragg contrib.) =      1.417    
! Files => DAT-file: Ba4Ru3O10_Difference_VisInsp.dat,  PCR-file: BasIrep_MSG6
!Job Npr Nph Nba Nex Nsc Nor Dum Iwg Ilo Ias Res Ste Nre Cry Uni Cor Opt Aut
   1   0   1   0   0   0   1   0   1   0   0   0   0   0   1   0   0   0   1
!
!Ipr Ppl Ioc Mat Pcr Ls1 Ls2 Ls3 NLI Prf Ins Rpa Sym Hkl Fou Sho Ana
   3   0   1   0   1   0   4   0   0  -3   0   0   0   0   0   0   0
!
!NCY  Eps  R_at  R_an  R_pr  R_gl     Thmin       Step       Thmax    PSD    Sent0
 40  0.02  1.00  1.00  1.00  1.00      0.0390   0.020000   130.0000   0.000   0.000
!
!
       1    !Number of refined parameters
!-------------------------------------------------------------------------------
!  Data for PHASE number:   1  ==> Current R_Bragg for Pattern#  1:  36.1890
!-------------------------------------------------------------------------------
Magnetic Phase
!
!Nat Dis Ang Pr1 Pr2 Pr3 Jbt Irf Isy Str Furth       ATZ    Nvk Npr More
   2   0   0 0.0 0.0 1.0   1   4  -2   0   0       1373.450   0   0   0
!
!
C -1                     <--Space group symbol for hkl generation
! Nsym   Cen  Laue Ireps N_Bas
     4     1     1    -2     1
! Real(0)-Imaginary(1) indicator for Ci
  0
!
SYMM X, Y, Z
BASR       0       0       0
BASI       0       0       0
BASR       1       0       0
BASI       0       0       0
SYMM -X, -Y+1/2, Z-1/2
BASR       0       0       0
BASI       0       0       0
BASR       1       0       0
BASI       0       0       0
SYMM -X, Y+1/2, -Z+3/2
BASR       0       0       0
BASI       0       0       0
BASR      -1       0       0
BASI       0       0       0
SYMM X, -Y+1, -Z+1
BASR       0       0       0
BASI       0       0       0
BASR      -1       0       0
BASI       0       0       0
!
!Atom   Typ  Mag Vek    X      Y      Z       Biso    Occ      C1      C2      C3
!     C4     C5     C6      C7      C8      C9      MagPh
RU1    MRH1  1  0  0.50000 0.00000 0.50000 1.41337  1.00000   0.000   0.000   0.000  
                      0.00    0.00    0.00    0.00     0.00    0.00    0.00    0.00
     0.000   0.000   0.000   0.000   0.000   0.000  0.00000
      0.00    0.00    0.00    0.00    0.00    0.00     0.00
RU2    MRH1  2  0  0.00000 0.37340 0.64768 3.59444  1.00000   0.817   0.000   0.000  #scale 3
                      0.00    0.00    0.00    0.00     0.00   13.00    0.00    0.00
     0.000   0.000   0.000   0.000   0.000   0.000  0.00000
      0.00    0.00    0.00    0.00    0.00    0.00     0.00
!-------> Scale, Extinction and  Cell Parameters for Pattern #  1
!  Scale Factors 
!   Sc1        Sc2         Sc3         Sc4         Sc5         Sc6
   8.467       0.000       0.000       0.000       0.000       0.000    
        0.00        0.00        0.00        0.00        0.00        0.00
!  Extinction Parameters 
! Ext1       Ext2       Ext3       Ext4       Ext5       Ext6       Ext7   Ext-Model
 0.1576      0.000      0.000      0.000      0.000      0.000      0.000       1
       0.00       0.00       0.00       0.00       0.00       0.00       0.00
!     a          b         c        alpha      beta       gamma      #Cell Info
   5.779960  13.278039  13.076701  90.000000  90.000000  90.000000   
    0.00000    0.00000    0.00000    0.00000    0.00000    0.00000
! x-Lambda/2 
     0.00000
        0.00
!  2Th1/TOF1    2Th2/TOF2  Pattern to plot
       0.039     130.000       1
