Repository: neutrons/TAVI

# TAVI, Triple-Axis data VIsualization toolkit
TAVI can be installed locally as a standard conda package and has been deployed on ORNL's analysis cluster.

File: test_data/IPTS33477_HB1A_exp1012/MnWO4_lorentz_removed_lattice/MnWO4_lorentz_removed.ins
TITL  MnWO4 Nuclear refinement
CELL   2.3800    4.8228    5.7488    4.9974   90.0000   91.1800   90.0000
ZERR    1    0.0010    0.0010    0.0010    0.0000    0.0000    0.0000
LATT   1
SYMM -x,y,-z+1/2
SFAC  MN  W  O
UNIT    1   2   8
HKLF 3
OMIT
L.S.  3
WGHT  0.000
FMAP  2  -3  28  60  0
GRID -2  -2  -2   2   2   2
FVAR  1.0
Mn1     1      0.50000     0.68466     0.25000    10.50000    -0.00373
W1      2      0.00000     0.17911     0.25000    10.56301     0.01403
O1      3      0.21219     0.10307     0.94499    11.12601     0.01590
O2      3      0.24977     0.37346     0.39367    11.12601     0.01542
END
