Repository: neutrons/TAVI

# TAVI, Triple-Axis data VIsualization toolkit
TAVI can be installed locally as a standard conda package and has been deployed on ORNL's analysis cluster.

File: test_data/IPTS33477_HB1A_exp1012/MnWO4_lorentz_removed_lattice/MnWO4_lorentz_removed.out


        **********************************************************
        ** PROGRAM FullProf.2k (Version 8.20 - Feb2025-ILL JRC) **
        **********************************************************
                       M U L T I -- P A T T E R N
            Rietveld, Profile Matching & Integrated Intensity
                 Refinement of X-ray and/or Neutron Data


    Date: 15/04/2025  Time: 14:12:06.210

 => PCR file code: MnWO4_lorentz_removed
 => DAT file code: MnWO4_lorentz_remove -> Relative contribution: 1.0000

 ==> CONDITIONS OF THIS RUN FOR PATTERN No.:  1

 => Refinement/Calculation of Neutron integrated intensity(Laue or monochromatic) data or Flipping Ratios

 ==> INPUT/OUTPUT OPTIONS:

 => Generate new input file *.PCR

 => Number of cycles:   20
 => Relaxation factors ==>    for coordinates:  1.00
 => for anisotropic temperature factors:  1.00
 => EPS-value for convergence:    0.1
 => Number of Least-Squares parameters varied:    20
 --------------------------------------------------------------------------------
 => Phase  No. 1
      MnWO4, 5p-Co, nuclear
 --------------------------------------------------------------------------------
 =>-------> Pattern#  1
 => Integrated intensities or Flipping Ratios as observations for phase: 1
 => Crystal Structure Refinement

 =>-------> Data for PHASE: 1
 => Number of atoms:    4
 => Number of distance  constraints:    0
 => Number of angle     constraints:    0

 => Symmetry information on space group: P 1 2/c 1
 -> The multiplicity of the general position is:   4
 -> The space group is Centric (-1 at origin)
 -> Lattice type  P: { 000 }
 -> Reduced set of symmetry operators:

  No.  IT   Symmetry symbol    Rotation part     Associated Translation
   1: ( 1)   1            -->     ( x, y, z) + {  0.0000  0.0000  0.0000}
   2: ( 3)   2 ( 0, y, 0) -->     (-x, y,-z) + {  0.0000  0.0000  0.5000}


        Information on Space Group:
        ---------------------------

 =>   Number of Space group:  13
 =>  Hermann-Mauguin Symbol: P 1 2/c 1
 =>             Hall Symbol: -P 2yc
 =>    Table Setting Choice: b1
 =>            Setting Type: IT (Generated from Hermann-Mauguin symbol)
 =>          Crystal System: Monoclinic
 =>              Laue Class: 2/m
 =>             Point Group: 2/m
 =>         Bravais Lattice: P
 =>          Lattice Symbol: mP
 =>  Reduced Number of S.O.:   2
 =>    General multiplicity:   4
 =>          Centrosymmetry: Centric (-1 at origin)
 =>  Generators (exc. -1&L):   1
 =>         Asymmetric unit:  0.000 <= x <=  0.500
                              0.000 <= y <=  1.000
                              0.000 <= z <=  0.500
 => Centring vectors:  0


 => List of all Symmetry Operators and Symmetry Symbols

 => SYMM(  1): x,y,z                             Symbol: 1
 => SYMM(  2): -x,y,-z+1/2                       Symbol: 2 0,y,1/4
 => SYMM(  3): -x,-y,-z                          Symbol: -1 0,0,0
 => SYMM(  4): x,-y,z+1/2                        Symbol: c x,0,z

 => Initial parameters ==>
 Atom    Ntyp                  X         Y         Z         B         occ.         in  fin  Spc  Mult
                             B11       B22       B33       B12       B13       B23
 Mn1    MN                 0.50000   0.68466   0.25000  -0.29426   0.44405           0    0    0    2
                 Codes:    0.00000  41.00000   0.00000 111.00000 201.00000
 W1     W                  0.00000   0.17911   0.25000   1.10756   0.50000           0    0    0    2
                 Codes:    0.00000  71.00000   0.00000 131.00000   0.00000
 O1     O                  0.21219   0.10307   0.94499   1.25564   1.00000           0    0    0    4
                 Codes:   91.00000 101.00000  81.00000 141.00000   0.00000
 O2     O                  0.24977   0.37346   0.39367   1.21748   1.00000           0    0    0    4
                 Codes:   61.00000  51.00000  31.00000 121.00000   0.00000

 => It is assumed that THE FIRST GIVEN SITE plus all the other atoms
    occupying THE SAME POSITION have a total full occupation (no vacancies!)
  (if this is not the case, change the order of atoms to obtain correct values for the content of the unit cell)
    The given occupation factors have been obtained mutiplying m/M by   0.4441
      -> Atom: MN  ,  Chemical element: MN  Atomic Mass:    54.9380
      -> Atom: W   ,  Chemical element: W   Atomic Mass:   183.8500
      -> Atom: O   ,  Chemical element: O   Atomic Mass:    15.9994
      -> Atom: O   ,  Chemical element: O   Atomic Mass:    15.9994
 => The given value of ATZ is        526.88 the program has calculated:         526.89
    The value of ATZ given in the input PCR file will be used for quantitative analysis
 => The chemical content of the unit cell is:
       2.0000 MN   +   2.2520 W    +   4.5040 O    +   4.5040 O
 => The normalized site occupation numbers in % are:
     100.0000 Mn1    :      112.5999 W1     :      112.5999 O1     :      112.5999 O2
 => The density (volumic mass) of the compound is:    8.008 g/cm3

 =>-------> SCALE FACTORS, EXTINCTION AND CELL PARAMETERS FOR PATTERN:  1

 => Scale factors ( 1: 6) :    17.2700       0.00000       0.00000       0.00000       0.00000       0.00000

 => Extinction  parameters:         0.2243        0.6440        0.0964        0.0117        0.1160        0.1000        0.0000
 => Direct cell parameters:         4.8228        5.7488        4.9974       90.0000       91.1800       90.0000
 => Lambda/2    parameters:         0.0094


 ==> CODEWORDS FOR Scale and Extinction PARAMETERS for Pattern  1

 => Scale factors ( 1: 6):   11.000   0.000   0.000   0.000   0.000   0.000

 => Extinction parameters:  151.000 161.000 171.000 181.000 191.000   0.000   0.000


 => Cell constraints according to Laue symmetry: 2/m

        Metric information:
        -------------------

 => Direct cell parameters:

         a =       4.8228      b =       5.7488      c =       4.9974
     alpha =       90.000   beta =       91.180  gamma =       90.000
                        Direct Cell Volume =     138.5251

 => Reciprocal cell parameters:

         a*=     0.207392      b*=     0.173949      c*=     0.200147
     alpha*=       90.000   beta*=       88.820  gamma*=       90.000
                    Reciprocal Cell Volume =   0.00721891

 => Direct and Reciprocal Metric Tensors:

                   GD                                       GR
     23.2594      0.0000     -0.4963          0.043012    0.000000    0.000855
      0.0000     33.0487      0.0000          0.000000    0.030258    0.000000
     -0.4963      0.0000     24.9740          0.000855    0.000000    0.040059

 =>  Cartesian frame: x // a; z is along c*; y is within the ab-plane

     Crystal_to_Orthonormal_Matrix              Orthonormal_to_Crystal Matrix
              Cr_Orth_cel                               Orth_Cr_cel
      4.8228      0.0000     -0.1029          0.207348   -0.000000    0.004271
      0.0000      5.7488      0.0000          0.000000    0.173949   -0.000000
      0.0000      0.0000      4.9963          0.000000    0.000000    0.200147

     Busing-Levy B-matrix: Hc=B.H            Inverse of the Busing-Levy B-matrix
                BL_M                                      BL_Minv
    0.207392    0.000000    0.004122            4.8218     -0.0000     -0.0993
    0.000000    0.173949   -0.000000            0.0000      5.7488      0.0000
    0.000000    0.000000    0.200104            0.0000      0.0000      4.9974
 => Header of the Integrated Intensity file:
 -> Title: Single crystal data of MnWO4 (hb1a)
 -> Format of data: (3i5,2f8.2,i4,3f8.2)
 -> Wavelength (Angstr.):   2.3800
 -> Type of data:  F2 and Sig(F2) have been input
 -> Reflection: (  -2   0  -1)  of domain  1 is forbidden (excluded)
 -> Reflection: (  -2   0   1)  of domain  1 is forbidden (excluded)
 -> Reflection: (  -1   0  -1)  of domain  1 is forbidden (excluded)
 -> Reflection: (   1   0  -1)  of domain  1 is forbidden (excluded)
 -> Reflection: (   1   0   1)  of domain  1 is forbidden (excluded)
 -> Reflection: (   2   0  -1)  of domain  1 is forbidden (excluded)
 -> Reflection: (   2   0   1)  of domain  1 is forbidden (excluded)
 -> Reflections included only when F2> 2.0* sF2
 -> Nobserv (I>n*sigma):     85 -> Total Number of reflections:         92
 -> SumF:       402.9 SumF2:      2955.6 SumF2w:    256683.3

 => Weighting Scheme:
 => Conventional weight: w(H)=1.0/Variance(GobsH)

 => Scattering coefficients from internal table

 => Scattering lengths:

 MN    -0.3730
 W      0.4860
 O      0.5803

     --------------------------------------------------------------
      SYMBOLIC NAMES AND INITIAL VALUES OF PARAMETERS TO BE VARIED:
     --------------------------------------------------------------

      ->  Parameter number    1   -> Symbolic Name:                                             Scale1     17.270000
      ->  Parameter number    2   -> Symbolic Name:                                          x-Lamb1_2    0.94499998E-02
      ->  Parameter number    3   -> Symbolic Name:                                               Z_O2    0.39366999
      ->  Parameter number    4   -> Symbolic Name:                                              Y_Mn1    0.68466002
      ->  Parameter number    5   -> Symbolic Name:                                               Y_O2    0.37345999
      ->  Parameter number    6   -> Symbolic Name:                                               X_O2    0.24977000
      ->  Parameter number    7   -> Symbolic Name:                                               Y_W1    0.17911001
      ->  Parameter number    8   -> Symbolic Name:                                               Z_O1    0.94498998
      ->  Parameter number    9   -> Symbolic Name:                                               X_O1    0.21219000
      ->  Parameter number   10   -> Symbolic Name:                                               Y_O1    0.10307000
      ->  Parameter number   11   -> Symbolic Name:                                           Biso_Mn1   -0.29426000
      ->  Parameter number   12   -> Symbolic Name:                                            Biso_O2     1.2174799
      ->  Parameter number   13   -> Symbolic Name:                                            Biso_W1     1.1075600
      ->  Parameter number   14   -> Symbolic Name:                                            Biso_O1     1.2556400
      ->  Parameter number   15   -> Symbolic Name:                                               Ext1    0.22430000
      ->  Parameter number   16   -> Symbolic Name:                                               Ext2    0.64399999
      ->  Parameter number   17   -> Symbolic Name:                                               Ext3    0.96409999E-01
      ->  Parameter number   18   -> Symbolic Name:                                               Ext4    0.11670000E-01
      ->  Parameter number   19   -> Symbolic Name:                                               Ext5    0.11600000
      ->  Parameter number   20   -> Symbolic Name:                                            Occ_Mn1    0.44405001


 => No optimization for routine tasks
 ++++++++++++++++++++++++++++++++++++++++++++++++++++++++++++++++++++++++++++++++++++++++++++++++++++++++++++++++++++++++++++++++++++

 => CYCLE No.:    1
 ------------------------------------------------------------------------------------------------------------------------------------
 => Phase  1 Name: MnWO4, 5p-Co, nuclear
 ------------------------------------------------------------------------------------------------------------------------------------
 => New parameters, shifts, and standard deviations

 Atom        x       dx      sx       y       dy      sy       z       dz      sz       B       dB      sB      occ.    docc.   socc.

 Mn1      0.50000 0.00000 0.00000  0.68466-0.00000 0.00074  0.25000 0.00000 0.00000 -0.29428-0.00002 0.48388  0.44405-0.00000 0.00792
 W1       0.00000 0.00000 0.00000  0.17911-0.00000 0.00072  0.25000 0.00000 0.00000  1.10756-0.00000 0.29275  0.50000 0.00000 0.00000
 O1       0.21219-0.00000 0.00049  0.10307 0.00000 0.00041  0.94499-0.00000 0.00057  1.25564 0.00000 0.21962  1.00000 0.00000 0.00000
 O2       0.24977-0.00000 0.00069  0.37346-0.00000 0.00038  0.39367-0.00000 0.00076  1.21748-0.00000 0.20323  1.00000 0.00000 0.00000

 ==> SCALE, EXTINCTION, CELL PARAMETERS FOR PATTERN#  1

 => Scale factors ( 1: 6):
            17.271669        0.001669        0.760713
             0.000000        0.000000        0.000000
             0.000000        0.000000        0.000000
             0.000000        0.000000        0.000000
             0.000000        0.000000        0.000000
             0.000000        0.000000        0.000000


 => Extinction Parameters:
             0.224275       -0.000025        0.064847
             0.643978       -0.000022        0.101167
             0.096405       -0.000005        0.099624
             0.011669       -0.000001        0.100068
             0.115961       -0.000039        0.089815
             0.100000        0.000000        0.000000
             0.000000        0.000000        0.000000


 => Lambda/2 param:
              0.009452        0.000002        0.000959

 => Global user-weigthed Chi2 (Bragg contrib.):   17.4

 => ---------> Pattern#  1
 => Phase:  1
 =>    RF2 -factor :   5.62
 =>    RF2w-factor :   6.99
 =>    RF  -factor :   3.14
 =>    Chi2(Intens):   17.4
 =>  N_eff Reflect.:     85 with I >  2.00 sigma
 ++++++++++++++++++++++++++++++++++++++++++++++++++++++++++++++++++++++++++++++++++++++++++++++++++++++++++++++++++++++++++++++++++++

 => CYCLE No.:    1
 =>  Convergence reached at this CYCLE !!!!
 =>  Parameter shifts set to zero
 ------------------------------------------------------------------------------------------------------------------------------------
 => Phase  1 Name: MnWO4, 5p-Co, nuclear
 ------------------------------------------------------------------------------------------------------------------------------------
 => New parameters, shifts, and standard deviations

 Atom        x       dx      sx       y       dy      sy       z       dz      sz       B       dB      sB      occ.    docc.   socc.

 Mn1      0.50000 0.00000 0.00000  0.68466 0.00000 0.00074  0.25000 0.00000 0.00000 -0.29428 0.00000 0.48388  0.44405 0.00000 0.00792
 W1       0.00000 0.00000 0.00000  0.17911 0.00000 0.00072  0.25000 0.00000 0.00000  1.10756 0.00000 0.29275  0.50000 0.00000 0.00000
 O1       0.21219 0.00000 0.00049  0.10307 0.00000 0.00041  0.94499 0.00000 0.00057  1.25564 0.00000 0.21962  1.00000 0.00000 0.00000
 O2       0.24977 0.00000 0.00069  0.37346 0.00000 0.00038  0.39367 0.00000 0.00076  1.21748 0.00000 0.20323  1.00000 0.00000 0.00000

 ==> SCALE, EXTINCTION, CELL PARAMETERS FOR PATTERN#  1

 => Scale factors ( 1: 6):
            17.271669        0.000000        0.760713
             0.000000        0.000000        0.000000
             0.000000        0.000000        0.000000
             0.000000        0.000000        0.000000
             0.000000        0.000000        0.000000
             0.000000        0.000000        0.000000


 => Extinction Parameters:
             0.224275        0.000000        0.064847
             0.643978        0.000000        0.101167
             0.096405        0.000000        0.099624
             0.011669        0.000000        0.100068
             0.115961        0.000000        0.089815
             0.100000        0.000000        0.000000
             0.000000        0.000000        0.000000


 => Lambda/2 param:
              0.009452        0.000000        0.000959

 => Global user-weigthed Chi2 (Bragg contrib.):   17.4

 => ---------> Pattern#  1
 => Phase:  1
 =>    RF2 -factor :   5.62
 =>    RF2w-factor :   6.99
 =>    RF  -factor :   3.14
 =>    Chi2(Intens):   17.4
 =>  N_eff Reflect.:     85 with I >  2.00 sigma

 --------------------------------------------------------------------------------------------------------------------------------------------------------
 Pattern#  1 Phase No.:   1 Phase name: MnWO4, 5p-Co, nuclear
 --------------------------------------------------------------------------------------------------------------------------------------------------------
 => F2cal= scale*Corr*F2
   h   k   l ivk   cod      F2obs         F2cal      F2cal(mag)     Dif/sig   Extinction(y)      Sinthet/lamb  Lambda/2-Contr    RMsFx       IMsFx       RMsFy       IMsFy       RMsFz       IMsFz         RMiVx       IMiVx       RMiVy       IMiVy       RMiVz       IMiVz
  -2  -2  -1   0     1      90.4800      97.4389        0.0000       -3.2671     0.64195            0.29007       0.00470       0.00000     0.00000     0.00000     0.00000     0.00000     0.00000       0.00000     0.00000     0.00000     0.00000     0.00000     0.00000
  -2  -2   0   0     1       6.4900       6.5029        0.0000       -0.0859     0.97404            0.27068       0.97119       0.00000     0.00000     0.00000     0.00000     0.00000     0.00000       0.00000     0.00000     0.00000     0.00000     0.00000     0.00000
  -2  -2   1   0     1      22.4300      24.2129        0.0000       -4.8186     0.91403            0.28711       0.38182       0.00000     0.00000     0.00000     0.00000     0.00000     0.00000       0.00000     0.00000     0.00000     0.00000     0.00000     0.00000
  -2  -1  -1   0     1      34.5900      31.8047        0.0000        3.1296     0.89992            0.24788       0.00059       0.00000     0.00000     0.00000     0.00000     0.00000     0.00000       0.00000     0.00000     0.00000     0.00000     0.00000     0.00000
  -2  -1   0   0     1       7.2400       7.0875        0.0000        0.9530     0.97665            0.22489       0.00943       0.00000     0.00000     0.00000     0.00000     0.00000     0.00000       0.00000     0.00000     0.00000     0.00000     0.00000     0.00000
  -2  -1   1   0     1       1.7400       1.7961        0.0000       -1.4017     0.99596            0.24441       0.03002       0.00000     0.00000     0.00000     0.00000     0.00000     0.00000       0.00000     0.00000     0.00000     0.00000     0.00000     0.00000
  -2   0  -2   0     1      34.1900      37.4575        0.0000       -3.4394     0.92930            0.29117       0.98227       0.00000     0.00000     0.00000     0.00000     0.00000     0.00000       0.00000     0.00000     0.00000     0.00000     0.00000     0.00000
  -2   0  -1   0     0       0.2600       0.0079        0.0000        0.0000     1.00000 Excl       0.23212       0.00791       0.00000     0.00000     0.00000     0.00000     0.00000     0.00000       0.00000     0.00000     0.00000     0.00000     0.00000     0.00000
  -2   0   0   0     1     161.1800     176.9491        0.0000       -3.3128     0.66710            0.20739       1.47519       0.00000     0.00000     0.00000     0.00000     0.00000     0.00000       0.00000     0.00000     0.00000     0.00000     0.00000     0.00000
  -2   0   1   0     0       0.7400       0.7017        0.0000        0.0000     1.00000 Excl       0.22841       0.70166       0.00000     0.00000     0.00000     0.00000     0.00000     0.00000       0.00000     0.00000     0.00000     0.00000     0.00000     0.00000
  -2   1  -1   0     1      35.8600      32.1857        0.0000        3.2516     0.91070            0.24788       0.00059       0.00000     0.00000     0.00000     0.00000     0.00000     0.00000       0.00000     0.00000     0.00000     0.00000     0.00000     0.00000
  -2   1   0   0     1       7.3800       7.0924        0.0000        2.0543     0.97733            0.22489       0.00943       0.00000     0.00000     0.00000     0.00000     0.00000     0.00000       0.00000     0.00000     0.00000     0.00000     0.00000     0.00000
  -2   1   1   0     1       1.8100       1.7952        0.0000        0.4919     0.99549            0.24441       0.03001       0.00000     0.00000     0.00000     0.00000     0.00000     0.00000       0.00000     0.00000     0.00000     0.00000     0.00000     0.00000
  -2   2  -1   0     1     103.3900     101.1288        0.0000        0.6554     0.66626            0.29007       0.00470       0.00000     0.00000     0.00000     0.00000     0.00000     0.00000       0.00000     0.00000     0.00000     0.00000     0.00000     0.00000
  -2   2   0   0     1       6.2500       6.5081        0.0000       -1.6134     0.97470            0.27068       0.97267       0.00000     0.00000     0.00000     0.00000     0.00000     0.00000       0.00000     0.00000     0.00000     0.00000     0.00000     0.00000
  -2   2   1   0     1      23.5300      24.0256        0.0000       -1.4576     0.90687            0.28711       0.38113       0.00000     0.00000     0.00000     0.00000     0.00000     0.00000       0.00000     0.00000     0.00000     0.00000     0.00000     0.00000
  -1  -3   0   0     1       2.7300       2.9212        0.0000       -3.1875     0.97935            0.28077       0.15307       0.00000     0.00000     0.00000     0.00000     0.00000     0.00000       0.00000     0.00000     0.00000     0.00000     0.00000     0.00000
  -1  -2  -2   0     1      31.6700      31.5185        0.0000        0.2658     0.86796            0.28622       0.54096       0.00000     0.00000     0.00000     0.00000     0.00000     0.00000       0.00000     0.00000     0.00000     0.00000     0.00000     0.00000
  -1  -2  -1   0     1     146.2400     152.6286        0.0000       -1.8735     0.40583            0.22683       0.20369       0.00000     0.00000     0.00000     0.00000     0.00000     0.00000       0.00000     0.00000     0.00000     0.00000     0.00000     0.00000
  -1  -2   0   0     1      12.2500      14.0949        0.0000       -7.3797     0.90444            0.20251       1.44609       0.00000     0.00000     0.00000     0.00000     0.00000     0.00000       0.00000     0.00000     0.00000     0.00000     0.00000     0.00000
  -1  -2   1   0     1      71.1900      77.3513        0.0000       -3.4421     0.66102            0.22494       0.64599       0.00000     0.00000     0.00000     0.00000     0.00000     0.00000       0.00000     0.00000     0.00000     0.00000     0.00000     0.00000
  -1  -1  -2   0     1       0.9500       0.8215        0.0000        4.2842     0.99758            0.24337       0.00222       0.00000     0.00000     0.00000     0.00000     0.00000     0.00000       0.00000     0.00000     0.00000     0.00000     0.00000     0.00000
  -1  -1  -1   0     1       0.2100       0.2108        0.0000       -0.0841     0.99886            0.16959       0.00298       0.00000     0.00000     0.00000     0.00000     0.00000     0.00000       0.00000     0.00000     0.00000     0.00000     0.00000     0.00000
  -1  -1   0   0     1       5.2400       5.4009        0.0000       -1.4623     0.95975            0.13534       0.05339       0.00000     0.00000     0.00000     0.00000     0.00000     0.00000       0.00000     0.00000     0.00000     0.00000     0.00000     0.00000
  -1   0  -2   0     1      70.6100      78.6431        0.0000       -5.3200     0.87315            0.22730       0.76770       0.00000     0.00000     0.00000     0.00000     0.00000     0.00000       0.00000     0.00000     0.00000     0.00000     0.00000     0.00000
  -1   0  -1   0     0       0.4500       0.3655        0.0000        0.0000     1.00000 Excl       0.14558       0.36547       0.00000     0.00000     0.00000     0.00000     0.00000     0.00000       0.00000     0.00000     0.00000     0.00000     0.00000     0.00000
  -1   0   0   0     1      69.3300      64.6001        0.0000        2.4010     0.76913            0.10370       2.19764       0.00000     0.00000     0.00000     0.00000     0.00000     0.00000       0.00000     0.00000     0.00000     0.00000     0.00000     0.00000
  -1   1  -2   0     1       0.7800       0.8220        0.0000       -1.3991     0.99818            0.24337       0.00222       0.00000     0.00000     0.00000     0.00000     0.00000     0.00000       0.00000     0.00000     0.00000     0.00000     0.00000     0.00000
  -1   1   0   0     1       5.5300       5.4065        0.0000        1.1231     0.96075            0.13534       0.05339       0.00000     0.00000     0.00000     0.00000     0.00000     0.00000       0.00000     0.00000     0.00000     0.00000     0.00000     0.00000
  -1   2  -2   0     1      35.2300      32.4003        0.0000        2.4606     0.89256            0.28622       0.54479       0.00000     0.00000     0.00000     0.00000     0.00000     0.00000       0.00000     0.00000     0.00000     0.00000     0.00000     0.00000
  -1   2  -1   0     1     167.7800     162.2574        0.0000        1.0936     0.43147            0.22683       0.20420       0.00000     0.00000     0.00000     0.00000     0.00000     0.00000       0.00000     0.00000     0.00000     0.00000     0.00000     0.00000
  -1   2   0   0     1      12.7000      14.1171        0.0000       -4.2943     0.90581            0.20251       1.44922       0.00000     0.00000     0.00000     0.00000     0.00000     0.00000       0.00000     0.00000     0.00000     0.00000     0.00000     0.00000
  -1   2   1   0     1      73.5600      74.5753        0.0000       -0.7150     0.63713            0.22494       0.64206       0.00000     0.00000     0.00000     0.00000     0.00000     0.00000       0.00000     0.00000     0.00000     0.00000     0.00000     0.00000
  -1   3   0   0     1       3.7500       2.9219        0.0000        7.5279     0.97958            0.28077       0.15310       0.00000     0.00000     0.00000     0.00000     0.00000     0.00000       0.00000     0.00000     0.00000     0.00000     0.00000     0.00000
   0  -3  -1   0     1       0.8400       0.8192        0.0000        0.3475     0.99468            0.27946       0.13488       0.00000     0.00000     0.00000     0.00000     0.00000     0.00000       0.00000     0.00000     0.00000     0.00000     0.00000     0.00000
   0  -3   0   0     1       7.6900       8.8328        0.0000       -7.1422     0.92882            0.26092       0.17124       0.00000     0.00000     0.00000     0.00000     0.00000     0.00000       0.00000     0.00000     0.00000     0.00000     0.00000     0.00000
   0  -3   1   0     1       0.8800       0.8197        0.0000        1.5079     0.99520            0.27946       0.13506       0.00000     0.00000     0.00000     0.00000     0.00000     0.00000       0.00000     0.00000     0.00000     0.00000     0.00000     0.00000
   0  -2  -2   0     1       4.9700       5.1256        0.0000       -3.8895     0.97681            0.26517       0.19909       0.00000     0.00000     0.00000     0.00000     0.00000     0.00000       0.00000     0.00000     0.00000     0.00000     0.00000     0.00000
   0  -2  -1   0     1      44.2900      42.6005        0.0000        1.7240     0.70945            0.20068       0.38432       0.00000     0.00000     0.00000     0.00000     0.00000     0.00000       0.00000     0.00000     0.00000     0.00000     0.00000     0.00000
   0  -2   0   0     1       3.9700       4.9135        0.0000      -10.4830     0.96667            0.17395       1.83711       0.00000     0.00000     0.00000     0.00000     0.00000     0.00000       0.00000     0.00000     0.00000     0.00000     0.00000     0.00000
   0  -2   1   0     1      43.9300      44.1430        0.0000       -0.2029     0.73533            0.20068       0.38650       0.00000     0.00000     0.00000     0.00000     0.00000     0.00000       0.00000     0.00000     0.00000     0.00000     0.00000     0.00000
   0  -1  -2   0     1       1.7900       1.7781        0.0000        1.1930     0.99497            0.21823       0.00188       0.00000     0.00000     0.00000     0.00000     0.00000     0.00000       0.00000     0.00000     0.00000     0.00000     0.00000     0.00000
   0  -1  -1   0     1      51.3100      48.4080        0.0000        5.1822     0.69192            0.13259       0.04744       0.00000     0.00000     0.00000     0.00000     0.00000     0.00000       0.00000     0.00000     0.00000     0.00000     0.00000     0.00000
   0  -1   0   0     1      12.0900      11.2532        0.0000        3.4868     0.79598            0.08697       0.02984       0.00000     0.00000     0.00000     0.00000     0.00000     0.00000       0.00000     0.00000     0.00000     0.00000     0.00000     0.00000
   0   1  -2   0     1       1.8600       1.7810        0.0000        1.3171     0.99660            0.21823       0.00188       0.00000     0.00000     0.00000     0.00000     0.00000     0.00000       0.00000     0.00000     0.00000     0.00000     0.00000     0.00000
   0   1  -1   0     1      56.3600      51.7189        0.0000        2.8299     0.73929            0.13259       0.04749       0.00000     0.00000     0.00000     0.00000     0.00000     0.00000       0.00000     0.00000     0.00000     0.00000     0.00000     0.00000
   0   1   0   0     1      13.0400      11.2532        0.0000        6.1615     0.79598            0.08697       0.02984       0.00000     0.00000     0.00000     0.00000     0.00000     0.00000       0.00000     0.00000     0.00000     0.00000     0.00000     0.00000
   0   2  -2   0     1       5.7300       5.1533        0.0000        3.2040     0.98218            0.26517       0.19968       0.00000     0.00000     0.00000     0.00000     0.00000     0.00000       0.00000     0.00000     0.00000     0.00000     0.00000     0.00000
   0   2  -1   0     1      50.8800      44.1430        0.0000        4.5830     0.73533            0.20068       0.38650       0.00000     0.00000     0.00000     0.00000     0.00000     0.00000       0.00000     0.00000     0.00000     0.00000     0.00000     0.00000
   0   2   0   0     1       4.3900       4.9135        0.0000       -4.7588     0.96667            0.17395       1.83711       0.00000     0.00000     0.00000     0.00000     0.00000     0.00000       0.00000     0.00000     0.00000     0.00000     0.00000     0.00000
   0   2   1   0     1      47.0700      42.6005        0.0000        4.4252     0.70945            0.20068       0.38432       0.00000     0.00000     0.00000     0.00000     0.00000     0.00000       0.00000     0.00000     0.00000     0.00000     0.00000     0.00000
   0   3  -1   0     1       0.8500       0.8197        0.0000        0.4331     0.99520            0.27946       0.13506       0.00000     0.00000     0.00000     0.00000     0.00000     0.00000       0.00000     0.00000     0.00000     0.00000     0.00000     0.00000
   0   3   0   0     1       8.2900       8.8328        0.0000       -2.5846     0.92882            0.26092       0.17124       0.00000     0.00000     0.00000     0.00000     0.00000     0.00000       0.00000     0.00000     0.00000     0.00000     0.00000     0.00000
   0   3   1   0     1       0.9100       0.8192        0.0000        4.5424     0.99468            0.27946       0.13488       0.00000     0.00000     0.00000     0.00000     0.00000     0.00000       0.00000     0.00000     0.00000     0.00000     0.00000     0.00000
   1  -3   0   0     1       3.6900       2.9219        0.0000        9.6009     0.97958            0.28077       0.15310       0.00000     0.00000     0.00000     0.00000     0.00000     0.00000       0.00000     0.00000     0.00000     0.00000     0.00000     0.00000
   1  -2  -2   0     1      10.3800      10.9362        0.0000       -7.9456     0.95679            0.28322       0.07397       0.00000     0.00000     0.00000     0.00000     0.00000     0.00000       0.00000     0.00000     0.00000     0.00000     0.00000     0.00000
   1  -2  -1   0     1      72.7200      74.5753        0.0000       -1.6565     0.63713            0.22494       0.64206       0.00000     0.00000     0.00000     0.00000     0.00000     0.00000       0.00000     0.00000     0.00000     0.00000     0.00000     0.00000
   1  -2   0   0     1      12.3700      14.1171        0.0000       -7.9415     0.90581            0.20251       1.44922       0.00000     0.00000     0.00000     0.00000     0.00000     0.00000       0.00000     0.00000     0.00000     0.00000     0.00000     0.00000
   1  -2   1   0     1     158.3700     162.2574        0.0000       -0.9505     0.43147            0.22683       0.20420       0.00000     0.00000     0.00000     0.00000     0.00000     0.00000       0.00000     0.00000     0.00000     0.00000     0.00000     0.00000
   1  -2   2   0     1      34.7200      32.4003        0.0000        2.1679     0.89256            0.28622       0.54479       0.00000     0.00000     0.00000     0.00000     0.00000     0.00000       0.00000     0.00000     0.00000     0.00000     0.00000     0.00000
   1  -1  -2   0     1       6.3800       6.0416        0.0000        3.7600     0.98689            0.23984       0.01590       0.00000     0.00000     0.00000     0.00000     0.00000     0.00000       0.00000     0.00000     0.00000     0.00000     0.00000     0.00000
   1  -1  -1   0     1       0.4900       0.4350        0.0000        5.5000     0.99820            0.16705       0.03350       0.00000     0.00000     0.00000     0.00000     0.00000     0.00000       0.00000     0.00000     0.00000     0.00000     0.00000     0.00000
   1  -1   0   0     1       5.6600       5.4065        0.0000        2.1128     0.96075            0.13534       0.05339       0.00000     0.00000     0.00000     0.00000     0.00000     0.00000       0.00000     0.00000     0.00000     0.00000     0.00000     0.00000
   1   0  -1   0     0       0.0600       1.2058        0.0000        0.0000     1.00000 Excl       0.14262       1.20578       0.00000     0.00000     0.00000     0.00000     0.00000     0.00000       0.00000     0.00000     0.00000     0.00000     0.00000     0.00000
   1   0   0   0     1      71.9900      64.6001        0.0000        3.8894     0.76913            0.10370       2.19764       0.00000     0.00000     0.00000     0.00000     0.00000     0.00000       0.00000     0.00000     0.00000     0.00000     0.00000     0.00000
   1   0   1   0     0       0.3500       0.3655        0.0000        0.0000     1.00000 Excl       0.14558       0.36547       0.00000     0.00000     0.00000     0.00000     0.00000     0.00000       0.00000     0.00000     0.00000     0.00000     0.00000     0.00000
   1   1  -2   0     1       6.5100       6.0662        0.0000        4.4384     0.99092            0.23984       0.01590       0.00000     0.00000     0.00000     0.00000     0.00000     0.00000       0.00000     0.00000     0.00000     0.00000     0.00000     0.00000
   1   1  -1   0     1       0.3600       0.4352        0.0000       -7.5153     0.99854            0.16705       0.03351       0.00000     0.00000     0.00000     0.00000     0.00000     0.00000       0.00000     0.00000     0.00000     0.00000     0.00000     0.00000
   1   1   0   0     1       5.7100       5.4009        0.0000        2.3781     0.95975            0.13534       0.05339       0.00000     0.00000     0.00000     0.00000     0.00000     0.00000       0.00000     0.00000     0.00000     0.00000     0.00000     0.00000
   1   1   1   0     1       0.2100       0.2108        0.0000       -0.0841     0.99886            0.16959       0.00298       0.00000     0.00000     0.00000     0.00000     0.00000     0.00000       0.00000     0.00000     0.00000     0.00000     0.00000     0.00000
   1   2  -2   0     1      11.3700      11.0417        0.0000        1.6415     0.96607            0.28322       0.07404       0.00000     0.00000     0.00000     0.00000     0.00000     0.00000       0.00000     0.00000     0.00000     0.00000     0.00000     0.00000
   1   2  -1   0     1      81.6800      77.3513        0.0000        2.1643     0.66102            0.22494       0.64599       0.00000     0.00000     0.00000     0.00000     0.00000     0.00000       0.00000     0.00000     0.00000     0.00000     0.00000     0.00000
   1   2   0   0     1      13.4100      14.0949        0.0000       -2.2831     0.90444            0.20251       1.44609       0.00000     0.00000     0.00000     0.00000     0.00000     0.00000       0.00000     0.00000     0.00000     0.00000     0.00000     0.00000
   1   2   1   0     1     160.2200     152.6286        0.0000        1.9977     0.40583            0.22683       0.20369       0.00000     0.00000     0.00000     0.00000     0.00000     0.00000       0.00000     0.00000     0.00000     0.00000     0.00000     0.00000
   1   3   0   0     1       3.2100       2.9212        0.0000        3.2084     0.97935            0.28077       0.15307       0.00000     0.00000     0.00000     0.00000     0.00000     0.00000       0.00000     0.00000     0.00000     0.00000     0.00000     0.00000
   2  -2  -1   0     1      24.3000      24.0256        0.0000        1.0976     0.90687            0.28711       0.38113       0.00000     0.00000     0.00000     0.00000     0.00000     0.00000       0.00000     0.00000     0.00000     0.00000     0.00000     0.00000
   2  -2   0   0     1       6.5200       6.5081        0.0000        0.0989     0.97470            0.27068       0.97267       0.00000     0.00000     0.00000     0.00000     0.00000     0.00000       0.00000     0.00000     0.00000     0.00000     0.00000     0.00000
   2  -2   1   0     1     104.2900     101.1288        0.0000        1.0716     0.66626            0.29007       0.00470       0.00000     0.00000     0.00000     0.00000     0.00000     0.00000       0.00000     0.00000     0.00000     0.00000     0.00000     0.00000
   2  -1  -1   0     1       1.9300       1.7952        0.0000        4.4919     0.99549            0.24441       0.03001       0.00000     0.00000     0.00000     0.00000     0.00000     0.00000       0.00000     0.00000     0.00000     0.00000     0.00000     0.00000
   2  -1   0   0     1       7.7800       7.0924        0.0000        4.5840     0.97733            0.22489       0.00943       0.00000     0.00000     0.00000     0.00000     0.00000     0.00000       0.00000     0.00000     0.00000     0.00000     0.00000     0.00000
   2  -1   1   0     1      36.9000      32.1857        0.0000        4.2858     0.91070            0.24788       0.00059       0.00000     0.00000     0.00000     0.00000     0.00000     0.00000       0.00000     0.00000     0.00000     0.00000     0.00000     0.00000
   2   0  -2   0     1     116.4100     116.5866        0.0000       -0.1859     0.89174            0.28524       0.00026       0.00000     0.00000     0.00000     0.00000     0.00000     0.00000       0.00000     0.00000     0.00000     0.00000     0.00000     0.00000
   2   0  -1   0     0       0.7200       0.7017        0.0000        0.0000     1.00000 Excl       0.22841       0.70166       0.00000     0.00000     0.00000     0.00000     0.00000     0.00000       0.00000     0.00000     0.00000     0.00000     0.00000     0.00000
   2   0   0   0     1     171.5100     176.9491        0.0000       -1.2033     0.66710            0.20739       1.47519       0.00000     0.00000     0.00000     0.00000     0.00000     0.00000       0.00000     0.00000     0.00000     0.00000     0.00000     0.00000
   2   0   1   0     0       0.2400       0.0079        0.0000        0.0000     1.00000 Excl       0.23212       0.00791       0.00000     0.00000     0.00000     0.00000     0.00000     0.00000       0.00000     0.00000     0.00000     0.00000     0.00000     0.00000
   2   0   2   0     1      37.1300      37.4575        0.0000       -0.3484     0.92930            0.29117       0.98227       0.00000     0.00000     0.00000     0.00000     0.00000     0.00000       0.00000     0.00000     0.00000     0.00000     0.00000     0.00000
   2   1  -1   0     1       2.0000       1.7961        0.0000        5.0983     0.99596            0.24441       0.03002       0.00000     0.00000     0.00000     0.00000     0.00000     0.00000       0.00000     0.00000     0.00000     0.00000     0.00000     0.00000
   2   1   0   0     1       7.8600       7.0875        0.0000        4.8280     0.97665            0.22489       0.00943       0.00000     0.00000     0.00000     0.00000     0.00000     0.00000       0.00000     0.00000     0.00000     0.00000     0.00000     0.00000
   2   1   1   0     1      37.1700      31.8047        0.0000        5.8319     0.89992            0.24788       0.00059       0.00000     0.00000     0.00000     0.00000     0.00000     0.00000       0.00000     0.00000     0.00000     0.00000     0.00000     0.00000
   2   2  -1   0     1      25.3900      24.2129        0.0000        3.0977     0.91403            0.28711       0.38182       0.00000     0.00000     0.00000     0.00000     0.00000     0.00000       0.00000     0.00000     0.00000     0.00000     0.00000     0.00000
   2   2   0   0     1       7.1200       6.5029        0.0000        3.8569     0.97404            0.27068       0.97119       0.00000     0.00000     0.00000     0.00000     0.00000     0.00000       0.00000     0.00000     0.00000     0.00000     0.00000     0.00000
   2   2   1   0     1     102.4100      97.4389        0.0000        1.8549     0.64195            0.29007       0.00470       0.00000     0.00000     0.00000     0.00000     0.00000     0.00000       0.00000     0.00000     0.00000     0.00000     0.00000     0.00000

     -----------------------------------------------------
     R-Factors and Chi2 for Integrated Intensity Pattern #  1
     -----------------------------------------------------
 => Phase:  1
 =>    RF2 -factor :   5.62
 =>    RF2w-factor :   6.99
 =>    RF  -factor :   3.14
 =>    Chi2(Intens):   17.4
 =>  N_eff Reflect.:     85 with I >  2.00 sigma

     -----------------------------------------------------------------
      SYMBOLIC NAMES AND FINAL VALUES AND SIGMA OF REFINED PARAMETERS:
     -----------------------------------------------------------------

      ->  Parameter number    1 :                                             Scale1     17.271669    ( +/-    0.76071334     )
      ->  Parameter number    2 :                                          x-Lamb1_2    0.94515737E-02( +/-    0.95899520E-03 )
      ->  Parameter number    3 :                                               Z_O2    0.39366752    ( +/-    0.76381682E-03 )
      ->  Parameter number    4 :                                              Y_Mn1    0.68465644    ( +/-    0.74238190E-03 )
      ->  Parameter number    5 :                                               Y_O2    0.37345567    ( +/-    0.37823495E-03 )
      ->  Parameter number    6 :                                               X_O2    0.24976976    ( +/-    0.69289684E-03 )
      ->  Parameter number    7 :                                               Y_W1    0.17910846    ( +/-    0.72312553E-03 )
      ->  Parameter number    8 :                                               Z_O1    0.94498855    ( +/-    0.57237240E-03 )
      ->  Parameter number    9 :                                               X_O1    0.21218751    ( +/-    0.48714477E-03 )
      ->  Parameter number   10 :                                               Y_O1    0.10307261    ( +/-    0.40794772E-03 )
      ->  Parameter number   11 :                                           Biso_Mn1   -0.29428330    ( +/-    0.48388395     )
      ->  Parameter number   12 :                                            Biso_O2     1.2174791    ( +/-    0.20322521     )
      ->  Parameter number   13 :                                            Biso_W1     1.1075574    ( +/-    0.29274690     )
      ->  Parameter number   14 :                                            Biso_O1     1.2556413    ( +/-    0.21961613     )
      ->  Parameter number   15 :                                               Ext1    0.22427544    ( +/-    0.64846829E-01 )
      ->  Parameter number   16 :                                               Ext2    0.64397830    ( +/-    0.10116675     )
      ->  Parameter number   17 :                                               Ext3    0.96405260E-01( +/-    0.99624157E-01 )
      ->  Parameter number   18 :                                               Ext4    0.11668824E-01( +/-    0.10006760     )
      ->  Parameter number   19 :                                               Ext5    0.11596080    ( +/-    0.89814655E-01 )
      ->  Parameter number   20 :                                            Occ_Mn1    0.44404554    ( +/-    0.79235779E-02 )

 ------------------------------------------------------------------
 => Number of bytes for floating point variables: 4
 => Dimensions of dynamic allocated arrays in this run of FullProf:
 ------------------------------------------------------------------

 => Total approximate array memory (dynamic + static): 421126503 bytes

    MaxPOINT=    80000 Max.num. of points(+int. Inten.)/diffraction pattern
    MaxREFLT=    25000 Max.num. of reflections/diffraction pattern
    MaxPARAM=      500 Max.num. of refinable parameters
    MaxOVERL=     9000 Max.num. of overlapping reflections

 ----------------------------------------------------------
 => Number of bytes for floating point arrays: 4
 => Dimensions of fixed arrays in this release of FullProf:
 ----------------------------------------------------------

    NPATT   =       80 Max.num. of powder diffraction patterns
    NATS    =      830 Max.num. of atoms (all kind) in asymmetric unit
    MPAR    =     1800 Max.num. of non atomic parameters/phase
    IEXCL   =       30 Max.num. of excluded regions
    IBACP   =      377 Max.num. of background points for interpolation
    NPHT    =       16 Max.num. of phases
    NMAGM   =        8 Max.num. of rotation-matrices sets for magnetic structure
    NBASIS  =       12 Max.num. of basis functions associated to a single atom
    NIREPS  =        9 Max.num. of irreducible representations to be combined
    N_EQ    =      384 Max.num. of user-supplied symmetry operators/propagation vectors
    NGL     =      400 Max.num. of global parameters/diffraction pattern
    N_LINC  =       50 Max.num. of global linear restraints
    NAT_P   =       80 Max.num. of atomic parameters per atom
    NCONST  =     3500 Max.num. of slack constraints per phase
    N_SPE   =       30 Max.num. of different chemical species
    N_FORM  =       60 Max.num. of scattering factor values in a table
    NPR     =      150 Max.num. of points defining a numerical profile
    INPR    =       25 Max.num. of different numerical peak shapes
    NPRC    =      150 Max.num. of terms in the table for correcting intensities
    NSOL    =       10 Max.num. of solutions to be stored in Montecarlo searchs


              CPU Time:     0.062 seconds
                            0.001 minutes

 => Run finished at:     Date: 15/04/2025  Time: 14:12:06.274
