Repository: neutrons/TAVI

# TAVI, Triple-Axis data VIsualization toolkit
TAVI can be installed locally as a standard conda package and has been deployed on ORNL's analysis cluster.

File: test_data/IPTS33477_HB1A_exp1012/MnWO4_lorentz_removed_lattice/MnWO4_lorentz_removed.pcr
COMM MnWO4 Nuclear refinement
! Current global Chi2 (Bragg contrib.) =      17.43
! Files => DAT-file: MnWO4_lorentz_removed.int,  PCR-file: MnWO4_lorentz_removed
!Job Npr Nph Nba Nex Nsc Nor Dum Iwg Ilo Ias Res Ste Nre Cry Uni Cor Opt Aut
   1   0   1   0   0   0   0   0   0   0   0   0   0   0   1   0   0   0   1
!
!Ipr Ppl Ioc Mat Pcr Ls1 Ls2 Ls3 NLI Prf Ins Rpa Sym Hkl Fou Sho Ana
   0   0   1   0   1   0   4   0   0   3   0  -1   0   0   2   0   0
!
!NCY  Eps  R_at  R_an  R_pr  R_gl     Thmin       Step       Thmax    PSD    Sent0
 20  0.10  1.00  1.00  1.00  1.00      0.0870   0.020000   150.0000   0.000   0.000
!
!
      20    !Number of refined parameters
!-------------------------------------------------------------------------------
!  Data for PHASE number:   1  ==> Current R_Bragg for Pattern#  1:   5.6183
!-------------------------------------------------------------------------------
MnWO4, 5p-Co, nuclear
!
!Nat Dis Ang Pr1 Pr2 Pr3 Jbt Irf Isy Str Furth       ATZ    Nvk Npr More
   4   0   0 0.0 0.0 1.0   0   4   0   0   0        526.882   0   0   1
!
!Jvi Jdi Hel Sol Mom Ter  Brind   RMua    RMub    RMuc   Jtyp  Nsp_Ref Ph_Shift N_Domains
   0   0   0   0   0   0  1.0000  1.0000  2.0000  0.0000    1      0      0      0
!
!
P 1 2/c 1                <--Space group symbol
!Atom   Typ       X        Y        Z     Biso       Occ     In Fin N_t Spc /Codes
Mn1    MN      0.50000  0.68466  0.25000 -0.29428   0.44405   0   0   0    0
                  0.00    41.00     0.00   111.00    201.00
W1     W       0.00000  0.17911  0.25000  1.10756   0.50000   0   0   0    0
                  0.00    71.00     0.00   131.00      0.00
O1     O       0.21219  0.10307  0.94499  1.25564   1.00000   0   0   0    0
                 91.00   101.00    81.00   141.00      0.00
O2     O       0.24977  0.37346  0.39367  1.21748   1.00000   0   0   0    0
                 61.00    51.00    31.00   121.00      0.00
!-------> Scale, Extinction and  Cell Parameters for Pattern #  1
!  Scale Factors
!   Sc1        Sc2         Sc3         Sc4         Sc5         Sc6
   17.27       0.000       0.000       0.000       0.000       0.000
       11.00        0.00        0.00        0.00        0.00        0.00
!  Extinction Parameters
! Ext1       Ext2       Ext3       Ext4       Ext5       Ext6       Ext7   Ext-Model
 0.2243     0.6440     0.9641E-01 0.1167E-01 0.1160     0.1000      0.000       4
     151.00     161.00     171.00     181.00     191.00       0.00       0.00
!     a          b         c        alpha      beta       gamma      # Cell Info
   4.822801   5.748799   4.997399  90.000000  91.180000  90.000000
    0.00000    0.00000    0.00000    0.00000    0.00000    0.00000
! x-Lambda/2
     0.00945
       21.00
!  2Th1/TOF1    2Th2/TOF2  Pattern to plot
       1.000     150.000       1
