Repository: neutrons/TAVI

# TAVI, Triple-Axis data VIsualization toolkit
TAVI can be installed locally as a standard conda package and has been deployed on ORNL's analysis cluster.

File: test_data/IPTS33477_HB1A_exp1012/MnWO4_lorentz_removed/MnWO4_lorentz_removed.out


        **********************************************************
        ** PROGRAM FullProf.2k (Version 8.20 - Feb2025-ILL JRC) **
        **********************************************************
                       M U L T I -- P A T T E R N                 
            Rietveld, Profile Matching & Integrated Intensity     
                 Refinement of X-ray and/or Neutron Data


    Date: 15/04/2025  Time: 14:03:39.781                              

 => PCR file code: MnWO4_lorentz_removed
 => DAT file code: MnWO4_lorentz_remove -> Relative contribution: 1.0000                                                            

 ==> CONDITIONS OF THIS RUN FOR PATTERN No.:  1

 => Refinement/Calculation of Neutron integrated intensity(Laue or monochromatic) data or Flipping Ratios                           

 ==> INPUT/OUTPUT OPTIONS:

 => Generate new input file *.PCR

 => Number of cycles:   20
 => Relaxation factors ==>    for coordinates:  1.00
 => for anisotropic temperature factors:  1.00
 => EPS-value for convergence:    0.1
 => Number of Least-Squares parameters varied:    20
 --------------------------------------------------------------------------------
 => Phase  No. 1
      MnWO4, 5p-Co, nuclear                                                 
 --------------------------------------------------------------------------------
 =>-------> Pattern#  1
 => Integrated intensities or Flipping Ratios as observations for phase: 1
 => Crystal Structure Refinement

 =>-------> Data for PHASE: 1
 => Number of atoms:    4
 => Number of distance  constraints:    0
 => Number of angle     constraints:    0

 => Symmetry information on space group: P 1 2/c 1           
 -> The multiplicity of the general position is:   4
 -> The space group is Centric (-1 at origin)   
 -> Lattice type  P: { 000 }                                       
 -> Reduced set of symmetry operators:

  No.  IT   Symmetry symbol    Rotation part     Associated Translation
   1: ( 1)   1            -->     ( x, y, z) + {  0.0000  0.0000  0.0000}
   2: ( 3)   2 ( 0, y, 0) -->     (-x, y,-z) + {  0.0000  0.0000  0.5000}


        Information on Space Group: 
        --------------------------- 

 =>   Number of Space group:  13
 =>  Hermann-Mauguin Symbol: P 1 2/c 1
 =>             Hall Symbol: -P 2yc
 =>    Table Setting Choice: b1
 =>            Setting Type: IT (Generated from Hermann-Mauguin symbol)
 =>          Crystal System: Monoclinic
 =>              Laue Class: 2/m
 =>             Point Group: 2/m
 =>         Bravais Lattice: P
 =>          Lattice Symbol: mP
 =>  Reduced Number of S.O.:   2
 =>    General multiplicity:   4
 =>          Centrosymmetry: Centric (-1 at origin)
 =>  Generators (exc. -1&L):   1
 =>         Asymmetric unit:  0.000 <= x <=  0.500
                              0.000 <= y <=  1.000
                              0.000 <= z <=  0.500
 => Centring vectors:  0
                                                                                                    

 => List of all Symmetry Operators and Symmetry Symbols

 => SYMM(  1): x,y,z                             Symbol: 1
 => SYMM(  2): -x,y,-z+1/2                       Symbol: 2 0,y,1/4
 => SYMM(  3): -x,-y,-z                          Symbol: -1 0,0,0
 => SYMM(  4): x,-y,z+1/2                        Symbol: c x,0,z

 => Initial parameters ==>
 Atom    Ntyp                  X         Y         Z         B         occ.         in  fin  Spc  Mult
                             B11       B22       B33       B12       B13       B23
 Mn1    MN                 0.50000   0.68466   0.25000  -0.30380   0.44386           0    0    0    2
                 Codes:    0.00000  41.00000   0.00000 111.00000 201.00000
 W1     W                  0.00000   0.17911   0.25000   1.09481   0.50000           0    0    0    2
                 Codes:    0.00000  71.00000   0.00000 131.00000   0.00000
 O1     O                  0.21219   0.10307   0.94499   1.24061   1.00000           0    0    0    4
                 Codes:   91.00000 101.00000  81.00000 141.00000   0.00000
 O2     O                  0.24978   0.37346   0.39367   1.20316   1.00000           0    0    0    4
                 Codes:   61.00000  51.00000  31.00000 121.00000   0.00000

 => It is assumed that THE FIRST GIVEN SITE plus all the other atoms 
    occupying THE SAME POSITION have a total full occupation (no vacancies!)
  (if this is not the case, change the order of atoms to obtain correct values for the content of the unit cell)
    The given occupation factors have been obtained mutiplying m/M by   0.4439
      -> Atom: MN  ,  Chemical element: MN  Atomic Mass:    54.9380
      -> Atom: W   ,  Chemical element: W   Atomic Mass:   183.8500
      -> Atom: O   ,  Chemical element: O   Atomic Mass:    15.9994
      -> Atom: O   ,  Chemical element: O   Atomic Mass:    15.9994
 => The given value of ATZ is        526.63 the program has calculated:         526.63
    The value of ATZ given in the input PCR file will be used for quantitative analysis
 => The chemical content of the unit cell is: 
       2.0000 MN   +   2.2530 W    +   4.5059 O    +   4.5059 O      
 => The normalized site occupation numbers in % are: 
     100.0000 Mn1    :      112.6481 W1     :      112.6481 O1     :      112.6481 O2       
 => The density (volumic mass) of the compound is:    8.121 g/cm3

 =>-------> SCALE FACTORS, EXTINCTION AND CELL PARAMETERS FOR PATTERN:  1

 => Scale factors ( 1: 6) :    17.2700       0.00000       0.00000       0.00000       0.00000       0.00000    

 => Extinction  parameters:         0.2266        0.6508        0.0973        0.0117        0.1176        0.1000        0.0000
 => Direct cell parameters:         4.8000        5.7270        4.9720       90.0000       91.1600       90.0000
 => Lambda/2    parameters:         0.0094


 ==> CODEWORDS FOR Scale and Extinction PARAMETERS for Pattern  1

 => Scale factors ( 1: 6):   11.000   0.000   0.000   0.000   0.000   0.000

 => Extinction parameters:  151.000 161.000 171.000 181.000 191.000   0.000   0.000


 => Cell constraints according to Laue symmetry: 2/m  

        Metric information:
        -------------------

 => Direct cell parameters:

         a =       4.8000      b =       5.7270      c =       4.9720
     alpha =       90.000   beta =       91.160  gamma =       90.000
                        Direct Cell Volume =     136.6503

 => Reciprocal cell parameters:

         a*=     0.208376      b*=     0.174611      c*=     0.201168
     alpha*=       90.000   beta*=       88.840  gamma*=       90.000
                    Reciprocal Cell Volume =   0.00731795

 => Direct and Reciprocal Metric Tensors:

                   GD                                       GR
     23.0400      0.0000     -0.4831          0.043421    0.000000    0.000849
      0.0000     32.7985      0.0000          0.000000    0.030489    0.000000
     -0.4831      0.0000     24.7208          0.000849    0.000000    0.040468

 =>  Cartesian frame: x // a; z is along c*; y is within the ab-plane   

     Crystal_to_Orthonormal_Matrix              Orthonormal_to_Crystal Matrix
              Cr_Orth_cel                               Orth_Cr_cel  
      4.8000      0.0000     -0.1007          0.208333   -0.000000    0.004218
      0.0000      5.7270      0.0000          0.000000    0.174611   -0.000000
      0.0000      0.0000      4.9710          0.000000    0.000000    0.201168

     Busing-Levy B-matrix: Hc=B.H            Inverse of the Busing-Levy B-matrix
                BL_M                                      BL_Minv  
    0.208376    0.000000    0.004073            4.7990     -0.0000     -0.0972
    0.000000    0.174611   -0.000000            0.0000      5.7270      0.0000
    0.000000    0.000000    0.201126            0.0000      0.0000      4.9720
 => Header of the Integrated Intensity file:
 -> Title: Single crystal data of MnWO4 (hb1a)                                                                                     
 -> Format of data: (3i5,2f8.2,i4,3f8.2)                                        
 -> Wavelength (Angstr.):   2.3800
 -> Type of data:  F2 and Sig(F2) have been input                                                                                         
 -> Reflection: (  -2   0  -1)  of domain  1 is forbidden (excluded)
 -> Reflection: (  -2   0   1)  of domain  1 is forbidden (excluded)
 -> Reflection: (  -1   0  -1)  of domain  1 is forbidden (excluded)
 -> Reflection: (   1   0  -1)  of domain  1 is forbidden (excluded)
 -> Reflection: (   1   0   1)  of domain  1 is forbidden (excluded)
 -> Reflection: (   2   0  -1)  of domain  1 is forbidden (excluded)
 -> Reflection: (   2   0   1)  of domain  1 is forbidden (excluded)
 -> Reflections included only when F2> 2.0* sF2
 -> Nobserv (I>n*sigma):     85 -> Total Number of reflections:         92
 -> SumF:       402.9 SumF2:      2955.6 SumF2w:    256683.3

 => Weighting Scheme:
 => Conventional weight: w(H)=1.0/Variance(GobsH)

 => Scattering coefficients from internal table

 => Scattering lengths:

 MN    -0.3730
 W      0.4860
 O      0.5803

     --------------------------------------------------------------
      SYMBOLIC NAMES AND INITIAL VALUES OF PARAMETERS TO BE VARIED:
     --------------------------------------------------------------

      ->  Parameter number    1   -> Symbolic Name:                                             Scale1     17.270000    
      ->  Parameter number    2   -> Symbolic Name:                                          x-Lamb1_2    0.94400002E-02
      ->  Parameter number    3   -> Symbolic Name:                                               Z_O2    0.39366999    
      ->  Parameter number    4   -> Symbolic Name:                                              Y_Mn1    0.68466002    
      ->  Parameter number    5   -> Symbolic Name:                                               Y_O2    0.37345999    
      ->  Parameter number    6   -> Symbolic Name:                                               X_O2    0.24978000    
      ->  Parameter number    7   -> Symbolic Name:                                               Y_W1    0.17911001    
      ->  Parameter number    8   -> Symbolic Name:                                               Z_O1    0.94498998    
      ->  Parameter number    9   -> Symbolic Name:                                               X_O1    0.21219000    
      ->  Parameter number   10   -> Symbolic Name:                                               Y_O1    0.10307000    
      ->  Parameter number   11   -> Symbolic Name:                                           Biso_Mn1   -0.30379999    
      ->  Parameter number   12   -> Symbolic Name:                                            Biso_O2     1.2031600    
      ->  Parameter number   13   -> Symbolic Name:                                            Biso_W1     1.0948100    
      ->  Parameter number   14   -> Symbolic Name:                                            Biso_O1     1.2406100    
      ->  Parameter number   15   -> Symbolic Name:                                               Ext1    0.22660001    
      ->  Parameter number   16   -> Symbolic Name:                                               Ext2    0.65079999    
      ->  Parameter number   17   -> Symbolic Name:                                               Ext3    0.97329997E-01
      ->  Parameter number   18   -> Symbolic Name:                                               Ext4    0.11660000E-01
      ->  Parameter number   19   -> Symbolic Name:                                               Ext5    0.11760000    
      ->  Parameter number   20   -> Symbolic Name:                                            Occ_Mn1    0.44385999    
  
 
 => No optimization for routine tasks
 ++++++++++++++++++++++++++++++++++++++++++++++++++++++++++++++++++++++++++++++++++++++++++++++++++++++++++++++++++++++++++++++++++++

 => CYCLE No.:    1
 ------------------------------------------------------------------------------------------------------------------------------------
 => Phase  1 Name: MnWO4, 5p-Co, nuclear
 ------------------------------------------------------------------------------------------------------------------------------------
 => New parameters, shifts, and standard deviations

 Atom        x       dx      sx       y       dy      sy       z       dz      sz       B       dB      sB      occ.    docc.   socc.

 Mn1      0.50000 0.00000 0.00000  0.68466-0.00000 0.00074  0.25000 0.00000 0.00000 -0.30429-0.00049 0.47910  0.44385-0.00001 0.00792
 W1       0.00000 0.00000 0.00000  0.17911-0.00000 0.00072  0.25000 0.00000 0.00000  1.09475-0.00006 0.28973  0.50000 0.00000 0.00000
 O1       0.21219 0.00000 0.00049  0.10307-0.00000 0.00041  0.94499 0.00000 0.00057  1.24058-0.00003 0.21751  1.00000 0.00000 0.00000
 O2       0.24978 0.00000 0.00069  0.37346-0.00000 0.00038  0.39367-0.00000 0.00076  1.20314-0.00002 0.20123  1.00000 0.00000 0.00000

 ==> SCALE, EXTINCTION, CELL PARAMETERS FOR PATTERN#  1

 => Scale factors ( 1: 6): 
            17.266806       -0.003194        0.759873
             0.000000        0.000000        0.000000
             0.000000        0.000000        0.000000
             0.000000        0.000000        0.000000
             0.000000        0.000000        0.000000
             0.000000        0.000000        0.000000


 => Extinction Parameters: 
             0.226594       -0.000006        0.065549
             0.650785       -0.000015        0.102187
             0.097299       -0.000031        0.100723
             0.011655       -0.000005        0.101055
             0.117590       -0.000010        0.090766
             0.100000        0.000000        0.000000
             0.000000        0.000000        0.000000


 => Lambda/2 param: 
              0.009437       -0.000003        0.000958

 => Global user-weigthed Chi2 (Bragg contrib.):   17.4    

 => ---------> Pattern#  1
 => Phase:  1
 =>    RF2 -factor :   5.63    
 =>    RF2w-factor :   6.99    
 =>    RF  -factor :   3.14    
 =>    Chi2(Intens):   17.4    
 =>  N_eff Reflect.:     85 with I >  2.00 sigma
 ++++++++++++++++++++++++++++++++++++++++++++++++++++++++++++++++++++++++++++++++++++++++++++++++++++++++++++++++++++++++++++++++++++

 => CYCLE No.:    1
 =>  Convergence reached at this CYCLE !!!!
 =>  Parameter shifts set to zero
 ------------------------------------------------------------------------------------------------------------------------------------
 => Phase  1 Name: MnWO4, 5p-Co, nuclear
 ------------------------------------------------------------------------------------------------------------------------------------
 => New parameters, shifts, and standard deviations

 Atom        x       dx      sx       y       dy      sy       z       dz      sz       B       dB      sB      occ.    docc.   socc.

 Mn1      0.50000 0.00000 0.00000  0.68466 0.00000 0.00074  0.25000 0.00000 0.00000 -0.30429 0.00000 0.47910  0.44385 0.00000 0.00792
 W1       0.00000 0.00000 0.00000  0.17911 0.00000 0.00072  0.25000 0.00000 0.00000  1.09475 0.00000 0.28973  0.50000 0.00000 0.00000
 O1       0.21219 0.00000 0.00049  0.10307 0.00000 0.00041  0.94499 0.00000 0.00057  1.24058 0.00000 0.21751  1.00000 0.00000 0.00000
 O2       0.24978 0.00000 0.00069  0.37346 0.00000 0.00038  0.39367 0.00000 0.00076  1.20314 0.00000 0.20123  1.00000 0.00000 0.00000

 ==> SCALE, EXTINCTION, CELL PARAMETERS FOR PATTERN#  1

 => Scale factors ( 1: 6): 
            17.266806        0.000000        0.759873
             0.000000        0.000000        0.000000
             0.000000        0.000000        0.000000
             0.000000        0.000000        0.000000
             0.000000        0.000000        0.000000
             0.000000        0.000000        0.000000


 => Extinction Parameters: 
             0.226594        0.000000        0.065549
             0.650785        0.000000        0.102187
             0.097299        0.000000        0.100723
             0.011655        0.000000        0.101055
             0.117590        0.000000        0.090766
             0.100000        0.000000        0.000000
             0.000000        0.000000        0.000000


 => Lambda/2 param: 
              0.009437        0.000000        0.000958

 => Global user-weigthed Chi2 (Bragg contrib.):   17.4    

 => ---------> Pattern#  1
 => Phase:  1
 =>    RF2 -factor :   5.63    
 =>    RF2w-factor :   6.99    
 =>    RF  -factor :   3.14    
 =>    Chi2(Intens):   17.4    
 =>  N_eff Reflect.:     85 with I >  2.00 sigma

 --------------------------------------------------------------------------------------------------------------------------------------------------------
 Pattern#  1 Phase No.:   1 Phase name: MnWO4, 5p-Co, nuclear
 --------------------------------------------------------------------------------------------------------------------------------------------------------
 => F2cal= scale*Corr*F2
   h   k   l ivk   cod      F2obs         F2cal      F2cal(mag)     Dif/sig   Extinction(y)      Sinthet/lamb  Lambda/2-Contr    RMsFx       IMsFx       RMsFy       IMsFy       RMsFz       IMsFz         RMiVx       IMiVx       RMiVy       IMiVy       RMiVz       IMiVz
  -2  -2  -1   0     1      90.4800      97.4146        0.0000       -3.2557     0.64171            0.29133       0.00473       0.00000     0.00000     0.00000     0.00000     0.00000     0.00000       0.00000     0.00000     0.00000     0.00000     0.00000     0.00000
  -2  -2   0   0     1       6.4900       6.5027        0.0000       -0.0849     0.97402            0.27186       0.97145       0.00000     0.00000     0.00000     0.00000     0.00000     0.00000       0.00000     0.00000     0.00000     0.00000     0.00000     0.00000
  -2  -2   1   0     1      22.4300      24.2169        0.0000       -4.8295     0.91390            0.28841       0.38193       0.00000     0.00000     0.00000     0.00000     0.00000     0.00000       0.00000     0.00000     0.00000     0.00000     0.00000     0.00000
  -2  -1  -1   0     1      34.5900      31.8200        0.0000        3.1124     0.89996            0.24902       0.00061       0.00000     0.00000     0.00000     0.00000     0.00000     0.00000       0.00000     0.00000     0.00000     0.00000     0.00000     0.00000
  -2  -1   0   0     1       7.2400       7.0875        0.0000        0.9533     0.97669            0.22593       0.00949       0.00000     0.00000     0.00000     0.00000     0.00000     0.00000       0.00000     0.00000     0.00000     0.00000     0.00000     0.00000
  -2  -1   1   0     1       1.7400       1.7951        0.0000       -1.3765     0.99596            0.24558       0.02987       0.00000     0.00000     0.00000     0.00000     0.00000     0.00000       0.00000     0.00000     0.00000     0.00000     0.00000     0.00000
  -2   0  -2   0     1      34.1900      37.4617        0.0000       -3.4439     0.92920            0.29255       0.98400       0.00000     0.00000     0.00000     0.00000     0.00000     0.00000       0.00000     0.00000     0.00000     0.00000     0.00000     0.00000
  -2   0  -1   0     0       0.2600       0.0080        0.0000        0.0000     1.00000 Excl       0.23321       0.00802       0.00000     0.00000     0.00000     0.00000     0.00000     0.00000       0.00000     0.00000     0.00000     0.00000     0.00000     0.00000
  -2   0   0   0     1     161.1800     177.0516        0.0000       -3.3344     0.66750            0.20838       1.47333       0.00000     0.00000     0.00000     0.00000     0.00000     0.00000       0.00000     0.00000     0.00000     0.00000     0.00000     0.00000
  -2   0   1   0     0       0.7400       0.7018        0.0000        0.0000     1.00000 Excl       0.22954       0.70176       0.00000     0.00000     0.00000     0.00000     0.00000     0.00000       0.00000     0.00000     0.00000     0.00000     0.00000     0.00000
  -2   1  -1   0     1      35.8600      32.1970        0.0000        3.2416     0.91063            0.24902       0.00061       0.00000     0.00000     0.00000     0.00000     0.00000     0.00000       0.00000     0.00000     0.00000     0.00000     0.00000     0.00000
  -2   1   0   0     1       7.3800       7.0923        0.0000        2.0551     0.97735            0.22593       0.00949       0.00000     0.00000     0.00000     0.00000     0.00000     0.00000       0.00000     0.00000     0.00000     0.00000     0.00000     0.00000
  -2   1   1   0     1       1.8100       1.7942        0.0000        0.5252     0.99551            0.24558       0.02987       0.00000     0.00000     0.00000     0.00000     0.00000     0.00000       0.00000     0.00000     0.00000     0.00000     0.00000     0.00000
  -2   2  -1   0     1     103.3900     101.0664        0.0000        0.6735     0.66577            0.29133       0.00473       0.00000     0.00000     0.00000     0.00000     0.00000     0.00000       0.00000     0.00000     0.00000     0.00000     0.00000     0.00000
  -2   2   0   0     1       6.2500       6.5079        0.0000       -1.6121     0.97468            0.27186       0.97292       0.00000     0.00000     0.00000     0.00000     0.00000     0.00000       0.00000     0.00000     0.00000     0.00000     0.00000     0.00000
  -2   2   1   0     1      23.5300      24.0313        0.0000       -1.4743     0.90681            0.28841       0.38125       0.00000     0.00000     0.00000     0.00000     0.00000     0.00000       0.00000     0.00000     0.00000     0.00000     0.00000     0.00000
  -1  -3   0   0     1       2.7300       2.9219        0.0000       -3.1979     0.97930            0.28188       0.15293       0.00000     0.00000     0.00000     0.00000     0.00000     0.00000       0.00000     0.00000     0.00000     0.00000     0.00000     0.00000
  -1  -2  -2   0     1      31.6700      31.5305        0.0000        0.2448     0.86789            0.28751       0.54109       0.00000     0.00000     0.00000     0.00000     0.00000     0.00000       0.00000     0.00000     0.00000     0.00000     0.00000     0.00000
  -1  -2  -1   0     1     146.2400     152.6898        0.0000       -1.8914     0.40592            0.22778       0.20375       0.00000     0.00000     0.00000     0.00000     0.00000     0.00000       0.00000     0.00000     0.00000     0.00000     0.00000     0.00000
  -1  -2   0   0     1      12.2500      14.0938        0.0000       -7.3751     0.90447            0.20333       1.44560       0.00000     0.00000     0.00000     0.00000     0.00000     0.00000       0.00000     0.00000     0.00000     0.00000     0.00000     0.00000
  -1  -2   1   0     1      71.1900      77.3548        0.0000       -3.4440     0.66099            0.22591       0.64570       0.00000     0.00000     0.00000     0.00000     0.00000     0.00000       0.00000     0.00000     0.00000     0.00000     0.00000     0.00000
  -1  -1  -2   0     1       0.9500       0.8208        0.0000        4.3064     0.99758            0.24453       0.00226       0.00000     0.00000     0.00000     0.00000     0.00000     0.00000       0.00000     0.00000     0.00000     0.00000     0.00000     0.00000
  -1  -1  -1   0     1       0.2100       0.2110        0.0000       -0.0995     0.99886            0.17035       0.00299       0.00000     0.00000     0.00000     0.00000     0.00000     0.00000       0.00000     0.00000     0.00000     0.00000     0.00000     0.00000
  -1  -1   0   0     1       5.2400       5.4036        0.0000       -1.4869     0.95981            0.13593       0.05330       0.00000     0.00000     0.00000     0.00000     0.00000     0.00000       0.00000     0.00000     0.00000     0.00000     0.00000     0.00000
  -1   0  -2   0     1      70.6100      78.6517        0.0000       -5.3257     0.87330            0.22841       0.76625       0.00000     0.00000     0.00000     0.00000     0.00000     0.00000       0.00000     0.00000     0.00000     0.00000     0.00000     0.00000
  -1   0  -1   0     0       0.4500       0.3650        0.0000        0.0000     1.00000 Excl       0.14628       0.36500       0.00000     0.00000     0.00000     0.00000     0.00000     0.00000       0.00000     0.00000     0.00000     0.00000     0.00000     0.00000
  -1   0   0   0     1      69.3300      64.6133        0.0000        2.3943     0.76976            0.10419       2.19512       0.00000     0.00000     0.00000     0.00000     0.00000     0.00000       0.00000     0.00000     0.00000     0.00000     0.00000     0.00000
  -1   1  -2   0     1       0.7800       0.8213        0.0000       -1.3766     0.99818            0.24453       0.00226       0.00000     0.00000     0.00000     0.00000     0.00000     0.00000       0.00000     0.00000     0.00000     0.00000     0.00000     0.00000
  -1   1   0   0     1       5.5300       5.4091        0.0000        1.0991     0.96080            0.13593       0.05331       0.00000     0.00000     0.00000     0.00000     0.00000     0.00000       0.00000     0.00000     0.00000     0.00000     0.00000     0.00000
  -1   2  -2   0     1      35.2300      32.4044        0.0000        2.4571     0.89226            0.28751       0.54489       0.00000     0.00000     0.00000     0.00000     0.00000     0.00000       0.00000     0.00000     0.00000     0.00000     0.00000     0.00000
  -1   2  -1   0     1     167.7800     162.2173        0.0000        1.1015     0.43128            0.22778       0.20425       0.00000     0.00000     0.00000     0.00000     0.00000     0.00000       0.00000     0.00000     0.00000     0.00000     0.00000     0.00000
  -1   2   0   0     1      12.7000      14.1157        0.0000       -4.2901     0.90582            0.20333       1.44870       0.00000     0.00000     0.00000     0.00000     0.00000     0.00000       0.00000     0.00000     0.00000     0.00000     0.00000     0.00000
  -1   2   1   0     1      73.5600      74.6069        0.0000       -0.7372     0.63734            0.22591       0.64181       0.00000     0.00000     0.00000     0.00000     0.00000     0.00000       0.00000     0.00000     0.00000     0.00000     0.00000     0.00000
  -1   3   0   0     1       3.7500       2.9225        0.0000        7.5223     0.97953            0.28188       0.15296       0.00000     0.00000     0.00000     0.00000     0.00000     0.00000       0.00000     0.00000     0.00000     0.00000     0.00000     0.00000
   0  -3  -1   0     1       0.8400       0.8196        0.0000        0.3404     0.99467            0.28057       0.13473       0.00000     0.00000     0.00000     0.00000     0.00000     0.00000       0.00000     0.00000     0.00000     0.00000     0.00000     0.00000
   0  -3   0   0     1       7.6900       8.8355        0.0000       -7.1594     0.92868            0.26192       0.17174       0.00000     0.00000     0.00000     0.00000     0.00000     0.00000       0.00000     0.00000     0.00000     0.00000     0.00000     0.00000
   0  -3   1   0     1       0.8800       0.8201        0.0000        1.4974     0.99518            0.28057       0.13490       0.00000     0.00000     0.00000     0.00000     0.00000     0.00000       0.00000     0.00000     0.00000     0.00000     0.00000     0.00000
   0  -2  -2   0     1       4.9700       5.1248        0.0000       -3.8706     0.97684            0.26638       0.19915       0.00000     0.00000     0.00000     0.00000     0.00000     0.00000       0.00000     0.00000     0.00000     0.00000     0.00000     0.00000
   0  -2  -1   0     1      44.2900      42.6134        0.0000        1.7108     0.70964            0.20151       0.38424       0.00000     0.00000     0.00000     0.00000     0.00000     0.00000       0.00000     0.00000     0.00000     0.00000     0.00000     0.00000
   0  -2   0   0     1       3.9700       4.9110        0.0000      -10.4558     0.96668            0.17461       1.83573       0.00000     0.00000     0.00000     0.00000     0.00000     0.00000       0.00000     0.00000     0.00000     0.00000     0.00000     0.00000
   0  -2   1   0     1      43.9300      44.1397        0.0000       -0.1997     0.73525            0.20151       0.38640       0.00000     0.00000     0.00000     0.00000     0.00000     0.00000       0.00000     0.00000     0.00000     0.00000     0.00000     0.00000
   0  -1  -2   0     1       1.7900       1.7783        0.0000        1.1741     0.99499            0.21930       0.00191       0.00000     0.00000     0.00000     0.00000     0.00000     0.00000       0.00000     0.00000     0.00000     0.00000     0.00000     0.00000
   0  -1  -1   0     1      51.3100      48.4420        0.0000        5.1215     0.69264            0.13319       0.04736       0.00000     0.00000     0.00000     0.00000     0.00000     0.00000       0.00000     0.00000     0.00000     0.00000     0.00000     0.00000
   0  -1   0   0     1      12.0900      11.2502        0.0000        3.4992     0.79611            0.08731       0.02978       0.00000     0.00000     0.00000     0.00000     0.00000     0.00000       0.00000     0.00000     0.00000     0.00000     0.00000     0.00000
   0   1  -2   0     1       1.8600       1.7811        0.0000        1.3146     0.99660            0.21930       0.00191       0.00000     0.00000     0.00000     0.00000     0.00000     0.00000       0.00000     0.00000     0.00000     0.00000     0.00000     0.00000
   0   1  -1   0     1      56.3600      51.7150        0.0000        2.8323     0.73949            0.13319       0.04741       0.00000     0.00000     0.00000     0.00000     0.00000     0.00000       0.00000     0.00000     0.00000     0.00000     0.00000     0.00000
   0   1   0   0     1      13.0400      11.2502        0.0000        6.1718     0.79611            0.08731       0.02978       0.00000     0.00000     0.00000     0.00000     0.00000     0.00000       0.00000     0.00000     0.00000     0.00000     0.00000     0.00000
   0   2  -2   0     1       5.7300       5.1522        0.0000        3.2098     0.98215            0.26638       0.19973       0.00000     0.00000     0.00000     0.00000     0.00000     0.00000       0.00000     0.00000     0.00000     0.00000     0.00000     0.00000
   0   2  -1   0     1      50.8800      44.1397        0.0000        4.5852     0.73525            0.20151       0.38640       0.00000     0.00000     0.00000     0.00000     0.00000     0.00000       0.00000     0.00000     0.00000     0.00000     0.00000     0.00000
   0   2   0   0     1       4.3900       4.9110        0.0000       -4.7366     0.96668            0.17461       1.83573       0.00000     0.00000     0.00000     0.00000     0.00000     0.00000       0.00000     0.00000     0.00000     0.00000     0.00000     0.00000
   0   2   1   0     1      47.0700      42.6134        0.0000        4.4125     0.70964            0.20151       0.38424       0.00000     0.00000     0.00000     0.00000     0.00000     0.00000       0.00000     0.00000     0.00000     0.00000     0.00000     0.00000
   0   3  -1   0     1       0.8500       0.8201        0.0000        0.4271     0.99518            0.28057       0.13490       0.00000     0.00000     0.00000     0.00000     0.00000     0.00000       0.00000     0.00000     0.00000     0.00000     0.00000     0.00000
   0   3   0   0     1       8.2900       8.8355        0.0000       -2.5976     0.92868            0.26192       0.17174       0.00000     0.00000     0.00000     0.00000     0.00000     0.00000       0.00000     0.00000     0.00000     0.00000     0.00000     0.00000
   0   3   1   0     1       0.9100       0.8196        0.0000        4.5211     0.99467            0.28057       0.13473       0.00000     0.00000     0.00000     0.00000     0.00000     0.00000       0.00000     0.00000     0.00000     0.00000     0.00000     0.00000
   1  -3   0   0     1       3.6900       2.9225        0.0000        9.5932     0.97953            0.28188       0.15296       0.00000     0.00000     0.00000     0.00000     0.00000     0.00000       0.00000     0.00000     0.00000     0.00000     0.00000     0.00000
   1  -2  -2   0     1      10.3800      10.9417        0.0000       -8.0249     0.95680            0.28454       0.07395       0.00000     0.00000     0.00000     0.00000     0.00000     0.00000       0.00000     0.00000     0.00000     0.00000     0.00000     0.00000
   1  -2  -1   0     1      72.7200      74.6069        0.0000       -1.6847     0.63734            0.22591       0.64181       0.00000     0.00000     0.00000     0.00000     0.00000     0.00000       0.00000     0.00000     0.00000     0.00000     0.00000     0.00000
   1  -2   0   0     1      12.3700      14.1157        0.0000       -7.9351     0.90582            0.20333       1.44870       0.00000     0.00000     0.00000     0.00000     0.00000     0.00000       0.00000     0.00000     0.00000     0.00000     0.00000     0.00000
   1  -2   1   0     1     158.3700     162.2173        0.0000       -0.9407     0.43128            0.22778       0.20425       0.00000     0.00000     0.00000     0.00000     0.00000     0.00000       0.00000     0.00000     0.00000     0.00000     0.00000     0.00000
   1  -2   2   0     1      34.7200      32.4044        0.0000        2.1641     0.89226            0.28751       0.54489       0.00000     0.00000     0.00000     0.00000     0.00000     0.00000       0.00000     0.00000     0.00000     0.00000     0.00000     0.00000
   1  -1  -2   0     1       6.3800       6.0430        0.0000        3.7447     0.98694            0.24103       0.01579       0.00000     0.00000     0.00000     0.00000     0.00000     0.00000       0.00000     0.00000     0.00000     0.00000     0.00000     0.00000
   1  -1  -1   0     1       0.4900       0.4350        0.0000        5.4977     0.99821            0.16784       0.03351       0.00000     0.00000     0.00000     0.00000     0.00000     0.00000       0.00000     0.00000     0.00000     0.00000     0.00000     0.00000
   1  -1   0   0     1       5.6600       5.4091        0.0000        2.0908     0.96080            0.13593       0.05331       0.00000     0.00000     0.00000     0.00000     0.00000     0.00000       0.00000     0.00000     0.00000     0.00000     0.00000     0.00000
   1   0  -1   0     0       0.0600       1.2037        0.0000        0.0000     1.00000 Excl       0.14335       1.20375       0.00000     0.00000     0.00000     0.00000     0.00000     0.00000       0.00000     0.00000     0.00000     0.00000     0.00000     0.00000
   1   0   0   0     1      71.9900      64.6133        0.0000        3.8825     0.76976            0.10419       2.19512       0.00000     0.00000     0.00000     0.00000     0.00000     0.00000       0.00000     0.00000     0.00000     0.00000     0.00000     0.00000
   1   0   1   0     0       0.3500       0.3650        0.0000        0.0000     1.00000 Excl       0.14628       0.36500       0.00000     0.00000     0.00000     0.00000     0.00000     0.00000       0.00000     0.00000     0.00000     0.00000     0.00000     0.00000
   1   1  -2   0     1       6.5100       6.0673        0.0000        4.4274     0.99092            0.24103       0.01579       0.00000     0.00000     0.00000     0.00000     0.00000     0.00000       0.00000     0.00000     0.00000     0.00000     0.00000     0.00000
   1   1  -1   0     1       0.3600       0.4352        0.0000       -7.5176     0.99854            0.16784       0.03353       0.00000     0.00000     0.00000     0.00000     0.00000     0.00000       0.00000     0.00000     0.00000     0.00000     0.00000     0.00000
   1   1   0   0     1       5.7100       5.4036        0.0000        2.3573     0.95981            0.13593       0.05330       0.00000     0.00000     0.00000     0.00000     0.00000     0.00000       0.00000     0.00000     0.00000     0.00000     0.00000     0.00000
   1   1   1   0     1       0.2100       0.2110        0.0000       -0.0995     0.99886            0.17035       0.00299       0.00000     0.00000     0.00000     0.00000     0.00000     0.00000       0.00000     0.00000     0.00000     0.00000     0.00000     0.00000
   1   2  -2   0     1      11.3700      11.0463        0.0000        1.6187     0.96600            0.28454       0.07402       0.00000     0.00000     0.00000     0.00000     0.00000     0.00000       0.00000     0.00000     0.00000     0.00000     0.00000     0.00000
   1   2  -1   0     1      81.6800      77.3548        0.0000        2.1626     0.66099            0.22591       0.64570       0.00000     0.00000     0.00000     0.00000     0.00000     0.00000       0.00000     0.00000     0.00000     0.00000     0.00000     0.00000
   1   2   0   0     1      13.4100      14.0938        0.0000       -2.2792     0.90447            0.20333       1.44560       0.00000     0.00000     0.00000     0.00000     0.00000     0.00000       0.00000     0.00000     0.00000     0.00000     0.00000     0.00000
   1   2   1   0     1     160.2200     152.6898        0.0000        1.9816     0.40592            0.22778       0.20375       0.00000     0.00000     0.00000     0.00000     0.00000     0.00000       0.00000     0.00000     0.00000     0.00000     0.00000     0.00000
   1   3   0   0     1       3.2100       2.9219        0.0000        3.2014     0.97930            0.28188       0.15293       0.00000     0.00000     0.00000     0.00000     0.00000     0.00000       0.00000     0.00000     0.00000     0.00000     0.00000     0.00000
   2  -2  -1   0     1      24.3000      24.0313        0.0000        1.0749     0.90681            0.28841       0.38125       0.00000     0.00000     0.00000     0.00000     0.00000     0.00000       0.00000     0.00000     0.00000     0.00000     0.00000     0.00000
   2  -2   0   0     1       6.5200       6.5079        0.0000        0.1006     0.97468            0.27186       0.97292       0.00000     0.00000     0.00000     0.00000     0.00000     0.00000       0.00000     0.00000     0.00000     0.00000     0.00000     0.00000
   2  -2   1   0     1     104.2900     101.0664        0.0000        1.0927     0.66577            0.29133       0.00473       0.00000     0.00000     0.00000     0.00000     0.00000     0.00000       0.00000     0.00000     0.00000     0.00000     0.00000     0.00000
   2  -1  -1   0     1       1.9300       1.7942        0.0000        4.5252     0.99551            0.24558       0.02987       0.00000     0.00000     0.00000     0.00000     0.00000     0.00000       0.00000     0.00000     0.00000     0.00000     0.00000     0.00000
   2  -1   0   0     1       7.7800       7.0923        0.0000        4.5848     0.97735            0.22593       0.00949       0.00000     0.00000     0.00000     0.00000     0.00000     0.00000       0.00000     0.00000     0.00000     0.00000     0.00000     0.00000
   2  -1   1   0     1      36.9000      32.1970        0.0000        4.2754     0.91063            0.24902       0.00061       0.00000     0.00000     0.00000     0.00000     0.00000     0.00000       0.00000     0.00000     0.00000     0.00000     0.00000     0.00000
   2   0  -2   0     1     116.4100     116.5835        0.0000       -0.1826     0.89201            0.28669       0.00029       0.00000     0.00000     0.00000     0.00000     0.00000     0.00000       0.00000     0.00000     0.00000     0.00000     0.00000     0.00000
   2   0  -1   0     0       0.7200       0.7018        0.0000        0.0000     1.00000 Excl       0.22954       0.70176       0.00000     0.00000     0.00000     0.00000     0.00000     0.00000       0.00000     0.00000     0.00000     0.00000     0.00000     0.00000
   2   0   0   0     1     171.5100     177.0516        0.0000       -1.2260     0.66750            0.20838       1.47333       0.00000     0.00000     0.00000     0.00000     0.00000     0.00000       0.00000     0.00000     0.00000     0.00000     0.00000     0.00000
   2   0   1   0     0       0.2400       0.0080        0.0000        0.0000     1.00000 Excl       0.23321       0.00802       0.00000     0.00000     0.00000     0.00000     0.00000     0.00000       0.00000     0.00000     0.00000     0.00000     0.00000     0.00000
   2   0   2   0     1      37.1300      37.4617        0.0000       -0.3528     0.92920            0.29255       0.98400       0.00000     0.00000     0.00000     0.00000     0.00000     0.00000       0.00000     0.00000     0.00000     0.00000     0.00000     0.00000
   2   1  -1   0     1       2.0000       1.7951        0.0000        5.1235     0.99596            0.24558       0.02987       0.00000     0.00000     0.00000     0.00000     0.00000     0.00000       0.00000     0.00000     0.00000     0.00000     0.00000     0.00000
   2   1   0   0     1       7.8600       7.0875        0.0000        4.8283     0.97669            0.22593       0.00949       0.00000     0.00000     0.00000     0.00000     0.00000     0.00000       0.00000     0.00000     0.00000     0.00000     0.00000     0.00000
   2   1   1   0     1      37.1700      31.8200        0.0000        5.8153     0.89996            0.24902       0.00061       0.00000     0.00000     0.00000     0.00000     0.00000     0.00000       0.00000     0.00000     0.00000     0.00000     0.00000     0.00000
   2   2  -1   0     1      25.3900      24.2169        0.0000        3.0870     0.91390            0.28841       0.38193       0.00000     0.00000     0.00000     0.00000     0.00000     0.00000       0.00000     0.00000     0.00000     0.00000     0.00000     0.00000
   2   2   0   0     1       7.1200       6.5027        0.0000        3.8579     0.97402            0.27186       0.97145       0.00000     0.00000     0.00000     0.00000     0.00000     0.00000       0.00000     0.00000     0.00000     0.00000     0.00000     0.00000
   2   2   1   0     1     102.4100      97.4146        0.0000        1.8640     0.64171            0.29133       0.00473       0.00000     0.00000     0.00000     0.00000     0.00000     0.00000       0.00000     0.00000     0.00000     0.00000     0.00000     0.00000

     -----------------------------------------------------
     R-Factors and Chi2 for Integrated Intensity Pattern #  1
     -----------------------------------------------------
 => Phase:  1
 =>    RF2 -factor :   5.63    
 =>    RF2w-factor :   6.99    
 =>    RF  -factor :   3.14    
 =>    Chi2(Intens):   17.4    
 =>  N_eff Reflect.:     85 with I >  2.00 sigma

     -----------------------------------------------------------------
      SYMBOLIC NAMES AND FINAL VALUES AND SIGMA OF REFINED PARAMETERS:
     -----------------------------------------------------------------

      ->  Parameter number    1 :                                             Scale1     17.266806    ( +/-    0.75987339     )
      ->  Parameter number    2 :                                          x-Lamb1_2    0.94373599E-02( +/-    0.95803966E-03 )
      ->  Parameter number    3 :                                               Z_O2    0.39366955    ( +/-    0.76365855E-03 )
      ->  Parameter number    4 :                                              Y_Mn1    0.68465817    ( +/-    0.74198074E-03 )
      ->  Parameter number    5 :                                               Y_O2    0.37345749    ( +/-    0.37819307E-03 )
      ->  Parameter number    6 :                                               X_O2    0.24978071    ( +/-    0.69316279E-03 )
      ->  Parameter number    7 :                                               Y_W1    0.17910728    ( +/-    0.72275341E-03 )
      ->  Parameter number    8 :                                               Z_O1    0.94499230    ( +/-    0.57208445E-03 )
      ->  Parameter number    9 :                                               X_O1    0.21219006    ( +/-    0.48708465E-03 )
      ->  Parameter number   10 :                                               Y_O1    0.10306910    ( +/-    0.40761661E-03 )
      ->  Parameter number   11 :                                           Biso_Mn1   -0.30428669    ( +/-    0.47910130     )
      ->  Parameter number   12 :                                            Biso_O2     1.2031442    ( +/-    0.20122814     )
      ->  Parameter number   13 :                                            Biso_W1     1.0947515    ( +/-    0.28972501     )
      ->  Parameter number   14 :                                            Biso_O1     1.2405822    ( +/-    0.21750624     )
      ->  Parameter number   15 :                                               Ext1    0.22659408    ( +/-    0.65548606E-01 )
      ->  Parameter number   16 :                                               Ext2    0.65078527    ( +/-    0.10218690     )
      ->  Parameter number   17 :                                               Ext3    0.97298935E-01( +/-    0.10072265     )
      ->  Parameter number   18 :                                               Ext4    0.11655096E-01( +/-    0.10105491     )
      ->  Parameter number   19 :                                               Ext5    0.11758963    ( +/-    0.90766296E-01 )
      ->  Parameter number   20 :                                            Occ_Mn1    0.44385436    ( +/-    0.79229530E-02 )

 ------------------------------------------------------------------
 => Number of bytes for floating point variables: 4
 => Dimensions of dynamic allocated arrays in this run of FullProf:
 ------------------------------------------------------------------

 => Total approximate array memory (dynamic + static): 478861593 bytes

    MaxPOINT=    80000 Max.num. of points(+int. Inten.)/diffraction pattern       
    MaxREFLT=    25000 Max.num. of reflections/diffraction pattern               
    MaxPARAM=      500 Max.num. of refinable parameters                          
    MaxOVERL=     9000 Max.num. of overlapping reflections                       

 ----------------------------------------------------------
 => Number of bytes for floating point arrays: 4
 => Dimensions of fixed arrays in this release of FullProf:
 ----------------------------------------------------------

    NPATT   =       80 Max.num. of powder diffraction patterns                    
    NATS    =      830 Max.num. of atoms (all kind) in asymmetric unit            
    MPAR    =     1800 Max.num. of non atomic parameters/phase                    
    IEXCL   =       30 Max.num. of excluded regions                               
    IBACP   =      377 Max.num. of background points for interpolation            
    NPHT    =       16 Max.num. of phases                                         
    NMAGM   =        8 Max.num. of rotation-matrices sets for magnetic structure  
    NBASIS  =       12 Max.num. of basis functions associated to a single atom    
    NIREPS  =        9 Max.num. of irreducible representations to be combined     
    N_EQ    =      384 Max.num. of user-supplied symmetry operators/propagation vectors
    NGL     =      400 Max.num. of global parameters/diffraction pattern          
    N_LINC  =       50 Max.num. of global linear restraints                        
    NAT_P   =       80 Max.num. of atomic parameters per atom                     
    NCONST  =     3500 Max.num. of slack constraints per phase                    
    N_SPE   =       30 Max.num. of different chemical species                     
    N_FORM  =       60 Max.num. of scattering factor values in a table            
    NPR     =      150 Max.num. of points defining a numerical profile            
    INPR    =       25 Max.num. of different numerical peak shapes                
    NPRC    =      150 Max.num. of terms in the table for correcting intensities  
    NSOL    =       10 Max.num. of solutions to be stored in Montecarlo searchs   

 
              CPU Time:     0.078 seconds
                            0.001 minutes

 => Run finished at:     Date: 15/04/2025  Time: 14:03:39.859
