Repository: neutrons/TAVI

# TAVI, Triple-Axis data VIsualization toolkit
TAVI can be installed locally as a standard conda package and has been deployed on ORNL's analysis cluster.

File: test_data/IPTS33477_HB1A_exp1012/MnWO4_nuc_300K_3X_HB1A/MnWO4_nuc_300K_3X_HB1A.out


        **********************************************************
        ** PROGRAM FullProf.2k (Version 8.20 - Feb2025-ILL JRC) **
        **********************************************************
                       M U L T I -- P A T T E R N
            Rietveld, Profile Matching & Integrated Intensity
                 Refinement of X-ray and/or Neutron Data


    Date: 15/04/2025  Time: 14:04:32.524

 => PCR file code: MnWO4_nuc_300K_3X_HB1A
 => DAT file code: MnWO4_nuc_300K_3X_HB -> Relative contribution: 1.0000

 ==> CONDITIONS OF THIS RUN FOR PATTERN No.:  1

 => Refinement/Calculation of Neutron integrated intensity(Laue or monochromatic) data or Flipping Ratios

 ==> INPUT/OUTPUT OPTIONS:

 => Generate new input file *.PCR

 => Number of cycles:   20
 => Relaxation factors ==>    for coordinates:  1.00
 => for anisotropic temperature factors:  1.00
 => EPS-value for convergence:    0.1
 => Number of Least-Squares parameters varied:    20
 --------------------------------------------------------------------------------
 => Phase  No. 1
      MnWO4, 5p-Co, nuclear
 --------------------------------------------------------------------------------
 =>-------> Pattern#  1
 => Integrated intensities or Flipping Ratios as observations for phase: 1
 => Crystal Structure Refinement

 =>-------> Data for PHASE: 1
 => Number of atoms:    4
 => Number of distance  constraints:    0
 => Number of angle     constraints:    0

 => Symmetry information on space group: P 1 2/c 1
 -> The multiplicity of the general position is:   4
 -> The space group is Centric (-1 at origin)
 -> Lattice type  P: { 000 }
 -> Reduced set of symmetry operators:

  No.  IT   Symmetry symbol    Rotation part     Associated Translation
   1: ( 1)   1            -->     ( x, y, z) + {  0.0000  0.0000  0.0000}
   2: ( 3)   2 ( 0, y, 0) -->     (-x, y,-z) + {  0.0000  0.0000  0.5000}


        Information on Space Group:
        ---------------------------

 =>   Number of Space group:  13
 =>  Hermann-Mauguin Symbol: P 1 2/c 1
 =>             Hall Symbol: -P 2yc
 =>    Table Setting Choice: b1
 =>            Setting Type: IT (Generated from Hermann-Mauguin symbol)
 =>          Crystal System: Monoclinic
 =>              Laue Class: 2/m
 =>             Point Group: 2/m
 =>         Bravais Lattice: P
 =>          Lattice Symbol: mP
 =>  Reduced Number of S.O.:   2
 =>    General multiplicity:   4
 =>          Centrosymmetry: Centric (-1 at origin)
 =>  Generators (exc. -1&L):   1
 =>         Asymmetric unit:  0.000 <= x <=  0.500
                              0.000 <= y <=  1.000
                              0.000 <= z <=  0.500
 => Centring vectors:  0


 => List of all Symmetry Operators and Symmetry Symbols

 => SYMM(  1): x,y,z                             Symbol: 1
 => SYMM(  2): -x,y,-z+1/2                       Symbol: 2 0,y,1/4
 => SYMM(  3): -x,-y,-z                          Symbol: -1 0,0,0
 => SYMM(  4): x,-y,z+1/2                        Symbol: c x,0,z

 => Initial parameters ==>
 Atom    Ntyp                  X         Y         Z         B         occ.         in  fin  Spc  Mult
                             B11       B22       B33       B12       B13       B23
 Mn1    MN                 0.50000   0.68589   0.25000   8.70301   0.49488           0    0    0    2
                 Codes:    0.00000  41.00000   0.00000 111.00000 201.00000
 W1     W                  0.00000   0.18022   0.25000   8.16497   0.50000           0    0    0    2
                 Codes:    0.00000  71.00000   0.00000 131.00000   0.00000
 O1     O                  0.21107   0.10103   0.94525   9.18629   1.00000           0    0    0    4
                 Codes:   91.00000 101.00000  81.00000 141.00000   0.00000
 O2     O                  0.25135   0.37364   0.39334   8.89304   1.00000           0    0    0    4
                 Codes:   61.00000  51.00000  31.00000 121.00000   0.00000

 => It is assumed that THE FIRST GIVEN SITE plus all the other atoms
    occupying THE SAME POSITION have a total full occupation (no vacancies!)
  (if this is not the case, change the order of atoms to obtain correct values for the content of the unit cell)
    The given occupation factors have been obtained mutiplying m/M by   0.4949
      -> Atom: MN  ,  Chemical element: MN  Atomic Mass:    54.9380
      -> Atom: W   ,  Chemical element: W   Atomic Mass:   183.8500
      -> Atom: O   ,  Chemical element: O   Atomic Mass:    15.9994
      -> Atom: O   ,  Chemical element: O   Atomic Mass:    15.9994
 => The given value of ATZ is        598.25 the program has calculated:         598.26
    The value of ATZ given in the input PCR file will be used for quantitative analysis
 => The chemical content of the unit cell is:
       2.0000 MN   +   2.0207 W    +   4.0414 O    +   4.0414 O
 => The normalized site occupation numbers in % are:
     100.0000 Mn1    :      101.0346 W1     :      101.0346 O1     :      101.0346 O2
 => The density (volumic mass) of the compound is:    7.421 g/cm3

 =>-------> SCALE FACTORS, EXTINCTION AND CELL PARAMETERS FOR PATTERN:  1

 => Scale factors ( 1: 6) :    579.600       0.00000       0.00000       0.00000       0.00000       0.00000

 => Extinction  parameters:         0.4302        1.2930       -0.0215        0.1379        0.5571        0.1000        0.0000
 => Direct cell parameters:         4.8000        5.7270        4.9720       90.0000       91.1600       90.0000
 => Lambda/2    parameters:         0.0019


 ==> CODEWORDS FOR Scale and Extinction PARAMETERS for Pattern  1

 => Scale factors ( 1: 6):   11.000   0.000   0.000   0.000   0.000   0.000

 => Extinction parameters:  151.000 161.000 171.000 181.000 191.000   0.000   0.000


 => Cell constraints according to Laue symmetry: 2/m

        Metric information:
        -------------------

 => Direct cell parameters:

         a =       4.8000      b =       5.7270      c =       4.9720
     alpha =       90.000   beta =       91.160  gamma =       90.000
                        Direct Cell Volume =     136.6503

 => Reciprocal cell parameters:

         a*=     0.208376      b*=     0.174611      c*=     0.201168
     alpha*=       90.000   beta*=       88.840  gamma*=       90.000
                    Reciprocal Cell Volume =   0.00731795

 => Direct and Reciprocal Metric Tensors:

                   GD                                       GR
     23.0400      0.0000     -0.4831          0.043421    0.000000    0.000849
      0.0000     32.7985      0.0000          0.000000    0.030489    0.000000
     -0.4831      0.0000     24.7208          0.000849    0.000000    0.040468

 =>  Cartesian frame: x // a; z is along c*; y is within the ab-plane

     Crystal_to_Orthonormal_Matrix              Orthonormal_to_Crystal Matrix
              Cr_Orth_cel                               Orth_Cr_cel
      4.8000      0.0000     -0.1007          0.208333   -0.000000    0.004218
      0.0000      5.7270      0.0000          0.000000    0.174611   -0.000000
      0.0000      0.0000      4.9710          0.000000    0.000000    0.201168

     Busing-Levy B-matrix: Hc=B.H            Inverse of the Busing-Levy B-matrix
                BL_M                                      BL_Minv
    0.208376    0.000000    0.004073            4.7990     -0.0000     -0.0972
    0.000000    0.174611   -0.000000            0.0000      5.7270      0.0000
    0.000000    0.000000    0.201126            0.0000      0.0000      4.9720
 => Header of the Integrated Intensity file:
 -> Title: Single crystal data of MnWO4 (hb1a)
 -> Format of data: (3i5,2f8.2,i4,3f8.2)
 -> Wavelength (Angstr.):   2.3800
 -> Type of data:  F2 and Sig(F2) have been input
 -> Reflection: (  -2   0  -1)  of domain  1 is forbidden (excluded)
 -> Reflection: (  -2   0   1)  of domain  1 is forbidden (excluded)
 -> Reflection: (  -1   0  -1)  of domain  1 is forbidden (excluded)
 -> Reflection: (   1   0  -1)  of domain  1 is forbidden (excluded)
 -> Reflection: (   1   0   1)  of domain  1 is forbidden (excluded)
 -> Reflection: (   2   0  -1)  of domain  1 is forbidden (excluded)
 -> Reflection: (   2   0   1)  of domain  1 is forbidden (excluded)
 -> Reflections included only when F2> 2.0* sF2
 -> Nobserv (I>n*sigma):     86 -> Total Number of reflections:         93
 -> SumF:      1554.4 SumF2:     45020.6 SumF2w:     78338.7

 => Weighting Scheme:
 => Conventional weight: w(H)=1.0/Variance(GobsH)

 => Scattering coefficients from internal table

 => Scattering lengths:

 MN    -0.3730
 W      0.4860
 O      0.5803

     --------------------------------------------------------------
      SYMBOLIC NAMES AND INITIAL VALUES OF PARAMETERS TO BE VARIED:
     --------------------------------------------------------------

      ->  Parameter number    1   -> Symbolic Name:                                             Scale1     579.59998
      ->  Parameter number    2   -> Symbolic Name:                                          x-Lamb1_2    0.19000000E-02
      ->  Parameter number    3   -> Symbolic Name:                                               Z_O2    0.39333999
      ->  Parameter number    4   -> Symbolic Name:                                              Y_Mn1    0.68589002
      ->  Parameter number    5   -> Symbolic Name:                                               Y_O2    0.37364000
      ->  Parameter number    6   -> Symbolic Name:                                               X_O2    0.25134999
      ->  Parameter number    7   -> Symbolic Name:                                               Y_W1    0.18021999
      ->  Parameter number    8   -> Symbolic Name:                                               Z_O1    0.94524997
      ->  Parameter number    9   -> Symbolic Name:                                               X_O1    0.21107000
      ->  Parameter number   10   -> Symbolic Name:                                               Y_O1    0.10103000
      ->  Parameter number   11   -> Symbolic Name:                                           Biso_Mn1     8.7030096
      ->  Parameter number   12   -> Symbolic Name:                                            Biso_O2     8.8930397
      ->  Parameter number   13   -> Symbolic Name:                                            Biso_W1     8.1649704
      ->  Parameter number   14   -> Symbolic Name:                                            Biso_O1     9.1862898
      ->  Parameter number   15   -> Symbolic Name:                                               Ext1    0.43020001
      ->  Parameter number   16   -> Symbolic Name:                                               Ext2     1.2930000
      ->  Parameter number   17   -> Symbolic Name:                                               Ext3   -0.21520000E-01
      ->  Parameter number   18   -> Symbolic Name:                                               Ext4    0.13789999
      ->  Parameter number   19   -> Symbolic Name:                                               Ext5    0.55710000
      ->  Parameter number   20   -> Symbolic Name:                                            Occ_Mn1    0.49487999


 => No optimization for routine tasks
 ++++++++++++++++++++++++++++++++++++++++++++++++++++++++++++++++++++++++++++++++++++++++++++++++++++++++++++++++++++++++++++++++++++

 => CYCLE No.:    1
 ------------------------------------------------------------------------------------------------------------------------------------
 => Phase  1 Name: MnWO4, 5p-Co, nuclear
 ------------------------------------------------------------------------------------------------------------------------------------
 => New parameters, shifts, and standard deviations

 Atom        x       dx      sx       y       dy      sy       z       dz      sz       B       dB      sB      occ.    docc.   socc.

 Mn1      0.50000 0.00000 0.00000  0.68589 0.00000 0.00087  0.25000 0.00000 0.00000  8.70286-0.00015 0.73309  0.49488-0.00000 0.01077
 W1       0.00000 0.00000 0.00000  0.18022-0.00000 0.00081  0.25000 0.00000 0.00000  8.16485-0.00012 0.46985  0.50000 0.00000 0.00000
 O1       0.21107-0.00000 0.00067  0.10103-0.00000 0.00051  0.94525 0.00000 0.00073  9.18608-0.00021 0.36730  1.00000 0.00000 0.00000
 O2       0.25135-0.00000 0.00092  0.37364-0.00000 0.00045  0.39334 0.00000 0.00089  8.89287-0.00017 0.35751  1.00000 0.00000 0.00000

 ==> SCALE, EXTINCTION, CELL PARAMETERS FOR PATTERN#  1

 => Scale factors ( 1: 6):
           579.565430       -0.034576       37.823189
             0.000000        0.000000        0.000000
             0.000000        0.000000        0.000000
             0.000000        0.000000        0.000000
             0.000000        0.000000        0.000000
             0.000000        0.000000        0.000000


 => Extinction Parameters:
             0.430170       -0.000030        0.140722
             1.292626       -0.000374        0.246494
            -0.021606       -0.000086        0.279368
             0.137861       -0.000039        0.257520
             0.557181        0.000081        0.366673
             0.100000        0.000000        0.000000
             0.000000        0.000000        0.000000


 => Lambda/2 param:
              0.001901        0.000001        0.000424

 => Global user-weigthed Chi2 (Bragg contrib.):   10.8

 => ---------> Pattern#  1
 => Phase:  1
 =>    RF2 -factor :   4.07
 =>    RF2w-factor :   10.0
 =>    RF  -factor :   2.45
 =>    Chi2(Intens):   10.8
 =>  N_eff Reflect.:     86 with I >  2.00 sigma
 ++++++++++++++++++++++++++++++++++++++++++++++++++++++++++++++++++++++++++++++++++++++++++++++++++++++++++++++++++++++++++++++++++++

 => CYCLE No.:    1
 =>  Convergence reached at this CYCLE !!!!
 =>  Parameter shifts set to zero
 ------------------------------------------------------------------------------------------------------------------------------------
 => Phase  1 Name: MnWO4, 5p-Co, nuclear
 ------------------------------------------------------------------------------------------------------------------------------------
 => New parameters, shifts, and standard deviations

 Atom        x       dx      sx       y       dy      sy       z       dz      sz       B       dB      sB      occ.    docc.   socc.

 Mn1      0.50000 0.00000 0.00000  0.68589 0.00000 0.00087  0.25000 0.00000 0.00000  8.70286 0.00000 0.73309  0.49488 0.00000 0.01077
 W1       0.00000 0.00000 0.00000  0.18022 0.00000 0.00081  0.25000 0.00000 0.00000  8.16485 0.00000 0.46985  0.50000 0.00000 0.00000
 O1       0.21107 0.00000 0.00067  0.10103 0.00000 0.00051  0.94525 0.00000 0.00073  9.18608 0.00000 0.36730  1.00000 0.00000 0.00000
 O2       0.25135 0.00000 0.00092  0.37364 0.00000 0.00045  0.39334 0.00000 0.00089  8.89287 0.00000 0.35751  1.00000 0.00000 0.00000

 ==> SCALE, EXTINCTION, CELL PARAMETERS FOR PATTERN#  1

 => Scale factors ( 1: 6):
           579.565430        0.000000       37.823189
             0.000000        0.000000        0.000000
             0.000000        0.000000        0.000000
             0.000000        0.000000        0.000000
             0.000000        0.000000        0.000000
             0.000000        0.000000        0.000000


 => Extinction Parameters:
             0.430170        0.000000        0.140722
             1.292626        0.000000        0.246494
            -0.021606        0.000000        0.279368
             0.137861        0.000000        0.257520
             0.557181        0.000000        0.366673
             0.100000        0.000000        0.000000
             0.000000        0.000000        0.000000


 => Lambda/2 param:
              0.001901        0.000000        0.000424

 => Global user-weigthed Chi2 (Bragg contrib.):   10.8

 => ---------> Pattern#  1
 => Phase:  1
 =>    RF2 -factor :   4.07
 =>    RF2w-factor :   10.0
 =>    RF  -factor :   2.45
 =>    Chi2(Intens):   10.8
 =>  N_eff Reflect.:     86 with I >  2.00 sigma

 --------------------------------------------------------------------------------------------------------------------------------------------------------
 Pattern#  1 Phase No.:   1 Phase name: MnWO4, 5p-Co, nuclear
 --------------------------------------------------------------------------------------------------------------------------------------------------------
 => F2cal= scale*Corr*F2
   h   k   l ivk   cod      F2obs         F2cal      F2cal(mag)     Dif/sig   Extinction(y)      Sinthet/lamb  Lambda/2-Contr    RMsFx       IMsFx       RMsFy       IMsFy       RMsFz       IMsFz         RMiVx       IMiVx       RMiVy       IMiVy       RMiVz       IMiVz
  -2  -2  -1   0     1     915.5900    1012.3437        0.0000       -3.3433     0.74173            0.29133       0.00016       0.00000     0.00000     0.00000     0.00000     0.00000     0.00000       0.00000     0.00000     0.00000     0.00000     0.00000     0.00000
  -2  -2   0   0     1      75.5600      73.1261        0.0000        0.8819     0.97855            0.27186       0.06955       0.00000     0.00000     0.00000     0.00000     0.00000     0.00000       0.00000     0.00000     0.00000     0.00000     0.00000     0.00000
  -2  -2   1   0     1     228.4700     249.5254        0.0000       -2.9824     0.94805            0.28841       0.01095       0.00000     0.00000     0.00000     0.00000     0.00000     0.00000       0.00000     0.00000     0.00000     0.00000     0.00000     0.00000
  -2  -1  -1   0     1     467.0100     447.6585        0.0000        1.2042     0.90629            0.24902       0.00025       0.00000     0.00000     0.00000     0.00000     0.00000     0.00000       0.00000     0.00000     0.00000     0.00000     0.00000     0.00000
  -2  -1   0   0     1     114.3400     118.9985        0.0000       -1.1502     0.97571            0.22593       0.00052       0.00000     0.00000     0.00000     0.00000     0.00000     0.00000       0.00000     0.00000     0.00000     0.00000     0.00000     0.00000
  -2  -1   1   0     1      24.0800      25.7766        0.0000       -2.0946     0.99731            0.24558       0.00996       0.00000     0.00000     0.00000     0.00000     0.00000     0.00000       0.00000     0.00000     0.00000     0.00000     0.00000     0.00000
  -2   0  -2   0     1     340.7700     357.3045        0.0000       -1.3722     0.95419            0.29255       0.02347       0.00000     0.00000     0.00000     0.00000     0.00000     0.00000       0.00000     0.00000     0.00000     0.00000     0.00000     0.00000
  -2   0  -1   0     0       3.9800       0.0000        0.0000        0.0000     1.00000 Excl       0.23321       0.00002       0.00000     0.00000     0.00000     0.00000     0.00000     0.00000       0.00000     0.00000     0.00000     0.00000     0.00000     0.00000
  -2   0   0   0     1    2829.1499    3016.1653        0.0000       -1.6637     0.67488            0.20838       0.75460       0.00000     0.00000     0.00000     0.00000     0.00000     0.00000       0.00000     0.00000     0.00000     0.00000     0.00000     0.00000
  -2   0   1   0     0      11.3300       0.1232        0.0000        0.0000     1.00000 Excl       0.22954       0.12318       0.00000     0.00000     0.00000     0.00000     0.00000     0.00000       0.00000     0.00000     0.00000     0.00000     0.00000     0.00000
  -2   1  -1   0     1     480.8000     454.5166        0.0000        1.4824     0.92018            0.24902       0.00025       0.00000     0.00000     0.00000     0.00000     0.00000     0.00000       0.00000     0.00000     0.00000     0.00000     0.00000     0.00000
  -2   1   0   0     1     117.3700     119.4801        0.0000       -0.4689     0.97966            0.22593       0.00052       0.00000     0.00000     0.00000     0.00000     0.00000     0.00000       0.00000     0.00000     0.00000     0.00000     0.00000     0.00000
  -2   1   1   0     1      25.4300      25.7885        0.0000       -0.3382     0.99777            0.24558       0.00996       0.00000     0.00000     0.00000     0.00000     0.00000     0.00000       0.00000     0.00000     0.00000     0.00000     0.00000     0.00000
  -2   2  -1   0     1    1036.5400    1053.9487        0.0000       -0.4237     0.77222            0.29133       0.00016       0.00000     0.00000     0.00000     0.00000     0.00000     0.00000       0.00000     0.00000     0.00000     0.00000     0.00000     0.00000
  -2   2   0   0     1      72.5400      73.3569        0.0000       -0.2827     0.98164            0.27186       0.06956       0.00000     0.00000     0.00000     0.00000     0.00000     0.00000       0.00000     0.00000     0.00000     0.00000     0.00000     0.00000
  -2   2   1   0     1     243.1400     250.9914        0.0000       -0.9814     0.95362            0.28841       0.01095       0.00000     0.00000     0.00000     0.00000     0.00000     0.00000       0.00000     0.00000     0.00000     0.00000     0.00000     0.00000
  -1  -3   0   0     1      29.1200      33.3137        0.0000       -4.2793     0.98483            0.28188       0.01292       0.00000     0.00000     0.00000     0.00000     0.00000     0.00000       0.00000     0.00000     0.00000     0.00000     0.00000     0.00000
  -1  -2  -2   0     1     330.0600     344.5926        0.0000       -1.6685     0.91520            0.28751       0.02337       0.00000     0.00000     0.00000     0.00000     0.00000     0.00000       0.00000     0.00000     0.00000     0.00000     0.00000     0.00000
  -1  -2  -1   0     1    2306.2100    2392.7227        0.0000       -1.1517     0.42216            0.22778       0.05632       0.00000     0.00000     0.00000     0.00000     0.00000     0.00000       0.00000     0.00000     0.00000     0.00000     0.00000     0.00000
  -1  -2   0   0     1     219.5500     243.2516        0.0000       -3.3763     0.88865            0.20333       0.80087       0.00000     0.00000     0.00000     0.00000     0.00000     0.00000       0.00000     0.00000     0.00000     0.00000     0.00000     0.00000
  -1  -2   1   0     1    1105.6100    1156.8621        0.0000       -1.3480     0.69585            0.22591       0.17190       0.00000     0.00000     0.00000     0.00000     0.00000     0.00000       0.00000     0.00000     0.00000     0.00000     0.00000     0.00000
  -1  -1  -2   0     1      13.3800      11.9096        0.0000        3.0633     0.99811            0.24453       0.00004       0.00000     0.00000     0.00000     0.00000     0.00000     0.00000       0.00000     0.00000     0.00000     0.00000     0.00000     0.00000
  -1  -1  -1   0     1       4.6400       0.7019        0.0000       13.1269     0.99976            0.17035       0.00118       0.00000     0.00000     0.00000     0.00000     0.00000     0.00000       0.00000     0.00000     0.00000     0.00000     0.00000     0.00000
  -1  -1   0   0     1     124.9400     136.9904        0.0000       -2.8287     0.93668            0.13593       0.14126       0.00000     0.00000     0.00000     0.00000     0.00000     0.00000       0.00000     0.00000     0.00000     0.00000     0.00000     0.00000
  -1   0  -2   0     1    1109.8199    1130.9907        0.0000       -0.5392     0.90435            0.22841       0.25132       0.00000     0.00000     0.00000     0.00000     0.00000     0.00000       0.00000     0.00000     0.00000     0.00000     0.00000     0.00000
  -1   0  -1   0     0      10.3700       0.7050        0.0000        0.0000     1.00000 Excl       0.14628       0.70503       0.00000     0.00000     0.00000     0.00000     0.00000     0.00000       0.00000     0.00000     0.00000     0.00000     0.00000     0.00000
  -1   0   0   0     1    1709.0300    1664.2483        0.0000        0.6477     0.67870            0.10419       7.54140       0.00000     0.00000     0.00000     0.00000     0.00000     0.00000       0.00000     0.00000     0.00000     0.00000     0.00000     0.00000
  -1   1  -2   0     1      10.5700      11.9146        0.0000       -2.8013     0.99852            0.24453       0.00004       0.00000     0.00000     0.00000     0.00000     0.00000     0.00000       0.00000     0.00000     0.00000     0.00000     0.00000     0.00000
  -1   1   0   0     1     132.3400     138.2512        0.0000       -1.2418     0.94531            0.13593       0.14135       0.00000     0.00000     0.00000     0.00000     0.00000     0.00000       0.00000     0.00000     0.00000     0.00000     0.00000     0.00000
  -1   2  -2   0     1     352.1400     349.8881        0.0000        0.1782     0.92926            0.28751       0.02337       0.00000     0.00000     0.00000     0.00000     0.00000     0.00000       0.00000     0.00000     0.00000     0.00000     0.00000     0.00000
  -1   2  -1   0     1    2588.6299    2548.1035        0.0000        0.4656     0.44958            0.22778       0.05633       0.00000     0.00000     0.00000     0.00000     0.00000     0.00000       0.00000     0.00000     0.00000     0.00000     0.00000     0.00000
  -1   2   0   0     1     229.2000     245.6820        0.0000       -1.8880     0.89755            0.20333       0.80276       0.00000     0.00000     0.00000     0.00000     0.00000     0.00000       0.00000     0.00000     0.00000     0.00000     0.00000     0.00000
  -1   2   1   0     1    1168.6400    1165.8339        0.0000        0.0674     0.70125            0.22591       0.17192       0.00000     0.00000     0.00000     0.00000     0.00000     0.00000       0.00000     0.00000     0.00000     0.00000     0.00000     0.00000
  -1   3   0   0     1      40.3100      33.3470        0.0000        4.3519     0.98582            0.28188       0.01292       0.00000     0.00000     0.00000     0.00000     0.00000     0.00000       0.00000     0.00000     0.00000     0.00000     0.00000     0.00000
   0  -3  -1   0     1       8.9700       9.3114        0.0000       -0.4877     0.99589            0.28057       0.01228       0.00000     0.00000     0.00000     0.00000     0.00000     0.00000       0.00000     0.00000     0.00000     0.00000     0.00000     0.00000
   0  -3   0   0     1      95.8700      91.8982        0.0000        1.2895     0.95459            0.26192       0.01031       0.00000     0.00000     0.00000     0.00000     0.00000     0.00000       0.00000     0.00000     0.00000     0.00000     0.00000     0.00000
   0  -3   1   0     1       9.2500       9.3133        0.0000       -0.1438     0.99610            0.28057       0.01228       0.00000     0.00000     0.00000     0.00000     0.00000     0.00000       0.00000     0.00000     0.00000     0.00000     0.00000     0.00000
   0  -2  -2   0     1      59.6900      67.8860        0.0000       -5.9825     0.98456            0.26638       0.01701       0.00000     0.00000     0.00000     0.00000     0.00000     0.00000       0.00000     0.00000     0.00000     0.00000     0.00000     0.00000
   0  -2  -1   0     1     810.5100     760.3279        0.0000        1.8202     0.71216            0.20151       0.19100       0.00000     0.00000     0.00000     0.00000     0.00000     0.00000       0.00000     0.00000     0.00000     0.00000     0.00000     0.00000
   0  -2   0   0     1      83.1900      88.8127        0.0000       -1.9729     0.94506            0.17461       2.15023       0.00000     0.00000     0.00000     0.00000     0.00000     0.00000       0.00000     0.00000     0.00000     0.00000     0.00000     0.00000
   0  -2   1   0     1     786.3600     774.7307        0.0000        0.4613     0.72566            0.20151       0.19108       0.00000     0.00000     0.00000     0.00000     0.00000     0.00000       0.00000     0.00000     0.00000     0.00000     0.00000     0.00000
   0  -1  -2   0     1      29.2800      27.1631        0.0000        3.1596     0.99741            0.21930       0.00002       0.00000     0.00000     0.00000     0.00000     0.00000     0.00000       0.00000     0.00000     0.00000     0.00000     0.00000     0.00000
   0  -1  -1   0     1    1231.0900    1237.0873        0.0000       -0.1940     0.63930            0.13319       0.13059       0.00000     0.00000     0.00000     0.00000     0.00000     0.00000       0.00000     0.00000     0.00000     0.00000     0.00000     0.00000
   0  -1   0   0     1     294.9000     311.0192        0.0000       -1.6348     0.69160            0.08731       0.17191       0.00000     0.00000     0.00000     0.00000     0.00000     0.00000       0.00000     0.00000     0.00000     0.00000     0.00000     0.00000
   0   1  -2   0     1      29.4400      27.1830        0.0000        1.7771     0.99814            0.21930       0.00002       0.00000     0.00000     0.00000     0.00000     0.00000     0.00000       0.00000     0.00000     0.00000     0.00000     0.00000     0.00000
   0   1  -1   0     1    1301.0800    1294.1337        0.0000        0.1612     0.66879            0.13319       0.13065       0.00000     0.00000     0.00000     0.00000     0.00000     0.00000       0.00000     0.00000     0.00000     0.00000     0.00000     0.00000
   0   1   0   0     1     318.0600     311.0192        0.0000        0.5912     0.69160            0.08731       0.17191       0.00000     0.00000     0.00000     0.00000     0.00000     0.00000       0.00000     0.00000     0.00000     0.00000     0.00000     0.00000
   0   2  -2   0     1      66.1500      68.0382        0.0000       -0.7553     0.98677            0.26638       0.01701       0.00000     0.00000     0.00000     0.00000     0.00000     0.00000       0.00000     0.00000     0.00000     0.00000     0.00000     0.00000
   0   2  -1   0     1     908.4400     774.7307        0.0000        3.9712     0.72566            0.20151       0.19108       0.00000     0.00000     0.00000     0.00000     0.00000     0.00000       0.00000     0.00000     0.00000     0.00000     0.00000     0.00000
   0   2   0   0     1      91.6900      88.8127        0.0000        0.8389     0.94506            0.17461       2.15023       0.00000     0.00000     0.00000     0.00000     0.00000     0.00000       0.00000     0.00000     0.00000     0.00000     0.00000     0.00000
   0   2   1   0     1     861.9500     760.3279        0.0000        3.5520     0.71216            0.20151       0.19100       0.00000     0.00000     0.00000     0.00000     0.00000     0.00000       0.00000     0.00000     0.00000     0.00000     0.00000     0.00000
   0   3  -1   0     1       9.1800       9.3133        0.0000       -0.1777     0.99610            0.28057       0.01228       0.00000     0.00000     0.00000     0.00000     0.00000     0.00000       0.00000     0.00000     0.00000     0.00000     0.00000     0.00000
   0   3   0   0     1     104.2500      91.8982        0.0000        2.8859     0.95459            0.26192       0.01031       0.00000     0.00000     0.00000     0.00000     0.00000     0.00000       0.00000     0.00000     0.00000     0.00000     0.00000     0.00000
   0   3   1   0     1      10.0300       9.3114        0.0000        1.4666     0.99589            0.28057       0.01228       0.00000     0.00000     0.00000     0.00000     0.00000     0.00000       0.00000     0.00000     0.00000     0.00000     0.00000     0.00000
   1  -3   0   0     1      39.2800      33.3470        0.0000        5.6505     0.98582            0.28188       0.01292       0.00000     0.00000     0.00000     0.00000     0.00000     0.00000       0.00000     0.00000     0.00000     0.00000     0.00000     0.00000
   1  -2  -2   0     1     109.2000     116.2668        0.0000       -2.9693     0.98122            0.28454       0.00490       0.00000     0.00000     0.00000     0.00000     0.00000     0.00000       0.00000     0.00000     0.00000     0.00000     0.00000     0.00000
   1  -2  -1   0     1    1154.8300    1165.8339        0.0000       -0.3135     0.70125            0.22591       0.17192       0.00000     0.00000     0.00000     0.00000     0.00000     0.00000       0.00000     0.00000     0.00000     0.00000     0.00000     0.00000
   1  -2   0   0     1     224.0500     245.6820        0.0000       -3.0684     0.89755            0.20333       0.80276       0.00000     0.00000     0.00000     0.00000     0.00000     0.00000       0.00000     0.00000     0.00000     0.00000     0.00000     0.00000
   1  -2   1   0     1    2461.5701    2548.1035        0.0000       -1.1442     0.44958            0.22778       0.05633       0.00000     0.00000     0.00000     0.00000     0.00000     0.00000       0.00000     0.00000     0.00000     0.00000     0.00000     0.00000
   1  -2   2   0     1     348.9000     349.8881        0.0000       -0.0843     0.92926            0.28751       0.02337       0.00000     0.00000     0.00000     0.00000     0.00000     0.00000       0.00000     0.00000     0.00000     0.00000     0.00000     0.00000
   1  -1  -2   0     1      90.2800      89.9164        0.0000        0.2102     0.99720            0.24103       0.00732       0.00000     0.00000     0.00000     0.00000     0.00000     0.00000       0.00000     0.00000     0.00000     0.00000     0.00000     0.00000
   1  -1  -1   0     1      10.8100       7.4600        0.0000        5.5833     0.99884            0.16784       0.03599       0.00000     0.00000     0.00000     0.00000     0.00000     0.00000       0.00000     0.00000     0.00000     0.00000     0.00000     0.00000
   1  -1   0   0     1     135.3100     138.2512        0.0000       -0.6464     0.94531            0.13593       0.14135       0.00000     0.00000     0.00000     0.00000     0.00000     0.00000       0.00000     0.00000     0.00000     0.00000     0.00000     0.00000
   1  -1   1   0     1       0.2300       0.7020        0.0000       -7.8659     0.99981            0.17035       0.00118       0.00000     0.00000     0.00000     0.00000     0.00000     0.00000       0.00000     0.00000     0.00000     0.00000     0.00000     0.00000
   1   0  -1   0     0       1.5200       2.2904        0.0000        0.0000     1.00000 Excl       0.14335       2.29042       0.00000     0.00000     0.00000     0.00000     0.00000     0.00000       0.00000     0.00000     0.00000     0.00000     0.00000     0.00000
   1   0   0   0     1    1779.5699    1664.2483        0.0000        1.6576     0.67870            0.10419       7.54140       0.00000     0.00000     0.00000     0.00000     0.00000     0.00000       0.00000     0.00000     0.00000     0.00000     0.00000     0.00000
   1   0   1   0     0       8.2200       0.7050        0.0000        0.0000     1.00000 Excl       0.14628       0.70503       0.00000     0.00000     0.00000     0.00000     0.00000     0.00000       0.00000     0.00000     0.00000     0.00000     0.00000     0.00000
   1   1  -2   0     1      91.5200      89.9695        0.0000        0.8614     0.99779            0.24103       0.00732       0.00000     0.00000     0.00000     0.00000     0.00000     0.00000       0.00000     0.00000     0.00000     0.00000     0.00000     0.00000
   1   1  -1   0     1       7.7100       7.4595        0.0000        0.7367     0.99876            0.16784       0.03599       0.00000     0.00000     0.00000     0.00000     0.00000     0.00000       0.00000     0.00000     0.00000     0.00000     0.00000     0.00000
   1   1   0   0     1     135.9300     136.9904        0.0000       -0.2295     0.93668            0.13593       0.14126       0.00000     0.00000     0.00000     0.00000     0.00000     0.00000       0.00000     0.00000     0.00000     0.00000     0.00000     0.00000
   1   1   1   0     1       4.4600       0.7019        0.0000       13.9187     0.99976            0.17035       0.00118       0.00000     0.00000     0.00000     0.00000     0.00000     0.00000       0.00000     0.00000     0.00000     0.00000     0.00000     0.00000
   1   2  -2   0     1     116.8900     116.3852        0.0000        0.1455     0.98222            0.28454       0.00490       0.00000     0.00000     0.00000     0.00000     0.00000     0.00000       0.00000     0.00000     0.00000     0.00000     0.00000     0.00000
   1   2  -1   0     1    1272.7400    1156.8621        0.0000        2.6663     0.69585            0.22591       0.17190       0.00000     0.00000     0.00000     0.00000     0.00000     0.00000       0.00000     0.00000     0.00000     0.00000     0.00000     0.00000
   1   2   0   0     1     242.5900     243.2516        0.0000       -0.0743     0.88865            0.20333       0.80087       0.00000     0.00000     0.00000     0.00000     0.00000     0.00000       0.00000     0.00000     0.00000     0.00000     0.00000     0.00000
   1   2   1   0     1    2524.6299    2392.7227        0.0000        1.5788     0.42216            0.22778       0.05632       0.00000     0.00000     0.00000     0.00000     0.00000     0.00000       0.00000     0.00000     0.00000     0.00000     0.00000     0.00000
   1   3   0   0     1      34.9300      33.3137        0.0000        1.2153     0.98483            0.28188       0.01292       0.00000     0.00000     0.00000     0.00000     0.00000     0.00000       0.00000     0.00000     0.00000     0.00000     0.00000     0.00000
   2  -2  -1   0     1     248.7600     250.9914        0.0000       -0.3834     0.95362            0.28841       0.01095       0.00000     0.00000     0.00000     0.00000     0.00000     0.00000       0.00000     0.00000     0.00000     0.00000     0.00000     0.00000
   2  -2   0   0     1      75.8300      73.3569        0.0000        1.0895     0.98164            0.27186       0.06956       0.00000     0.00000     0.00000     0.00000     0.00000     0.00000       0.00000     0.00000     0.00000     0.00000     0.00000     0.00000
   2  -2   1   0     1    1052.9399    1053.9487        0.0000       -0.0257     0.77222            0.29133       0.00016       0.00000     0.00000     0.00000     0.00000     0.00000     0.00000       0.00000     0.00000     0.00000     0.00000     0.00000     0.00000
   2  -1  -1   0     1      26.6600      25.7885        0.0000        1.4287     0.99777            0.24558       0.00996       0.00000     0.00000     0.00000     0.00000     0.00000     0.00000       0.00000     0.00000     0.00000     0.00000     0.00000     0.00000
   2  -1   0   0     1     122.0700     119.4801        0.0000        0.6780     0.97966            0.22593       0.00052       0.00000     0.00000     0.00000     0.00000     0.00000     0.00000       0.00000     0.00000     0.00000     0.00000     0.00000     0.00000
   2  -1   1   0     1     496.7800     454.5166        0.0000        2.2833     0.92018            0.24902       0.00025       0.00000     0.00000     0.00000     0.00000     0.00000     0.00000       0.00000     0.00000     0.00000     0.00000     0.00000     0.00000
   2   0  -2   0     1    1213.3000    1205.1382        0.0000        0.2262     1.00000            0.28669       0.00025       0.00000     0.00000     0.00000     0.00000     0.00000     0.00000       0.00000     0.00000     0.00000     0.00000     0.00000     0.00000
   2   0  -1   0     0      11.1100       0.1232        0.0000        0.0000     1.00000 Excl       0.22954       0.12318       0.00000     0.00000     0.00000     0.00000     0.00000     0.00000       0.00000     0.00000     0.00000     0.00000     0.00000     0.00000
   2   0   0   0     1    3038.1101    3016.1653        0.0000        0.1790     0.67488            0.20838       0.75460       0.00000     0.00000     0.00000     0.00000     0.00000     0.00000       0.00000     0.00000     0.00000     0.00000     0.00000     0.00000
   2   0   1   0     0       3.6500       0.0000        0.0000        0.0000     1.00000 Excl       0.23321       0.00002       0.00000     0.00000     0.00000     0.00000     0.00000     0.00000       0.00000     0.00000     0.00000     0.00000     0.00000     0.00000
   2   0   2   0     1     369.0000     357.3045        0.0000        0.9386     0.95419            0.29255       0.02347       0.00000     0.00000     0.00000     0.00000     0.00000     0.00000       0.00000     0.00000     0.00000     0.00000     0.00000     0.00000
   2   1  -1   0     1      27.3500      25.7766        0.0000        2.1852     0.99731            0.24558       0.00996       0.00000     0.00000     0.00000     0.00000     0.00000     0.00000       0.00000     0.00000     0.00000     0.00000     0.00000     0.00000
   2   1   0   0     1     123.7400     118.9985        0.0000        1.0825     0.97571            0.22593       0.00052       0.00000     0.00000     0.00000     0.00000     0.00000     0.00000       0.00000     0.00000     0.00000     0.00000     0.00000     0.00000
   2   1   1   0     1     505.1200     447.6585        0.0000        3.0960     0.90629            0.24902       0.00025       0.00000     0.00000     0.00000     0.00000     0.00000     0.00000       0.00000     0.00000     0.00000     0.00000     0.00000     0.00000
   2   2  -1   0     1     260.3200     249.5254        0.0000        1.6946     0.94805            0.28841       0.01095       0.00000     0.00000     0.00000     0.00000     0.00000     0.00000       0.00000     0.00000     0.00000     0.00000     0.00000     0.00000
   2   2   0   0     1      82.3900      73.1261        0.0000        3.4567     0.97855            0.27186       0.06955       0.00000     0.00000     0.00000     0.00000     0.00000     0.00000       0.00000     0.00000     0.00000     0.00000     0.00000     0.00000
   2   2   1   0     1    1038.4000    1012.3437        0.0000        0.7194     0.74173            0.29133       0.00016       0.00000     0.00000     0.00000     0.00000     0.00000     0.00000       0.00000     0.00000     0.00000     0.00000     0.00000     0.00000

     -----------------------------------------------------
     R-Factors and Chi2 for Integrated Intensity Pattern #  1
     -----------------------------------------------------
 => Phase:  1
 =>    RF2 -factor :   4.07
 =>    RF2w-factor :   10.0
 =>    RF  -factor :   2.45
 =>    Chi2(Intens):   10.8
 =>  N_eff Reflect.:     86 with I >  2.00 sigma

     -----------------------------------------------------------------
      SYMBOLIC NAMES AND FINAL VALUES AND SIGMA OF REFINED PARAMETERS:
     -----------------------------------------------------------------

      ->  Parameter number    1 :                                             Scale1     579.56543    ( +/-     37.823189     )
      ->  Parameter number    2 :                                          x-Lamb1_2    0.19005440E-02( +/-    0.42355142E-03 )
      ->  Parameter number    3 :                                               Z_O2    0.39334366    ( +/-    0.88719226E-03 )
      ->  Parameter number    4 :                                              Y_Mn1    0.68589288    ( +/-    0.87156863E-03 )
      ->  Parameter number    5 :                                               Y_O2    0.37363744    ( +/-    0.44869370E-03 )
      ->  Parameter number    6 :                                               X_O2    0.25134701    ( +/-    0.92148100E-03 )
      ->  Parameter number    7 :                                               Y_W1    0.18021542    ( +/-    0.80806878E-03 )
      ->  Parameter number    8 :                                               Z_O1    0.94525141    ( +/-    0.72959682E-03 )
      ->  Parameter number    9 :                                               X_O1    0.21106975    ( +/-    0.66746015E-03 )
      ->  Parameter number   10 :                                               Y_O1    0.10102738    ( +/-    0.51058171E-03 )
      ->  Parameter number   11 :                                           Biso_Mn1     8.7028589    ( +/-    0.73308778     )
      ->  Parameter number   12 :                                            Biso_O2     8.8928661    ( +/-    0.35751048     )
      ->  Parameter number   13 :                                            Biso_W1     8.1648521    ( +/-    0.46985009     )
      ->  Parameter number   14 :                                            Biso_O1     9.1860752    ( +/-    0.36730209     )
      ->  Parameter number   15 :                                               Ext1    0.43016997    ( +/-    0.14072233     )
      ->  Parameter number   16 :                                               Ext2     1.2926259    ( +/-    0.24649404     )
      ->  Parameter number   17 :                                               Ext3   -0.21605501E-01( +/-    0.27936819     )
      ->  Parameter number   18 :                                               Ext4    0.13786128    ( +/-    0.25752044     )
      ->  Parameter number   19 :                                               Ext5    0.55718094    ( +/-    0.36667320     )
      ->  Parameter number   20 :                                            Occ_Mn1    0.49487731    ( +/-    0.10767428E-01 )

 ------------------------------------------------------------------
 => Number of bytes for floating point variables: 4
 => Dimensions of dynamic allocated arrays in this run of FullProf:
 ------------------------------------------------------------------

 => Total approximate array memory (dynamic + static): 796404588 bytes

    MaxPOINT=    80000 Max.num. of points(+int. Inten.)/diffraction pattern
    MaxREFLT=    25000 Max.num. of reflections/diffraction pattern
    MaxPARAM=      500 Max.num. of refinable parameters
    MaxOVERL=     9000 Max.num. of overlapping reflections

 ----------------------------------------------------------
 => Number of bytes for floating point arrays: 4
 => Dimensions of fixed arrays in this release of FullProf:
 ----------------------------------------------------------

    NPATT   =       80 Max.num. of powder diffraction patterns
    NATS    =      830 Max.num. of atoms (all kind) in asymmetric unit
    MPAR    =     1800 Max.num. of non atomic parameters/phase
    IEXCL   =       30 Max.num. of excluded regions
    IBACP   =      377 Max.num. of background points for interpolation
    NPHT    =       16 Max.num. of phases
    NMAGM   =        8 Max.num. of rotation-matrices sets for magnetic structure
    NBASIS  =       12 Max.num. of basis functions associated to a single atom
    NIREPS  =        9 Max.num. of irreducible representations to be combined
    N_EQ    =      384 Max.num. of user-supplied symmetry operators/propagation vectors
    NGL     =      400 Max.num. of global parameters/diffraction pattern
    N_LINC  =       50 Max.num. of global linear restraints
    NAT_P   =       80 Max.num. of atomic parameters per atom
    NCONST  =     3500 Max.num. of slack constraints per phase
    N_SPE   =       30 Max.num. of different chemical species
    N_FORM  =       60 Max.num. of scattering factor values in a table
    NPR     =      150 Max.num. of points defining a numerical profile
    INPR    =       25 Max.num. of different numerical peak shapes
    NPRC    =      150 Max.num. of terms in the table for correcting intensities
    NSOL    =       10 Max.num. of solutions to be stored in Montecarlo searchs


              CPU Time:     0.078 seconds
                            0.001 minutes

 => Run finished at:     Date: 15/04/2025  Time: 14:04:32.604
