Repository: neutrons/TAVI

# TAVI, Triple-Axis data VIsualization toolkit
TAVI can be installed locally as a standard conda package and has been deployed on ORNL's analysis cluster.

File: test_data/IPTS33477_HB1A_exp1012/MnWO4_nuc_300K_3X_HB1A/MnWO4_nuc_300K_3X_HB1A.prf
 MnWO4 Nuclear refinement
 Sinthet/lamb       Gobs        Gcal      Sigma     DIF/Sigma  h   k   l   iv        Additional information            
     0.08731      318.06      311.02       11.91        0.59   0   1   0    0
     0.08731      294.90      311.02        9.86       -1.63   0  -1   0    0
     0.10419     1779.57     1664.25       69.57        1.66   1   0   0    0
     0.10419     1709.03     1664.25       69.14        0.65  -1   0   0    0
     0.13319     1301.08     1294.13       43.09        0.16   0   1  -1    0
     0.13319     1231.09     1237.09       30.92       -0.19   0  -1  -1    0
     0.13593      132.34      138.25        4.76       -1.24  -1   1   0    0
     0.13593      135.31      138.25        4.55       -0.65   1  -1   0    0
     0.13593      135.93      136.99        4.62       -0.23   1   1   0    0
     0.13593      124.94      136.99        4.26       -2.83  -1  -1   0    0
     0.16784        7.71        7.46        0.34        0.74   1   1  -1    0
     0.16784       10.81        7.46        0.60        5.58   1  -1  -1    0
     0.17035        4.64        0.70        0.30       13.13  -1  -1  -1    0
     0.17035        0.23        0.70        0.06       -7.87   1  -1   1    0
     0.17035        4.46        0.70        0.27       13.92   1   1   1    0
     0.17461       83.19       88.81        2.85       -1.97   0  -2   0    0
     0.17461       91.69       88.81        3.43        0.84   0   2   0    0
     0.20151      908.44      774.73       33.67        3.97   0   2  -1    0
     0.20151      786.36      774.73       25.21        0.46   0  -2   1    0
     0.20151      810.51      760.33       27.57        1.82   0  -2  -1    0
     0.20151      861.95      760.33       28.61        3.55   0   2   1    0
     0.20333      224.05      245.68        7.05       -3.07   1  -2   0    0
     0.20333      219.55      243.25        7.02       -3.38  -1  -2   0    0
     0.20333      229.20      245.68        8.73       -1.89  -1   2   0    0
     0.20333      242.59      243.25        8.90       -0.07   1   2   0    0
     0.20838     2829.15     3016.17      112.41       -1.66  -2   0   0    0
     0.20838     3038.11     3016.17      122.62        0.18   2   0   0    0
     0.21930       29.28       27.16        0.67        3.16   0  -1  -2    0
     0.21930       29.44       27.18        1.27        1.78   0   1  -2    0
     0.22591     1168.64     1165.83       41.63        0.07  -1   2   1    0
     0.22591     1272.74     1156.86       43.46        2.67   1   2  -1    0
     0.22591     1154.83     1165.83       35.10       -0.31   1  -2  -1    0
     0.22591     1105.61     1156.86       38.02       -1.35  -1  -2   1    0
     0.22593      122.07      119.48        3.82        0.68   2  -1   0    0
     0.22593      123.74      119.00        4.38        1.08   2   1   0    0
     0.22593      117.37      119.48        4.50       -0.47  -2   1   0    0
     0.22593      114.34      119.00        4.05       -1.15  -2  -1   0    0
     0.22778     2588.63     2548.10       87.05        0.47  -1   2  -1    0
     0.22778     2306.21     2392.72       75.12       -1.15  -1  -2  -1    0
     0.22778     2524.63     2392.72       83.55        1.58   1   2   1    0
     0.22778     2461.57     2548.10       75.63       -1.14   1  -2   1    0
     0.22841     1109.82     1130.99       39.26       -0.54  -1   0  -2    0
     0.24103       90.28       89.92        1.73        0.21   1  -1  -2    0
     0.24103       91.52       89.97        1.80        0.86   1   1  -2    0
     0.24453       10.57       11.91        0.48       -2.80  -1   1  -2    0
     0.24453       13.38       11.91        0.48        3.06  -1  -1  -2    0
     0.24558       24.08       25.78        0.81       -2.09  -2  -1   1    0
     0.24558       26.66       25.79        0.61        1.43   2  -1  -1    0
     0.24558       25.43       25.79        1.06       -0.34  -2   1   1    0
     0.24558       27.35       25.78        0.72        2.19   2   1  -1    0
     0.24902      480.80      454.52       17.73        1.48  -2   1  -1    0
     0.24902      496.78      454.52       18.51        2.28   2  -1   1    0
     0.24902      467.01      447.66       16.07        1.20  -2  -1  -1    0
     0.24902      505.12      447.66       18.56        3.10   2   1   1    0
     0.26192       95.87       91.90        3.08        1.29   0  -3   0    0
     0.26192      104.25       91.90        4.28        2.89   0   3   0    0
     0.26638       66.15       68.04        2.50       -0.76   0   2  -2    0
     0.26638       59.69       67.89        1.37       -5.98   0  -2  -2    0
     0.27186       75.56       73.13        2.76        0.88  -2  -2   0    0
     0.27186       72.54       73.36        2.89       -0.28  -2   2   0    0
     0.27186       82.39       73.13        2.68        3.46   2   2   0    0
     0.27186       75.83       73.36        2.27        1.09   2  -2   0    0
     0.28057        9.25        9.31        0.44       -0.14   0  -3   1    0
     0.28057       10.03        9.31        0.49        1.47   0   3   1    0
     0.28057        9.18        9.31        0.75       -0.18   0   3  -1    0
     0.28057        8.97        9.31        0.70       -0.49   0  -3  -1    0
     0.28188       29.12       33.31        0.98       -4.28  -1  -3   0    0
     0.28188       34.93       33.31        1.33        1.22   1   3   0    0
     0.28188       40.31       33.35        1.60        4.35  -1   3   0    0
     0.28188       39.28       33.35        1.05        5.65   1  -3   0    0
     0.28454      116.89      116.39        3.47        0.15   1   2  -2    0
     0.28454      109.20      116.27        2.38       -2.97   1  -2  -2    0
     0.28669     1213.30     1205.14       36.09        0.23   2   0  -2    0
     0.28751      352.14      349.89       12.64        0.18  -1   2  -2    0
     0.28751      348.90      349.89       11.72       -0.08   1  -2   2    0
     0.28751      330.06      344.59        8.71       -1.67  -1  -2  -2    0
     0.28841      228.47      249.53        7.06       -2.98  -2  -2   1    0
     0.28841      260.32      249.53        6.37        1.69   2   2  -1    0
     0.28841      248.76      250.99        5.82       -0.38   2  -2  -1    0
     0.28841      243.14      250.99        8.00       -0.98  -2   2   1    0
     0.29133      915.59     1012.34       28.94       -3.34  -2  -2  -1    0
     0.29133     1052.94     1053.95       39.30       -0.03   2  -2   1    0
     0.29133     1036.54     1053.95       41.09       -0.42  -2   2  -1    0
     0.29133     1038.40     1012.34       36.22        0.72   2   2   1    0
     0.29255      369.00      357.30       12.46        0.94   2   0   2    0
     0.29255      340.77      357.30       12.05       -1.37  -2   0  -2    0
