Repository: neutrons/TAVI

# TAVI, Triple-Axis data VIsualization toolkit
TAVI can be installed locally as a standard conda package and has been deployed on ORNL's analysis cluster.

File: test_data/IPTS33477_HB1A_exp1012/MnWO4_nuc_300K_3X_HB1A/MnWO4_nuc_300K_3X_HB1A.sum


        **********************************************************
        ** PROGRAM FullProf.2k (Version 8.20 - Feb2025-ILL JRC) **
        **********************************************************
                       M U L T I -- P A T T E R N
            Rietveld, Profile Matching & Integrated Intensity
                 Refinement of X-ray and/or Neutron Data


    Date: 15/04/2025  Time: 14:04:32.524

 => PCR file code: MnWO4_nuc_300K_3X_HB1A
 => DAT file code: MnWO4_nuc_300K_3X_HB -> Relative contribution: 1.0000
 => Title: MnWO4 Nuclear refinement

 ==> CONDITIONS OF THIS RUN FOR PATTERN No.:  1

 => Refinement/Calculation of Neutron integrated intensity(Laue or monochromatic) data or Flipping Ratios
 =>-------> Pattern#  1
 => Integrated intensities or Flipping Ratios as observations for phase: 1
 => Crystal Structure Refinement for phase: 1
 => The density (volumic mass) of phase 1 is:    7.421 g/cm3

 ==> RESULTS OF REFINEMENT:


 => No. of fitted parameters:   20


------------------------------------------------------------------------------
 => Phase No.  1 MnWO4, 5p-Co, nuclear                   P 1 2/c 1
------------------------------------------------------------------------------

 =>  No. of reflections for pattern#:   1:    86


 ==> ATOM PARAMETERS:

  Name      x     sx       y     sy       z      sz      B   sB   occ. socc.  Mult
 Mn1     0.50000(   0)  0.68589(  87)  0.25000(   0)  8.703(733)  0.495( 10)    2
 W1      0.00000(   0)  0.18022(  80)  0.25000(   0)  8.165(469)  0.500(  0)    2
 O1      0.21107(  66)  0.10103(  51)  0.94525(  72)  9.186(367)  1.000(  0)    4
 O2      0.25135(  92)  0.37364(  44)  0.39334(  88)  8.893(357)  1.000(  0)    4

 ==> SCALE, EXTINCTION, CELL PARAMETERS FOR PATTERN#  1

 ==> OVERALL PARAMETERS:



 => Scale factors ( 1: 6):
           579.565430       37.823189
             0.000000        0.000000
             0.000000        0.000000
             0.000000        0.000000
             0.000000        0.000000
             0.000000        0.000000


 => Extinction parameters:
             0.430170        0.140722
             1.292626        0.246494
            -0.021606        0.279368
             0.137861        0.257520
             0.557181        0.366673
             0.100000        0.000000
             0.000000        0.000000


 => Global user-weigthed Chi2 (Bragg contrib.):   10.8

     -----------------------------------------------------
     R-Factors and Chi2 for Integrated Intensity Pattern #  1
     -----------------------------------------------------
 => Phase:  1
 =>    RF2 -factor :   4.07
 =>    RF2w-factor :   10.0
 =>    RF  -factor :   2.45
 =>    Chi2(Intens):   10.8
 =>  N_eff Reflect.:     86 with I >  2.00 sigma


              CPU Time:     0.078 seconds
                            0.001 minutes

 => Run finished at:     Date: 15/04/2025  Time: 14:04:32.604
