Repository: neutrons/TAVI

# TAVI, Triple-Axis data VIsualization toolkit
TAVI can be installed locally as a standard conda package and has been deployed on ORNL's analysis cluster.

File: test_data/IPTS32816_HB1A_exp1034/exp1034/Datafiles/HB1A_exp1034_scan0035.dat
# scan = 35
# date = 9/10/2024
# time = 4:23:40 PM
# proposal = 32816
# experiment = Magnetic order in epitaxial hole-doped FeSn kagome films
# experiment_number = 1034
# command = scan h 0 k 0 l 0.4 0.6 0.0025 preset mcu 120
# builtin_command = scan h 0 k 0 l 0.4 0.6 0.0025 preset mcu 120
# users = Rajesh Dutta, Steven May, Tarush Tandon, Tessa Tucker, Prajwal Laxmeesha
# local_contact = A. Aczel
# scan_title = FeSn film, (0 0 0.5) peak, T = 300 K
# monochromator = PG002
# analyzer = Pg002
# sense = +-+
# collimation = 40-40-40-80
# samplename = FeSn film on Al2O3 substrate
# sampletype = crystal
# samplemosaic = 30.000000
# latticeconstants = 4.765809,4.765809,4.439077,90.000000,90.000000,120.000000
# ubmatrix = -0.004704,0.005858,0.225057,-0.208766,-0.210872,0.000705,0.122875,-0.119174,0.009815
# mode = 0
# plane_normal = -0.043593,0.008692,0.999012
# ubconf = UB10Sep2024_35010PM.ini
# preset_type = normal
# preset_channel = mcu
# preset_value = 120.000000
# def_x = l
# def_y = detector
# col_headers =
#   Pt.          h          k          l       time   detector    monitor        mcu         m2         s1         s2        sgl        sgu   slitb_bt   slitb_lf   slitb_rt   slitb_tp   slita_bt   slita_lf   slita_rt   slita_tp        stl        stu         a1         a2          q         ei         ef          e        vti     sample      spare       temp     temp_2
      1     0.0000     0.0000     0.4001    118.715    591.000 2772001.000    120.000    41.5367    -6.3126   -12.3092     2.4985     0.4985    27.0000     7.0000     7.0000    25.0000    27.0000     7.0000     7.0000    25.0000    -6.0000    -0.9990    20.7711    41.5369     0.5662    14.4503    14.4502     0.0001   299.9680   301.6710     0.0000   300.0000   300.000
      2    -0.0000    -0.0000     0.4023    118.778    565.000 2772001.000    120.000    41.5367    -6.3512   -12.3799     2.4985     0.4985    27.0000     7.0000     7.0000    25.0000    27.0000     7.0000     7.0000    25.0000    -6.0000    -0.9990    20.7711    41.5369     0.5695    14.4503    14.4502     0.0001   299.9740   301.3810     0.0000   300.0000   300.000
      3     0.0000     0.0000     0.4050    118.517    545.000 2772001.000    120.000    41.5367    -6.3898   -12.4636     2.4985     0.4985    27.0000     7.0000     7.0000    25.0000    27.0000     7.0000     7.0000    25.0000    -6.0000    -0.9990    20.7712    41.5369     0.5733    14.4503    14.4502     0.0001   299.9800   301.1370     0.0000   300.0000   300.000
      4    -0.0000    -0.0000     0.4075    118.602    533.000 2772001.000    120.000    41.5367    -6.4284   -12.5393     2.4985     0.4985    27.0000     7.0000     7.0000    25.0000    27.0000     7.0000     7.0000    25.0000    -6.0000    -0.9990    20.7711    41.5368     0.5768    14.4503    14.4502     0.0001   300.0280   300.9330     0.0000   300.0000   300.000
      5    -0.0000    -0.0000     0.4099    118.773    595.000 2772001.000    120.000    41.5367    -6.4670   -12.6122     2.4985     0.4985    27.0000     7.0000     7.0000    25.0000    27.0000     7.0000     7.0000    25.0000    -6.0000    -0.9990    20.7711    41.5369     0.5801    14.4503    14.4502     0.0001   299.9800   300.7530     0.0000   300.0000   300.000
      6     0.0000     0.0000     0.4125    118.699    553.000 2772001.000    120.000    41.5367    -6.5055   -12.6942     2.4985     0.4985    27.0000     7.0000     7.0000    25.0000    27.0000     7.0000     7.0000    25.0000    -6.0000    -0.9990    20.7711    41.5369     0.5839    14.4503    14.4502     0.0001   300.0090   300.6000     0.0000   300.0000   300.000
      7    -0.0000    -0.0000     0.4148    118.762    565.000 2772001.000    120.000    41.5367    -6.5441   -12.7647     2.4985     0.4985    27.0000     7.0000     7.0000    25.0000    27.0000     7.0000     7.0000    25.0000    -6.0000    -0.9990    20.7711    41.5369     0.5871    14.4503    14.4502     0.0001   299.9990   300.4710     0.0000   300.0000   300.000
      8     0.0000     0.0000     0.4176    118.944    494.000 2772001.000    120.000    41.5367    -6.5828   -12.8513     2.4985     0.4985    27.0000     7.0000     7.0000    25.0000    27.0000     7.0000     7.0000    25.0000    -6.0000    -0.9990    20.7711    41.5369     0.5911    14.4503    14.4502     0.0001   299.9940   300.3590     0.0000   300.0000   300.000
      9    -0.0000    -0.0000     0.4199    118.543    520.000 2772001.000    120.000    41.5367    -6.6214   -12.9217     2.4985     0.4985    27.0000     7.0000     7.0000    25.0000    27.0000     7.0000     7.0000    25.0000    -6.0000    -0.9990    20.7711    41.5369     0.5943    14.4503    14.4502     0.0001   299.9560   300.2600     0.0000   300.0000   300.000
     10     0.0000     0.0000     0.4227    118.564    515.000 2772001.000    120.000    41.5367    -6.6600   -13.0098     2.4985     0.4985    27.0000     7.0000     7.0000    25.0000    27.0000     7.0000     7.0000    25.0000    -6.0000    -0.9990    20.7711    41.5368     0.5983    14.4503    14.4502     0.0001   299.9890   300.1800     0.0000   300.0000   300.000
     11     0.0000     0.0000     0.4250    118.481    536.000 2772001.000    120.000    41.5367    -6.6987   -13.0809     2.4985     0.4985    27.0000     7.0000     7.0000    25.0000    27.0000     7.0000     7.0000    25.0000    -6.0000    -0.9990    20.7711    41.5368     0.6016    14.4503    14.4502     0.0001   300.0160   300.1160     0.0000   300.0000   300.000
     12    -0.0000    -0.0000     0.4275    118.555    491.000 2772001.000    120.000    41.5367    -6.7372   -13.1571     2.4985     0.4985    27.0000     7.0000     7.0000    25.0000    27.0000     7.0000     7.0000    25.0000    -6.0000    -0.9990    20.7710    41.5369     0.6051    14.4503    14.4502     0.0001   300.0040   300.0630     0.0000   300.0000   300.000
     13    -0.0000    -0.0000     0.4300    118.792    561.000 2772001.000    120.000    41.5367    -6.7759   -13.2341     2.4985     0.4985    27.0000     7.0000     7.0000    25.0000    27.0000     7.0000     7.0000    25.0000    -6.0000    -0.9990    20.7711    41.5369     0.6086    14.4503    14.4502     0.0001   300.0130   300.0160     0.0000   300.0000   300.000
     14    -0.0000    -0.0000     0.4323    118.759    497.000 2772001.000    120.000    41.5367    -6.8145   -13.3071     2.4985     0.4985    27.0000     7.0000     7.0000    25.0000    27.0000     7.0000     7.0000    25.0000    -6.0000    -0.9990    20.7710    41.5368     0.6119    14.4503    14.4502     0.0001   300.0270   299.9760     0.0000   300.0000   300.000
     15    -0.0000    -0.0000     0.4350    118.728    475.000 2772001.000    120.000    41.5367    -6.8531   -13.3878     2.4985     0.4985    27.0000     7.0000     7.0000    25.0000    27.0000     7.0000     7.0000    25.0000    -6.0000    -0.9990    20.7710    41.5368     0.6156    14.4503    14.4502     0.0001   300.0370   299.9420     0.0000   300.0000   300.000
     16     0.0000     0.0000     0.4376    118.726    474.000 2772001.000    120.000    41.5367    -6.8918   -13.4684     2.4985     0.4985    27.0000     7.0000     7.0000    25.0000    27.0000     7.0000     7.0000    25.0000    -6.0000    -0.9990    20.7710    41.5368     0.6193    14.4503    14.4502     0.0001   299.9600   299.9430     0.0000   300.0000   300.000
     17    -0.0000    -0.0000     0.4400    118.728    495.000 2772001.000    120.000    41.5367    -6.9305   -13.5430     2.4985     0.4985    27.0000     7.0000     7.0000    25.0000    27.0000     7.0000     7.0000    25.0000    -6.0000    -0.9990    20.7711    41.5368     0.6227    14.4503    14.4502     0.0001   300.0170   299.9890     0.0000   300.0000   300.000
     18    -0.0000    -0.0000     0.4425    118.666    487.000 2772001.000    120.000    41.5367    -6.9692   -13.6206     2.4985     0.4985    27.0000     7.0000     7.0000    25.0000    27.0000     7.0000     7.0000    25.0000    -6.0000    -0.9990    20.7710    41.5368     0.6263    14.4503    14.4502     0.0001   299.9950   300.0210     0.0000   300.0000   300.000
     19    -0.0000    -0.0000     0.4449    118.876    510.000 2772001.000    120.000    41.5367    -7.0078   -13.6969     2.4985     0.4985    27.0000     7.0000     7.0000    25.0000    27.0000     7.0000     7.0000    25.0000    -6.0000    -0.9990    20.7710    41.5369     0.6298    14.4503    14.4502     0.0001   300.0060   300.0230     0.0000   300.0000   300.000
     20    -0.0000    -0.0000     0.4475    118.904    524.000 2772001.000    120.000    41.5367    -7.0464   -13.7746     2.4985     0.4985    27.0000     7.0000     7.0000    25.0000    27.0000     7.0000     7.0000    25.0000    -6.0000    -0.9990    20.7710    41.5368     0.6333    14.4503    14.4502     0.0001   299.9600   300.0050     0.0000   300.0000   300.000
     21    -0.0000    -0.0000     0.4499    118.814    488.000 2772001.000    120.000    41.5367    -7.0851   -13.8493     2.4985     0.4985    27.0000     7.0000     7.0000    25.0000    27.0000     7.0000     7.0000    25.0000    -6.0000    -0.9990    20.7710    41.5368     0.6368    14.4503    14.4502     0.0001   300.0360   300.0040     0.0000   300.0000   300.000
     22     0.0000     0.0000     0.4526    118.710    483.000 2772001.000    120.000    41.5367    -7.1238   -13.9328     2.4985     0.4985    27.0000     7.0000     7.0000    25.0000    27.0000     7.0000     7.0000    25.0000    -6.0000    -0.9990    20.7710    41.5369     0.6406    14.4503    14.4502     0.0001   300.0100   300.0230     0.0000   300.0000   300.000
     23     0.0000     0.0000     0.4550    118.762    476.000 2772001.000    120.000    41.5367    -7.1624   -14.0087     2.4985     0.4985    27.0000     7.0000     7.0000    25.0000    27.0000     7.0000     7.0000    25.0000    -6.0000    -0.9990    20.7710    41.5369     0.6441    14.4503    14.4502     0.0001   300.0290   300.0170     0.0000   300.0000   300.000
     24    -0.0000    -0.0000     0.4573    118.690    493.000 2772001.000    120.000    41.5367    -7.2011   -14.0778     2.4985     0.4985    27.0000     7.0000     7.0000    25.0000    27.0000     7.0000     7.0000    25.0000    -6.0000    -0.9990    20.7710    41.5368     0.6472    14.4503    14.4502     0.0001   300.0300   299.9990     0.0000   300.0000   300.000
     25     0.0000     0.0000     0.4602    118.723    470.000 2772001.000    120.000    41.5367    -7.2398   -14.1700     2.4985     0.4985    27.0000     7.0000     7.0000    25.0000    27.0000     7.0000     7.0000    25.0000    -6.0000    -0.9990    20.7710    41.5368     0.6514    14.4503    14.4502     0.0001   300.0340   299.9880     0.0000   300.0000   300.000
     26    -0.0000    -0.0000     0.4625    118.675    479.000 2772001.000    120.000    41.5367    -7.2785   -14.2386     2.4985     0.4985    27.0000     7.0000     7.0000    25.0000    27.0000     7.0000     7.0000    25.0000    -6.0000    -0.9990    20.7710    41.5369     0.6546    14.4503    14.4502     0.0001   299.9920   299.9890     0.0000   300.0000   300.000
     27     0.0000     0.0000     0.4651    118.819    480.000 2772001.000    120.000    41.5367    -7.3172   -14.3192     2.4985     0.4985    27.0000     7.0000     7.0000    25.0000    27.0000     7.0000     7.0000    25.0000    -6.0000    -0.9990    20.7710    41.5368     0.6583    14.4503    14.4502     0.0001   300.0100   299.9970     0.0000   300.0000   300.000
     28    -0.0000    -0.0000     0.4673    118.704    500.000 2772001.000    120.000    41.5367    -7.3558   -14.3899     2.4985     0.4985    27.0000     7.0000     7.0000    25.0000    27.0000     7.0000     7.0000    25.0000    -6.0000    -0.9990    20.7710    41.5368     0.6615    14.4503    14.4502     0.0001   300.0210   300.0050     0.0000   300.0000   300.000
     29    -0.0000    -0.0000     0.4700    118.683    484.000 2772001.000    120.000    41.5367    -7.3945   -14.4710     2.4985     0.4985    27.0000     7.0000     7.0000    25.0000    27.0000     7.0000     7.0000    25.0000    -6.0000    -0.9990    20.7710    41.5368     0.6652    14.4503    14.4502     0.0001   300.0200   300.0050     0.0000   300.0000   300.000
     30     0.0000     0.0000     0.4727    118.450    482.000 2772001.000    120.000    41.5367    -7.4332   -14.5559     2.4985     0.4985    27.0000     7.0000     7.0000    25.0000    27.0000     7.0000     7.0000    25.0000    -6.0000    -0.9990    20.7710    41.5368     0.6691    14.4503    14.4502     0.0001   299.9910   300.0000     0.0000   300.0000   300.000
     31    -0.0000    -0.0000     0.4749    118.688    500.000 2772001.000    120.000    41.5367    -7.4719   -14.6240     2.4985     0.4985    27.0000     7.0000     7.0000    25.0000    27.0000     7.0000     7.0000    25.0000    -6.0000    -0.9990    20.7710    41.5369     0.6722    14.4503    14.4502     0.0001   299.9990   299.9970     0.0000   300.0000   300.000
     32     0.0000     0.0000     0.4776    118.560    466.000 2772001.000    120.000    41.5367    -7.5106   -14.7088     2.4985     0.4985    27.0000     7.0000     7.0000    25.0000    27.0000     7.0000     7.0000    25.0000    -6.0000    -0.9990    20.7710    41.5368     0.6761    14.4503    14.4502     0.0001   300.0030   299.9970     0.0000   300.0000   300.000
     33     0.0000     0.0000     0.4800    118.754    515.000 2772001.000    120.000    41.5367    -7.5493   -14.7823     2.4985     0.4985    27.0000     7.0000     7.0000    25.0000    27.0000     7.0000     7.0000    25.0000    -6.0000    -0.9990    20.7710    41.5368     0.6794    14.4503    14.4502     0.0001   299.9860   299.9990     0.0000   300.0000   300.000
     34     0.0000     0.0000     0.4825    118.649    609.000 2772001.000    120.000    41.5367    -7.5880   -14.8596     2.4985     0.4985    27.0000     7.0000     7.0000    25.0000    27.0000     7.0000     7.0000    25.0000    -6.0000    -0.9990    20.7710    41.5368     0.6830    14.4503    14.4502     0.0001   300.0360   300.0010     0.0000   300.0000   300.000
     35     0.0000     0.0000     0.4850    118.737    621.000 2772001.000    120.000    41.5367    -7.6267   -14.9366     2.4985     0.4985    27.0000     7.0000     7.0000    25.0000    27.0000     7.0000     7.0000    25.0000    -6.0000    -0.9990    20.7710    41.5369     0.6865    14.4503    14.4502     0.0001   299.9990   300.0010     0.0000   300.0000   300.000
     36     0.0000     0.0000     0.4875    118.876    663.000 2772001.000    120.000    41.5367    -7.6654   -15.0149     2.4985     0.4985    27.0000     7.0000     7.0000    25.0000    27.0000     7.0000     7.0000    25.0000    -6.0000    -0.9990    20.7709    41.5368     0.6901    14.4503    14.4502     0.0001   300.0290   300.0010     0.0000   300.0000   300.000
     37     0.0000     0.0000     0.4900    118.824    760.000 2772001.000    120.000    41.5367    -7.7041   -15.0918     2.4985     0.4985    27.0000     7.0000     7.0000    25.0000    27.0000     7.0000     7.0000    25.0000    -6.0000    -0.9990    20.7709    41.5368     0.6936    14.4503    14.4502     0.0001   299.9480   299.9980     0.0000   300.0000   300.000
     38    -0.0000    -0.0000     0.4924    118.708    782.000 2772001.000    120.000    41.5367    -7.7428   -15.1673     2.4985     0.4985    27.0000     7.0000     7.0000    25.0000    27.0000     7.0000     7.0000    25.0000    -6.0000    -0.9990    20.7709    41.5369     0.6970    14.4503    14.4502     0.0001   300.0190   300.0000     0.0000   300.0000   300.000
     39     0.0000     0.0000     0.4951    118.507    814.000 2772001.000    120.000    41.5367    -7.7816   -15.2484     2.4985     0.4985    27.0000     7.0000     7.0000    25.0000    27.0000     7.0000     7.0000    25.0000    -6.0000    -0.9990    20.7709    41.5369     0.7007    14.4503    14.4502     0.0001   300.0100   300.0010     0.0000   300.0000   300.000
     40     0.0000     0.0000     0.4975    118.813    853.000 2772001.000    120.000    41.5367    -7.8203   -15.3241     2.4985     0.4985    27.0000     7.0000     7.0000    25.0000    27.0000     7.0000     7.0000    25.0000    -6.0000    -0.9990    20.7709    41.5369     0.7042    14.4503    14.4502     0.0001   300.0240   300.0000     0.0000   300.0000   300.000
     41    -0.0000    -0.0000     0.5000    118.746    859.000 2772001.000    120.000    41.5367    -7.8590   -15.4005     2.4985     0.4985    27.0000     7.0000     7.0000    25.0000    27.0000     7.0000     7.0000    25.0000    -6.0000    -0.9990    20.7710    41.5368     0.7077    14.4503    14.4502     0.0001   299.9960   299.9990     0.0000   300.0000   300.000
     42    -0.0000    -0.0000     0.5024    118.442    806.000 2772001.000    120.000    41.5367    -7.8978   -15.4771     2.4985     0.4985    27.0000     7.0000     7.0000    25.0000    27.0000     7.0000     7.0000    25.0000    -6.0000    -0.9990    20.7709    41.5368     0.7112    14.4503    14.4502     0.0001   300.0100   299.9990     0.0000   300.0000   300.000
     43    -0.0000    -0.0000     0.5050    118.626    795.000 2772001.000    120.000    41.5367    -7.9366   -15.5553     2.4985     0.4985    27.0000     7.0000     7.0000    25.0000    27.0000     7.0000     7.0000    25.0000    -6.0000    -0.9990    20.7709    41.5368     0.7147    14.4503    14.4502     0.0001   299.9880   299.9990     0.0000   300.0000   300.000
     44    -0.0000    -0.0000     0.5075    118.631    752.000 2772001.000    120.000    41.5367    -7.9753   -15.6329     2.4985     0.4985    27.0000     7.0000     7.0000    25.0000    27.0000     7.0000     7.0000    25.0000    -6.0000    -0.9990    20.7710    41.5368     0.7183    14.4503    14.4502     0.0001   299.9960   300.0000     0.0000   300.0000   300.000
     45    -0.0000    -0.0000     0.5100    118.641    666.000 2772001.000    120.000    41.5367    -8.0141   -15.7100     2.4985     0.4985    27.0000     7.0000     7.0000    25.0000    27.0000     7.0000     7.0000    25.0000    -6.0000    -0.9990    20.7710    41.5368     0.7218    14.4503    14.4502     0.0001   299.9630   300.0000     0.0000   300.0000   300.000
     46    -0.0000    -0.0000     0.5125    118.750    640.000 2772001.000    120.000    41.5367    -8.0528   -15.7888     2.4985     0.4985    27.0000     7.0000     7.0000    25.0000    27.0000     7.0000     7.0000    25.0000    -6.0000    -0.9990    20.7710    41.5368     0.7254    14.4503    14.4502     0.0001   300.0760   300.0020     0.0000   300.0000   300.000
     47    -0.0000    -0.0000     0.5150    118.634    575.000 2772001.000    120.000    41.5367    -8.0916   -15.8658     2.4985     0.4985    27.0000     7.0000     7.0000    25.0000    27.0000     7.0000     7.0000    25.0000    -6.0000    -0.9990    20.7709    41.5369     0.7289    14.4503    14.4502     0.0001   299.9750   300.0000     0.0000   300.0000   300.000
     48    -0.0000    -0.0000     0.5175    118.786    503.000 2772001.000    120.000    41.5367    -8.1303   -15.9435     2.4985     0.4985    27.0000     7.0000     7.0000    25.0000    27.0000     7.0000     7.0000    25.0000    -6.0000    -0.9990    20.7709    41.5369     0.7325    14.4503    14.4502     0.0001   300.0150   300.0000     0.0000   300.0000   300.000
     49    -0.0000    -0.0000     0.5199    118.764    467.000 2772001.000    120.000    41.5367    -8.1690   -16.0198     2.4985     0.4985    27.0000     7.0000     7.0000    25.0000    27.0000     7.0000     7.0000    25.0000    -6.0000    -0.9990    20.7710    41.5369     0.7359    14.4503    14.4502     0.0001   299.9860   299.9990     0.0000   300.0000   300.000
     50     0.0000     0.0000     0.5225    118.574    434.000 2772001.000    120.000    41.5367    -8.2078   -16.0991     2.4985     0.4985    27.0000     7.0000     7.0000    25.0000    27.0000     7.0000     7.0000    25.0000    -6.0000    -0.9990    20.7709    41.5368     0.7396    14.4503    14.4502     0.0001   300.0420   300.0000     0.0000   300.0000   300.000
     51     0.0000     0.0000     0.5251    118.673    401.000 2772001.000    120.000    41.5367    -8.2466   -16.1791     2.4985     0.4985    27.0000     7.0000     7.0000    25.0000    27.0000     7.0000     7.0000    25.0000    -6.0000    -0.9990    20.7709    41.5369     0.7432    14.4503    14.4502     0.0001   299.9760   299.9990     0.0000   300.0000   300.000
     52    -0.0000    -0.0000     0.5275    118.622    410.000 2772001.000    120.000    41.5367    -8.2853   -16.2538     2.4985     0.4985    27.0000     7.0000     7.0000    25.0000    27.0000     7.0000     7.0000    25.0000    -6.0000    -0.9990    20.7710    41.5369     0.7466    14.4503    14.4502     0.0001   299.9970   300.0000     0.0000   300.0000   300.000
     53     0.0000     0.0000     0.5300    118.711    387.000 2772001.000    120.000    41.5367    -8.3242   -16.3329     2.4985     0.4985    27.0000     7.0000     7.0000    25.0000    27.0000     7.0000     7.0000    25.0000    -6.0000    -0.9990    20.7709    41.5369     0.7502    14.4503    14.4502     0.0001   300.0100   300.0000     0.0000   300.0000   300.000
     54     0.0000     0.0000     0.5326    118.539    346.000 2772001.000    120.000    41.5367    -8.3629   -16.4118     2.4985     0.4985    27.0000     7.0000     7.0000    25.0000    27.0000     7.0000     7.0000    25.0000    -6.0000    -0.9990    20.7709    41.5369     0.7538    14.4503    14.4502     0.0001   300.0000   300.0000     0.0000   300.0000   300.000
     55     0.0000     0.0000     0.5351    118.786    353.000 2772001.000    120.000    41.5367    -8.4017   -16.4886     2.4985     0.4985    27.0000     7.0000     7.0000    25.0000    27.0000     7.0000     7.0000    25.0000    -6.0000    -0.9990    20.7709    41.5368     0.7573    14.4503    14.4502     0.0001   299.9990   300.0000     0.0000   300.0000   300.000
     56    -0.0000    -0.0000     0.5374    118.822    345.000 2772001.000    120.000    41.5367    -8.4405   -16.5624     2.4985     0.4985    27.0000     7.0000     7.0000    25.0000    27.0000     7.0000     7.0000    25.0000    -6.0000    -0.9990    20.7709    41.5368     0.7607    14.4503    14.4502     0.0001   300.0370   300.0000     0.0000   300.0000   300.000
     57     0.0000     0.0000     0.5400    118.701    339.000 2772001.000    120.000    41.5367    -8.4793   -16.6428     2.4985     0.4985    27.0000     7.0000     7.0000    25.0000    27.0000     7.0000     7.0000    25.0000    -6.0000    -0.9990    20.7709    41.5369     0.7644    14.4503    14.4502     0.0001   299.9740   299.9990     0.0000   300.0000   300.000
     58    -0.0000    -0.0000     0.5425    118.547    391.000 2772001.000    120.000    41.5367    -8.5181   -16.7183     2.4985     0.4985    27.0000     7.0000     7.0000    25.0000    27.0000     7.0000     7.0000    25.0000    -6.0000    -0.9990    20.7709    41.5368     0.7678    14.4503    14.4502     0.0001   300.0390   300.0000     0.0000   300.0000   300.000
     59     0.0000     0.0000     0.5450    118.822    348.000 2772001.000    120.000    41.5367    -8.5569   -16.7970     2.4985     0.4985    27.0000     7.0000     7.0000    25.0000    27.0000     7.0000     7.0000    25.0000    -6.0000    -0.9990    20.7709    41.5369     0.7714    14.4503    14.4502     0.0001   299.9540   299.9990     0.0000   300.0000   300.000
     60    -0.0000    -0.0000     0.5475    118.743    373.000 2772001.000    120.000    41.5367    -8.5957   -16.8733     2.4985     0.4985    27.0000     7.0000     7.0000    25.0000    27.0000     7.0000     7.0000    25.0000    -6.0000    -0.9990    20.7709    41.5369     0.7749    14.4503    14.4502     0.0001   300.0290   300.0000     0.0000   300.0000   300.000
     61    -0.0000    -0.0000     0.5500    118.802    335.000 2772001.000    120.000    41.5367    -8.6345   -16.9521     2.4985     0.4985    27.0000     7.0000     7.0000    25.0000    27.0000     7.0000     7.0000    25.0000    -6.0000    -0.9990    20.7709    41.5369     0.7785    14.4503    14.4502     0.0001   300.0140   300.0000     0.0000   300.0000   300.000
     62    -0.0000    -0.0000     0.5524    118.532    346.000 2772001.000    120.000    41.5367    -8.6734   -17.0263     2.4985     0.4985    27.0000     7.0000     7.0000    25.0000    27.0000     7.0000     7.0000    25.0000    -6.0000    -0.9990    20.7709    41.5368     0.7819    14.4503    14.4502     0.0001   299.9990   299.9990     0.0000   300.0000   300.000
     63    -0.0000    -0.0000     0.5550    118.894    333.000 2772001.000    120.000    41.5367    -8.7122   -17.1067     2.4985     0.4985    27.0000     7.0000     7.0000    25.0000    27.0000     7.0000     7.0000    25.0000    -6.0000    -0.9990    20.7709    41.5368     0.7855    14.4503    14.4502     0.0001   299.9810   299.9990     0.0000   300.0000   300.000
     64    -0.0000    -0.0000     0.5575    118.691    314.000 2772001.000    120.000    41.5367    -8.7509   -17.1847     2.4985     0.4985    27.0000     7.0000     7.0000    25.0000    27.0000     7.0000     7.0000    25.0000    -6.0000    -0.9990    20.7709    41.5368     0.7891    14.4503    14.4502     0.0001   300.0090   300.0000     0.0000   300.0000   300.000
     65    -0.0000    -0.0000     0.5600    118.666    298.000 2772001.000    120.000    41.5367    -8.7898   -17.2623     2.4985     0.4985    27.0000     7.0000     7.0000    25.0000    27.0000     7.0000     7.0000    25.0000    -6.0000    -0.9990    20.7709    41.5369     0.7926    14.4503    14.4502     0.0001   299.9930   300.0000     0.0000   300.0000   300.000
     66     0.0000     0.0000     0.5625    118.809    336.000 2772001.000    120.000    41.5367    -8.8286   -17.3402     2.4985     0.4985    27.0000     7.0000     7.0000    25.0000    27.0000     7.0000     7.0000    25.0000    -6.0000    -0.9990    20.7708    41.5369     0.7962    14.4503    14.4501     0.0001   300.0230   300.0010     0.0000   300.0000   300.000
     67     0.0000     0.0000     0.5650    118.778    312.000 2772001.000    120.000    41.5367    -8.8674   -17.4186     2.4985     0.4985    27.0000     7.0000     7.0000    25.0000    27.0000     7.0000     7.0000    25.0000    -6.0000    -0.9990    20.7708    41.5369     0.7997    14.4503    14.4502     0.0001   300.0160   300.0000     0.0000   300.0000   300.000
     68    -0.0000    -0.0000     0.5675    118.691    330.000 2772001.000    120.000    41.5367    -8.9063   -17.4953     2.4985     0.4985    27.0000     7.0000     7.0000    25.0000    27.0000     7.0000     7.0000    25.0000    -6.0000    -0.9990    20.7709    41.5369     0.8032    14.4503    14.4502     0.0001   299.9980   299.9990     0.0000   300.0000   300.000
     69     0.0000     0.0000     0.5700    118.668    299.000 2772001.000    120.000    41.5367    -8.9452   -17.5740     2.4985     0.4985    27.0000     7.0000     7.0000    25.0000    27.0000     7.0000     7.0000    25.0000    -6.0000    -0.9990    20.7709    41.5369     0.8068    14.4503    14.4502     0.0001   300.0130   299.9990     0.0000   300.0000   300.000
     70     0.0000     0.0000     0.5725    118.869    344.000 2772001.000    120.000    41.5367    -8.9840   -17.6517     2.4985     0.4985    27.0000     7.0000     7.0000    25.0000    27.0000     7.0000     7.0000    25.0000    -6.0000    -0.9990    20.7709    41.5369     0.8104    14.4503    14.4502     0.0001   299.9650   299.9990     0.0000   300.0000   300.000
     71     0.0000     0.0000     0.5750    118.829    342.000 2772001.000    120.000    41.5367    -9.0229   -17.7303     2.4985     0.4985    27.0000     7.0000     7.0000    25.0000    27.0000     7.0000     7.0000    25.0000    -6.0000    -0.9990    20.7708    41.5369     0.8139    14.4503    14.4501     0.0001   300.0480   300.0010     0.0000   300.0000   300.000
     72     0.0000     0.0000     0.5775    118.846    306.000 2772001.000    120.000    41.5367    -9.0617   -17.8082     2.4985     0.4985    27.0000     7.0000     7.0000    25.0000    27.0000     7.0000     7.0000    25.0000    -6.0000    -0.9990    20.7708    41.5369     0.8175    14.4503    14.4501     0.0002   299.9610   300.0010     0.0000   300.0000   300.000
     73     0.0000     0.0000     0.5800    118.651    289.000 2772001.000    120.000    41.5367    -9.1006   -17.8853     2.4985     0.4985    27.0000     7.0000     7.0000    25.0000    27.0000     7.0000     7.0000    25.0000    -6.0000    -0.9990    20.7709    41.5369     0.8210    14.4503    14.4502     0.0001   300.0300   300.0010     0.0000   300.0000   300.000
     74     0.0000     0.0000     0.5826    118.712    337.000 2772001.000    120.000    41.5367    -9.1395   -17.9643     2.4985     0.4985    27.0000     7.0000     7.0000    25.0000    27.0000     7.0000     7.0000    25.0000    -6.0000    -0.9990    20.7708    41.5369     0.8246    14.4503    14.4501     0.0001   300.0080   300.0000     0.0000   300.0000   300.000
     75     0.0000     0.0000     0.5850    118.757    323.000 2772001.000    120.000    41.5367    -9.1783   -18.0403     2.4985     0.4985    27.0000     7.0000     7.0000    25.0000    27.0000     7.0000     7.0000    25.0000    -6.0000    -0.9990    20.7709    41.5369     0.8280    14.4503    14.4502     0.0001   300.0210   300.0000     0.0000   300.0000   300.000
     76     0.0000     0.0000     0.5875    118.764    286.000 2772001.000    120.000    41.5367    -9.2172   -18.1186     2.4985     0.4985    27.0000     7.0000     7.0000    25.0000    27.0000     7.0000     7.0000    25.0000    -6.0000    -0.9990    20.7709    41.5369     0.8316    14.4503    14.4502     0.0001   300.0010   299.9990     0.0000   300.0000   300.000
     77    -0.0000    -0.0000     0.5900    118.870    301.000 2772001.000    120.000    41.5367    -9.2560   -18.1946     2.4985     0.4985    27.0000     7.0000     7.0000    25.0000    27.0000     7.0000     7.0000    25.0000    -6.0000    -0.9990    20.7709    41.5369     0.8351    14.4503    14.4502     0.0001   299.9840   299.9990     0.0000   300.0000   300.000
     78     0.0000     0.0000     0.5925    118.926    288.000 2772001.000    120.000    41.5367    -9.2949   -18.2738     2.4985     0.4985    27.0000     7.0000     7.0000    25.0000    27.0000     7.0000     7.0000    25.0000    -6.0000    -0.9990    20.7708    41.5369     0.8387    14.4503    14.4501     0.0001   300.0160   300.0000     0.0000   300.0000   300.000
     79    -0.0000    -0.0000     0.5950    118.795    276.000 2772001.000    120.000    41.5367    -9.3338   -18.3497     2.4985     0.4985    27.0000     7.0000     7.0000    25.0000    27.0000     7.0000     7.0000    25.0000    -6.0000    -0.9990    20.7709    41.5369     0.8421    14.4503    14.4502     0.0001   300.0180   300.0010     0.0000   300.0000   300.000
     80     0.0000     0.0000     0.5975    118.802    261.000 2772001.000    120.000    41.5367    -9.3728   -18.4286     2.4985     0.4985    27.0000     7.0000     7.0000    25.0000    27.0000     7.0000     7.0000    25.0000    -6.0000    -0.9990    20.7708    41.5369     0.8457    14.4503    14.4501     0.0001   300.0120   300.0000     0.0000   300.0000   300.000
     81    -0.0000    -0.0000     0.6000    118.945    287.000 2772001.000    120.000    41.5367    -9.4117   -18.5060     2.4985     0.4985    27.0000     7.0000     7.0000    25.0000    27.0000     7.0000     7.0000    25.0000    -6.0000    -0.9990    20.7709    41.5369     0.8492    14.4503    14.4502     0.0001   299.9790   299.9990     0.0000   300.0000   300.000
# Sum of Counts = 38677
# Center of Mass = 0.489726+/-0.003532
# Full Width Half-Maximum = 0.107971+/-0.000886
# 7:08:53 PM  9/10/2024   scan completed.

File: test_data/IPTS32816_HB1A_exp1034/exp1034/Datafiles/HB1A_exp1034_scan0083.dat
# scan = 83
# date = 9/11/2024
# time = 5:55:38 PM
# proposal = 32816
# experiment = Magnetic order in epitaxial hole-doped FeSn kagome films
# experiment_number = 1034
# command = scan h 0 k 0 l 0.4 0.6 0.0025 preset mcu 120
# builtin_command = scan h 0 k 0 l 0.4 0.6 0.0025 preset mcu 120
# users = Rajesh Dutta, Steven May, Tarush Tandon, Tessa Tucker, Prajwal Laxmeesha
# local_contact = A. Aczel
# scan_title = FeMn0.15Sn film TAR014 + TAR015, (0 0 0.5) mag-peak, T=300
# monochromator = PG002
# analyzer = Pg002
# sense = +-+
# collimation = 40-40-40-80
# samplename = FeSn film on Al2O3 substrate
# sampletype = crystal
# samplemosaic = 30.000000
# latticeconstants = 4.767814,4.767814,4.431007,90.000000,90.000000,120.000000
# ubmatrix = 0.022865,0.010180,0.224670,-0.212160,-0.205824,0.018106,0.114542,-0.127230,-0.011313
# mode = 0
# plane_normal = 0.052375,-0.026163,0.998285
# ubconf = UB11Sep2024_55350PM.ini
# preset_type = normal
# preset_channel = mcu
# preset_value = 120.000000
# def_x = l
# def_y = detector
# col_headers =
#   Pt.          h          k          l       time   detector    monitor        mcu         m2         s1         s2        sgl        sgu   slitb_bt   slitb_lf   slitb_rt   slitb_tp   slita_bt   slita_lf   slita_rt   slita_tp        stl        stu         a1         a2          q         ei         ef          e        vti     sample      spare       temp     temp_2
      1    -0.0000    -0.0000     0.4000    118.423    866.000 2772001.000    120.000    41.5367   -10.6898   -12.3294    -3.0023    -1.5012    27.0000     9.0000     9.0000    27.0000    27.0000     9.0000     9.0000    27.0000     0.0030    -2.9985    20.7709    41.5367     0.5672    14.4503    14.4503     0.0000   299.9930   299.9990     0.0000   300.0000   300.000
      2    -0.0000    -0.0000     0.4024    118.636    903.000 2772001.000    120.000    41.5367   -10.7285   -12.4056    -3.0023    -1.5012    27.0000     9.0000     9.0000    27.0000    27.0000     9.0000     9.0000    27.0000     0.0030    -2.9985    20.7708    41.5367     0.5707    14.4503    14.4503     0.0000   300.0110   300.0000     0.0000   300.0000   300.000
      3     0.0000     0.0000     0.4050    118.645    862.000 2772001.000    120.000    41.5367   -10.7671   -12.4854    -3.0023    -1.5012    27.0000     9.0000     9.0000    27.0000    27.0000     9.0000     9.0000    27.0000     0.0030    -2.9985    20.7708    41.5367     0.5743    14.4503    14.4503     0.0000   299.9970   300.0000     0.0000   300.0000   300.000
      4     0.0000     0.0000     0.4075    118.504    861.000 2772001.000    120.000    41.5367   -10.8058   -12.5623    -3.0023    -1.5012    27.0000     9.0000     9.0000    27.0000    27.0000     9.0000     9.0000    27.0000     0.0030    -2.9985    20.7708    41.5367     0.5778    14.4503    14.4503     0.0000   300.0040   300.0000     0.0000   300.0000   300.000
      5    -0.0000    -0.0000     0.4098    118.593    839.000 2772001.000    120.000    41.5367   -10.8445   -12.6339    -3.0023    -1.5012    27.0000     9.0000     9.0000    27.0000    27.0000     9.0000     9.0000    27.0000     0.0030    -2.9985    20.7708    41.5367     0.5811    14.4503    14.4503     0.0000   299.9990   300.0000     0.0000   300.0000   300.000
      6     0.0000     0.0000     0.4127    118.647    828.000 2772001.000    120.000    41.5367   -10.8832   -12.7227    -3.0023    -1.5012    27.0000     9.0000     9.0000    27.0000    27.0000     9.0000     9.0000    27.0000     0.0030    -2.9985    20.7708    41.5367     0.5852    14.4503    14.4503     0.0000   300.0010   300.0000     0.0000   300.0000   300.000
      7    -0.0000    -0.0000     0.4149    118.560    869.000 2772001.000    120.000    41.5367   -10.9219   -12.7927    -3.0023    -1.5012    27.0000     9.0000     9.0000    27.0000    27.0000     9.0000     9.0000    27.0000     0.0030    -2.9985    20.7708    41.5367     0.5884    14.4503    14.4503     0.0000   299.9910   299.9990     0.0000   300.0000   300.000
      8    -0.0000    -0.0000     0.4173    118.522    794.000 2772001.000    120.000    41.5367   -10.9606   -12.8663    -3.0023    -1.5012    27.0000     9.0000     9.0000    27.0000    27.0000     9.0000     9.0000    27.0000     0.0030    -2.9985    20.7708    41.5367     0.5918    14.4503    14.4503     0.0000   299.9940   300.0000     0.0000   300.0000   300.000
      9     0.0000     0.0000     0.4202    118.563    835.000 2772001.000    120.000    41.5367   -10.9993   -12.9552    -3.0023    -1.5012    27.0000     9.0000     9.0000    27.0000    27.0000     9.0000     9.0000    27.0000     0.0030    -2.9985    20.7708    41.5367     0.5958    14.4503    14.4503     0.0000   300.0010   300.0000     0.0000   300.0000   300.000
     10     0.0000     0.0000     0.4225    118.509    827.000 2772001.000    120.000    41.5367   -11.0380   -13.0270    -3.0023    -1.5012    27.0000     9.0000     9.0000    27.0000    27.0000     9.0000     9.0000    27.0000     0.0030    -2.9985    20.7707    41.5367     0.5991    14.4503    14.4503     0.0000   299.9960   300.0000     0.0000   300.0000   300.000
     11     0.0000     0.0000     0.4250    118.711    816.000 2772001.000    120.000    41.5367   -11.0767   -13.1048    -3.0023    -1.5012    27.0000     9.0000     9.0000    27.0000    27.0000     9.0000     9.0000    27.0000     0.0030    -2.9985    20.7708    41.5367     0.6027    14.4503    14.4503     0.0000   300.0010   300.0000     0.0000   300.0000   300.000
     12    -0.0000    -0.0000     0.4274    118.600    866.000 2772001.000    120.000    41.5367   -11.1154   -13.1786    -3.0023    -1.5012    27.0000     9.0000     9.0000    27.0000    27.0000     9.0000     9.0000    27.0000     0.0030    -2.9985    20.7708    41.5367     0.6061    14.4503    14.4503     0.0000   299.9990   300.0000     0.0000   300.0000   300.000
     13     0.0000     0.0000     0.4301    118.474    817.000 2772001.000    120.000    41.5367   -11.1542   -13.2609    -3.0023    -1.5012    27.0000     9.0000     9.0000    27.0000    27.0000     9.0000     9.0000    27.0000     0.0030    -2.9985    20.7707    41.5367     0.6098    14.4503    14.4503     0.0000   299.9980   300.0000     0.0000   300.0000   300.000
     14     0.0000     0.0000     0.4326    118.627    782.000 2772001.000    120.000    41.5367   -11.1928   -13.3381    -3.0023    -1.5012    27.0000     9.0000     9.0000    27.0000    27.0000     9.0000     9.0000    27.0000     0.0030    -2.9985    20.7707    41.5367     0.6134    14.4503    14.4503     0.0000   299.9970   300.0000     0.0000   300.0000   300.000
     15    -0.0000    -0.0000     0.4350    118.377    819.000 2772001.000    120.000    41.5367   -11.2316   -13.4131    -3.0023    -1.5012    27.0000     9.0000     9.0000    27.0000    27.0000     9.0000     9.0000    27.0000     0.0030    -2.9985    20.7707    41.5367     0.6168    14.4503    14.4503     0.0000   299.9910   300.0000     0.0000   300.0000   300.000
     16     0.0000     0.0000     0.4375    118.741    851.000 2772001.000    120.000    41.5367   -11.2703   -13.4926    -3.0023    -1.5012    27.0000     9.0000     9.0000    27.0000    27.0000     9.0000     9.0000    27.0000     0.0030    -2.9985    20.7707    41.5367     0.6204    14.4503    14.4503     0.0000   299.9970   300.0000     0.0000   300.0000   300.000
     17     0.0000     0.0000     0.4402    118.327    866.000 2772001.000    120.000    41.5367   -11.3090   -13.5750    -3.0023    -1.5012    27.0000     9.0000     9.0000    27.0000    27.0000     9.0000     9.0000    27.0000     0.0030    -2.9985    20.7707    41.5367     0.6242    14.4503    14.4503     0.0000   299.9990   300.0000     0.0000   300.0000   300.000
     18    -0.0000    -0.0000     0.4425    118.507    835.000 2772001.000    120.000    41.5367   -11.3477   -13.6453    -3.0023    -1.5012    27.0000     9.0000     9.0000    27.0000    27.0000     9.0000     9.0000    27.0000     0.0030    -2.9985    20.7708    41.5367     0.6274    14.4503    14.4503     0.0000   300.0020   300.0000     0.0000   300.0000   300.000
     19    -0.0000    -0.0000     0.4449    118.563    803.000 2772001.000    120.000    41.5367   -11.3864   -13.7204    -3.0023    -1.5012    27.0000     9.0000     9.0000    27.0000    27.0000     9.0000     9.0000    27.0000     0.0030    -2.9985    20.7707    41.5367     0.6309    14.4503    14.4503     0.0000   299.9870   300.0000     0.0000   300.0000   300.000
     20    -0.0000    -0.0000     0.4474    118.647    776.000 2772001.000    120.000    41.5367   -11.4252   -13.7972    -3.0023    -1.5012    27.0000     9.0000     9.0000    27.0000    27.0000     9.0000     9.0000    27.0000     0.0030    -2.9985    20.7707    41.5367     0.6344    14.4503    14.4503     0.0000   300.0070   300.0000     0.0000   300.0000   300.000
     21     0.0000     0.0000     0.4501    118.574    822.000 2772001.000    120.000    41.5367   -11.4640   -13.8826    -3.0023    -1.5012    27.0000     9.0000     9.0000    27.0000    27.0000     9.0000     9.0000    27.0000     0.0030    -2.9985    20.7707    41.5367     0.6383    14.4503    14.4503     0.0000   299.9990   300.0000     0.0000   300.0000   300.000
     22    -0.0000    -0.0000     0.4525    118.720    808.000 2772001.000    120.000    41.5367   -11.5027   -13.9559    -3.0023    -1.5012    27.0000     9.0000     9.0000    27.0000    27.0000     9.0000     9.0000    27.0000     0.0030    -2.9985    20.7707    41.5367     0.6416    14.4503    14.4503     0.0000   300.0040   300.0000     0.0000   300.0000   300.000
     23    -0.0000    -0.0000     0.4550    118.627    718.000 2772001.000    120.000    41.5367   -11.5414   -14.0334    -3.0023    -1.5012    27.0000     9.0000     9.0000    27.0000    27.0000     9.0000     9.0000    27.0000     0.0030    -2.9985    20.7707    41.5367     0.6452    14.4503    14.4503     0.0000   299.9860   300.0000     0.0000   300.0000   300.000
     24     0.0000     0.0000     0.4575    118.678    771.000 2772001.000    120.000    41.5367   -11.5802   -14.1115    -3.0023    -1.5012    27.0000     9.0000     9.0000    27.0000    27.0000     9.0000     9.0000    27.0000     0.0030    -2.9985    20.7707    41.5367     0.6488    14.4503    14.4503     0.0000   300.0080   300.0000     0.0000   300.0000   300.000
     25    -0.0000    -0.0000     0.4600    118.625    784.000 2772001.000    120.000    41.5367   -11.6189   -14.1883    -3.0023    -1.5012    27.0000     9.0000     9.0000    27.0000    27.0000     9.0000     9.0000    27.0000     0.0030    -2.9985    20.7707    41.5367     0.6523    14.4503    14.4503     0.0000   299.9960   300.0000     0.0000   300.0000   300.000
     26    -0.0000    -0.0000     0.4624    118.679    729.000 2772001.000    120.000    41.5367   -11.6577   -14.2642    -3.0023    -1.5012    27.0000     9.0000     9.0000    27.0000    27.0000     9.0000     9.0000    27.0000     0.0030    -2.9985    20.7707    41.5367     0.6557    14.4503    14.4503     0.0000   300.0020   300.0000     0.0000   300.0000   300.000
     27    -0.0000    -0.0000     0.4648    118.573    766.000 2772001.000    120.000    41.5367   -11.6964   -14.3383    -3.0023    -1.5012    27.0000     9.0000     9.0000    27.0000    27.0000     9.0000     9.0000    27.0000     0.0030    -2.9985    20.7707    41.5367     0.6591    14.4503    14.4503     0.0000   299.9910   300.0000     0.0000   300.0000   300.000
     28    -0.0000    -0.0000     0.4673    118.696    778.000 2772001.000    120.000    41.5367   -11.7352   -14.4149    -3.0023    -1.5012    27.0000     9.0000     9.0000    27.0000    27.0000     9.0000     9.0000    27.0000     0.0030    -2.9985    20.7707    41.5367     0.6626    14.4503    14.4503     0.0000   299.9960   300.0000     0.0000   300.0000   300.000
     29    -0.0000    -0.0000     0.4700    118.643    747.000 2772001.000    120.000    41.5367   -11.7739   -14.4983    -3.0023    -1.5012    27.0000     9.0000     9.0000    27.0000    27.0000     9.0000     9.0000    27.0000     0.0030    -2.9985    20.7707    41.5367     0.6664    14.4503    14.4503     0.0000   300.0010   300.0000     0.0000   300.0000   300.000
     30    -0.0000    -0.0000     0.4724    118.742    730.000 2772001.000    120.000    41.5367   -11.8127   -14.5740    -3.0023    -1.5012    27.0000     9.0000     9.0000    27.0000    27.0000     9.0000     9.0000    27.0000     0.0030    -2.9985    20.7707    41.5367     0.6699    14.4503    14.4503     0.0000   300.0020   300.0000     0.0000   300.0000   300.000
     31     0.0000     0.0000     0.4752    118.595    811.000 2772001.000    120.000    41.5367   -11.8515   -14.6587    -3.0023    -1.5012    27.0000     9.0000     9.0000    27.0000    27.0000     9.0000     9.0000    27.0000     0.0030    -2.9985    20.7707    41.5367     0.6738    14.4503    14.4503     0.0000   299.9880   300.0000     0.0000   300.0000   300.000
     32     0.0000     0.0000     0.4776    118.571    801.000 2772001.000    120.000    41.5367   -11.8903   -14.7338    -3.0023    -1.5012    27.0000     9.0000     9.0000    27.0000    27.0000     9.0000     9.0000    27.0000     0.0030    -2.9985    20.7707    41.5367     0.6772    14.4503    14.4503     0.0000   300.0000   299.9990     0.0000   300.0000   300.000
     33     0.0000     0.0000     0.4800    118.537    825.000 2772001.000    120.000    41.5367   -11.9290   -14.8094    -3.0023    -1.5012    27.0000     9.0000     9.0000    27.0000    27.0000     9.0000     9.0000    27.0000     0.0030    -2.9985    20.7707    41.5367     0.6807    14.4503    14.4503     0.0000   299.9970   300.0000     0.0000   300.0000   300.000
     34    -0.0000    -0.0000     0.4825    118.761    853.000 2772001.000    120.000    41.5367   -11.9679   -14.8852    -3.0023    -1.5012    27.0000     9.0000     9.0000    27.0000    27.0000     9.0000     9.0000    27.0000     0.0030    -2.9985    20.7707    41.5367     0.6841    14.4503    14.4503     0.0000   300.0080   300.0000     0.0000   300.0000   300.000
     35    -0.0000    -0.0000     0.4849    118.766    930.000 2772001.000    120.000    41.5367   -12.0067   -14.9609    -3.0023    -1.5012    27.0000     9.0000     9.0000    27.0000    27.0000     9.0000     9.0000    27.0000     0.0030    -2.9985    20.7707    41.5367     0.6876    14.4503    14.4503     0.0000   299.9910   300.0000     0.0000   300.0000   300.000
     36    -0.0000    -0.0000     0.4873    118.537   1012.000 2772001.000    120.000    41.5367   -12.0454   -15.0349    -3.0023    -1.5012    27.0000     9.0000     9.0000    27.0000    27.0000     9.0000     9.0000    27.0000     0.0030    -2.9985    20.7707    41.5367     0.6910    14.4503    14.4503     0.0000   300.0070   300.0000     0.0000   300.0000   300.000
     37     0.0000     0.0000     0.4900    118.769   1144.000 2772001.000    120.000    41.5367   -12.0842   -15.1198    -3.0023    -1.5012    27.0000     9.0000     9.0000    27.0000    27.0000     9.0000     9.0000    27.0000     0.0030    -2.9985    20.7707    41.5367     0.6949    14.4503    14.4503     0.0000   299.9970   300.0000     0.0000   300.0000   300.000
     38     0.0000     0.0000     0.4925    118.825   1177.000 2772001.000    120.000    41.5367   -12.1230   -15.1977    -3.0023    -1.5012    27.0000     9.0000     9.0000    27.0000    27.0000     9.0000     9.0000    27.0000     0.0030    -2.9985    20.7707    41.5367     0.6984    14.4503    14.4503     0.0000   300.0030   300.0000     0.0000   300.0000   300.000
     39     0.0000     0.0000     0.4951    118.572   1171.000 2772001.000    120.000    41.5367   -12.1618   -15.2773    -3.0023    -1.5012    27.0000     9.0000     9.0000    27.0000    27.0000     9.0000     9.0000    27.0000     0.0030    -2.9985    20.7707    41.5367     0.7020    14.4503    14.4503     0.0000   299.9910   300.0000     0.0000   300.0000   300.000
     40     0.0000     0.0000     0.4975    118.791   1255.000 2772001.000    120.000    41.5367   -12.2006   -15.3532    -3.0023    -1.5012    27.0000     9.0000     9.0000    27.0000    27.0000     9.0000     9.0000    27.0000     0.0030    -2.9985    20.7707    41.5367     0.7055    14.4503    14.4503     0.0000   300.0030   300.0000     0.0000   300.0000   300.000
     41    -0.0000    -0.0000     0.5000    118.583   1249.000 2772001.000    120.000    41.5367   -12.2395   -15.4289    -3.0023    -1.5012    27.0000     9.0000     9.0000    27.0000    27.0000     9.0000     9.0000    27.0000     0.0030    -2.9985    20.7707    41.5367     0.7090    14.4503    14.4503     0.0000   299.9990   300.0000     0.0000   300.0000   300.000
     42     0.0000     0.0000     0.5025    118.713   1277.000 2772001.000    120.000    41.5367   -12.2783   -15.5076    -3.0023    -1.5012    27.0000     9.0000     9.0000    27.0000    27.0000     9.0000     9.0000    27.0000     0.0030    -2.9985    20.7707    41.5367     0.7126    14.4503    14.4503     0.0000   300.0050   300.0000     0.0000   300.0000   300.000
     43    -0.0000    -0.0000     0.5050    118.683   1178.000 2772001.000    120.000    41.5367   -12.3171   -15.5840    -3.0023    -1.5012    27.0000     9.0000     9.0000    27.0000    27.0000     9.0000     9.0000    27.0000     0.0030    -2.9985    20.7707    41.5367     0.7161    14.4503    14.4503     0.0000   299.9920   300.0000     0.0000   300.0000   300.000
     44    -0.0000    -0.0000     0.5075    118.698   1140.000 2772001.000    120.000    41.5367   -12.3559   -15.6624    -3.0023    -1.5012    27.0000     9.0000     9.0000    27.0000    27.0000     9.0000     9.0000    27.0000     0.0030    -2.9985    20.7707    41.5367     0.7196    14.4503    14.4503     0.0000   300.0000   300.0000     0.0000   300.0000   300.000
     45    -0.0000    -0.0000     0.5100    118.725   1050.000 2772001.000    120.000    41.5367   -12.3948   -15.7399    -3.0023    -1.5012    27.0000     9.0000     9.0000    27.0000    27.0000     9.0000     9.0000    27.0000     0.0030    -2.9985    20.7707    41.5367     0.7232    14.4503    14.4503     0.0000   299.9980   300.0000     0.0000   300.0000   300.000
     46    -0.0000    -0.0000     0.5125    118.441    962.000 2772001.000    120.000    41.5367   -12.4336   -15.8164    -3.0023    -1.5012    27.0000     9.0000     9.0000    27.0000    27.0000     9.0000     9.0000    27.0000     0.0030    -2.9985    20.7707    41.5367     0.7267    14.4503    14.4503     0.0000   300.0000   300.0000     0.0000   300.0000   300.000
     47    -0.0000    -0.0000     0.5150    118.423    908.000 2772001.000    120.000    41.5367   -12.4724   -15.8945    -3.0023    -1.5012    27.0000     9.0000     9.0000    27.0000    27.0000     9.0000     9.0000    27.0000     0.0030    -2.9985    20.7707    41.5367     0.7302    14.4503    14.4503     0.0000   300.0030   300.0000     0.0000   300.0000   300.000
     48    -0.0000    -0.0000     0.5175    118.795    852.000 2772001.000    120.000    41.5367   -12.5111   -15.9725    -3.0023    -1.5012    27.0000     9.0000     9.0000    27.0000    27.0000     9.0000     9.0000    27.0000     0.0030    -2.9985    20.7707    41.5367     0.7338    14.4503    14.4503     0.0000   299.9940   300.0000     0.0000   300.0000   300.000
     49    -0.0000    -0.0000     0.5200    118.632    754.000 2772001.000    120.000    41.5367   -12.5501   -16.0493    -3.0023    -1.5012    27.0000     9.0000     9.0000    27.0000    27.0000     9.0000     9.0000    27.0000     0.0030    -2.9985    20.7707    41.5367     0.7373    14.4503    14.4503     0.0000   300.0000   300.0000     0.0000   300.0000   300.000
     50     0.0000     0.0000     0.5225    118.550    768.000 2772001.000    120.000    41.5367   -12.5888   -16.1284    -3.0023    -1.5012    27.0000     9.0000     9.0000    27.0000    27.0000     9.0000     9.0000    27.0000     0.0030    -2.9985    20.7706    41.5367     0.7409    14.4503    14.4503     0.0000   299.9980   300.0000     0.0000   300.0000   300.000
     51     0.0000     0.0000     0.5250    118.597    699.000 2772001.000    120.000    41.5367   -12.6278   -16.2069    -3.0023    -1.5012    27.0000     9.0000     9.0000    27.0000    27.0000     9.0000     9.0000    27.0000     0.0030    -2.9985    20.7707    41.5367     0.7445    14.4503    14.4503     0.0000   299.9990   300.0000     0.0000   300.0000   300.000
     52     0.0000     0.0000     0.5276    118.840    666.000 2772001.000    120.000    41.5367   -12.6666   -16.2883    -3.0023    -1.5012    27.0000     9.0000     9.0000    27.0000    27.0000     9.0000     9.0000    27.0000     0.0030    -2.9985    20.7706    41.5367     0.7482    14.4503    14.4503     0.0000   299.9900   300.0000     0.0000   300.0000   300.000
     53     0.0000     0.0000     0.5301    118.705    702.000 2772001.000    120.000    41.5367   -12.7054   -16.3639    -3.0023    -1.5012    27.0000     9.0000     9.0000    27.0000    27.0000     9.0000     9.0000    27.0000     0.0030    -2.9985    20.7707    41.5367     0.7517    14.4503    14.4503     0.0000   300.0050   300.0000     0.0000   300.0000   300.000
     54     0.0000     0.0000     0.5325    118.661    663.000 2772001.000    120.000    41.5367   -12.7443   -16.4407    -3.0023    -1.5012    27.0000     9.0000     9.0000    27.0000    27.0000     9.0000     9.0000    27.0000     0.0030    -2.9985    20.7707    41.5367     0.7552    14.4503    14.4503     0.0000   299.9980   300.0000     0.0000   300.0000   300.000
     55     0.0000     0.0000     0.5350    118.537    670.000 2772001.000    120.000    41.5367   -12.7832   -16.5183    -3.0023    -1.5012    27.0000     9.0000     9.0000    27.0000    27.0000     9.0000     9.0000    27.0000     0.0030    -2.9985    20.7707    41.5367     0.7587    14.4503    14.4503     0.0000   300.0040   300.0000     0.0000   300.0000   300.000
     56    -0.0000    -0.0000     0.5375    118.751    642.000 2772001.000    120.000    41.5367   -12.8221   -16.5945    -3.0023    -1.5012    27.0000     9.0000     9.0000    27.0000    27.0000     9.0000     9.0000    27.0000     0.0030    -2.9985    20.7707    41.5367     0.7622    14.4503    14.4503     0.0000   299.9910   300.0000     0.0000   300.0000   300.000
     57    -0.0000    -0.0000     0.5400    118.646    672.000 2772001.000    120.000    41.5367   -12.8609   -16.6724    -3.0023    -1.5012    27.0000     9.0000     9.0000    27.0000    27.0000     9.0000     9.0000    27.0000     0.0030    -2.9985    20.7707    41.5367     0.7657    14.4503    14.4503     0.0000   300.0010   300.0000     0.0000   300.0000   300.000
     58     0.0000     0.0000     0.5425    118.625    603.000 2772001.000    120.000    41.5367   -12.8998   -16.7503    -3.0023    -1.5012    27.0000     9.0000     9.0000    27.0000    27.0000     9.0000     9.0000    27.0000     0.0030    -2.9985    20.7707    41.5367     0.7693    14.4503    14.4503     0.0000   299.9980   300.0000     0.0000   300.0000   300.000
     59    -0.0000    -0.0000     0.5450    118.748    659.000 2772001.000    120.000    41.5367   -12.9387   -16.8274    -3.0023    -1.5012    27.0000     9.0000     9.0000    27.0000    27.0000     9.0000     9.0000    27.0000     0.0030    -2.9985    20.7707    41.5367     0.7728    14.4503    14.4503     0.0000   299.9970   300.0000     0.0000   300.0000   300.000
     60    -0.0000    -0.0000     0.5473    118.606    642.000 2772001.000    120.000    41.5367   -12.9775   -16.8993    -3.0023    -1.5012    27.0000     9.0000     9.0000    27.0000    27.0000     9.0000     9.0000    27.0000     0.0030    -2.9985    20.7707    41.5367     0.7761    14.4503    14.4503     0.0000   299.9970   300.0000     0.0000   300.0000   300.000
     61    -0.0000    -0.0000     0.5500    118.512    620.000 2772001.000    120.000    41.5367   -13.0164   -16.9828    -3.0023    -1.5012    27.0000     9.0000     9.0000    27.0000    27.0000     9.0000     9.0000    27.0000     0.0030    -2.9985    20.7706    41.5368     0.7799    14.4503    14.4502     0.0001   299.9940   300.0000     0.0000   300.0000   300.000
     62    -0.0000    -0.0000     0.5524    118.703    646.000 2772001.000    120.000    41.5367   -13.0553   -17.0580    -3.0023    -1.5012    27.0000     9.0000     9.0000    27.0000    27.0000     9.0000     9.0000    27.0000     0.0030    -2.9985    20.7707    41.5367     0.7833    14.4503    14.4503     0.0000   299.9950   300.0000     0.0000   300.0000   300.000
     63    -0.0000    -0.0000     0.5550    118.717    600.000 2772001.000    120.000    41.5367   -13.0942   -17.1378    -3.0023    -1.5012    27.0000     9.0000     9.0000    27.0000    27.0000     9.0000     9.0000    27.0000     0.0030    -2.9985    20.7706    41.5368     0.7869    14.4503    14.4502     0.0000   299.9990   300.0000     0.0000   300.0000   300.000
     64     0.0000     0.0000     0.5575    118.576    669.000 2772001.000    120.000    41.5367   -13.1331   -17.2169    -3.0023    -1.5012    27.0000     9.0000     9.0000    27.0000    27.0000     9.0000     9.0000    27.0000     0.0030    -2.9985    20.7706    41.5368     0.7905    14.4503    14.4502     0.0000   300.0000   300.0000     0.0000   300.0000   300.000
     65    -0.0000    -0.0000     0.5600    118.691    633.000 2772001.000    120.000    41.5367   -13.1721   -17.2933    -3.0023    -1.5012    27.0000     9.0000     9.0000    27.0000    27.0000     9.0000     9.0000    27.0000     0.0030    -2.9985    20.7707    41.5368     0.7940    14.4503    14.4502     0.0000   299.9950   300.0000     0.0000   300.0000   300.000
     66    -0.0000    -0.0000     0.5625    118.540    605.000 2772001.000    120.000    41.5367   -13.2109   -17.3714    -3.0023    -1.5012    27.0000     9.0000     9.0000    27.0000    27.0000     9.0000     9.0000    27.0000     0.0030    -2.9985    20.7707    41.5368     0.7976    14.4503    14.4502     0.0001   300.0020   300.0000     0.0000   300.0000   300.000
     67    -0.0000    -0.0000     0.5650    118.627    593.000 2772001.000    120.000    41.5367   -13.2498   -17.4489    -3.0023    -1.5012    27.0000     9.0000     9.0000    27.0000    27.0000     9.0000     9.0000    27.0000     0.0030    -2.9985    20.7706    41.5368     0.8011    14.4503    14.4502     0.0000   299.9980   300.0000     0.0000   300.0000   300.000
     68    -0.0000    -0.0000     0.5675    118.677    620.000 2772001.000    120.000    41.5367   -13.2887   -17.5277    -3.0023    -1.5012    27.0000     9.0000     9.0000    27.0000    27.0000     9.0000     9.0000    27.0000     0.0030    -2.9985    20.7706    41.5368     0.8047    14.4503    14.4502     0.0000   299.9940   300.0000     0.0000   300.0000   300.000
     69     0.0000     0.0000     0.5700    118.472    593.000 2772001.000    120.000    41.5367   -13.3277   -17.6061    -3.0023    -1.5012    27.0000     9.0000     9.0000    27.0000    27.0000     9.0000     9.0000    27.0000     0.0030    -2.9985    20.7706    41.5368     0.8083    14.4503    14.4502     0.0000   300.0030   300.0000     0.0000   300.0000   300.000
     70     0.0000     0.0000     0.5725    118.539    577.000 2772001.000    120.000    41.5367   -13.3665   -17.6841    -3.0023    -1.5012    27.0000     9.0000     9.0000    27.0000    27.0000     9.0000     9.0000    27.0000     0.0030    -2.9985    20.7706    41.5368     0.8118    14.4503    14.4502     0.0000   300.0040   300.0000     0.0000   300.0000   300.000
     71     0.0000     0.0000     0.5750    118.660    572.000 2772001.000    120.000    41.5367   -13.4055   -17.7618    -3.0023    -1.5012    27.0000     9.0000     9.0000    27.0000    27.0000     9.0000     9.0000    27.0000     0.0030    -2.9985    20.7706    41.5368     0.8154    14.4503    14.4502     0.0001   300.0020   300.0000     0.0000   300.0000   300.000
     72     0.0000     0.0000     0.5775    118.628    571.000 2772001.000    120.000    41.5367   -13.4444   -17.8406    -3.0023    -1.5012    27.0000     9.0000     9.0000    27.0000    27.0000     9.0000     9.0000    27.0000     0.0030    -2.9985    20.7707    41.5368     0.8190    14.4503    14.4502     0.0000   299.9970   300.0000     0.0000   300.0000   300.000
     73     0.0000     0.0000     0.5800    118.698    618.000 2772001.000    120.000    41.5367   -13.4834   -17.9182    -3.0023    -1.5012    27.0000     9.0000     9.0000    27.0000    27.0000     9.0000     9.0000    27.0000     0.0030    -2.9985    20.7707    41.5368     0.8225    14.4503    14.4502     0.0001   300.0000   300.0000     0.0000   300.0000   300.000
     74     0.0000     0.0000     0.5825    118.748    618.000 2772001.000    120.000    41.5367   -13.5223   -17.9962    -3.0023    -1.5012    27.0000     9.0000     9.0000    27.0000    27.0000     9.0000     9.0000    27.0000     0.0030    -2.9985    20.7706    41.5368     0.8260    14.4503    14.4502     0.0000   300.0060   300.0000     0.0000   300.0000   300.000
     75     0.0000     0.0000     0.5850    118.587    585.000 2772001.000    120.000    41.5367   -13.5612   -18.0733    -3.0023    -1.5012    27.0000     9.0000     9.0000    27.0000    27.0000     9.0000     9.0000    27.0000     0.0030    -2.9985    20.7706    41.5368     0.8295    14.4503    14.4502     0.0001   299.9940   300.0000     0.0000   300.0000   300.000
     76     0.0000     0.0000     0.5875    118.619    601.000 2772001.000    120.000    41.5367   -13.6002   -18.1508    -3.0023    -1.5012    27.0000     9.0000     9.0000    27.0000    27.0000     9.0000     9.0000    27.0000     0.0030    -2.9985    20.7707    41.5368     0.8331    14.4503    14.4502     0.0001   300.0100   300.0000     0.0000   300.0000   300.000
     77     0.0000     0.0000     0.5900    118.716    583.000 2772001.000    120.000    41.5367   -13.6392   -18.2289    -3.0023    -1.5012    27.0000     9.0000     9.0000    27.0000    27.0000     9.0000     9.0000    27.0000     0.0030    -2.9985    20.7706    41.5368     0.8366    14.4503    14.4502     0.0001   300.0010   300.0000     0.0000   300.0000   300.000
     78    -0.0000    -0.0000     0.5925    118.554    543.000 2772001.000    120.000    41.5367   -13.6782   -18.3060    -3.0023    -1.5012    27.0000     9.0000     9.0000    27.0000    27.0000     9.0000     9.0000    27.0000     0.0030    -2.9985    20.7706    41.5368     0.8401    14.4503    14.4502     0.0001   300.0000   300.0000     0.0000   300.0000   300.000
     79    -0.0000    -0.0000     0.5950    118.440    590.000 2772001.000    120.000    41.5367   -13.7171   -18.3837    -3.0023    -1.5012    27.0000     9.0000     9.0000    27.0000    27.0000     9.0000     9.0000    27.0000     0.0030    -2.9985    20.7707    41.5368     0.8437    14.4503    14.4502     0.0000   299.9990   300.0000     0.0000   300.0000   300.000
     80    -0.0000    -0.0000     0.5975    118.547    559.000 2772001.000    120.000    41.5367   -13.7560   -18.4610    -3.0023    -1.5012    27.0000     9.0000     9.0000    27.0000    27.0000     9.0000     9.0000    27.0000     0.0030    -2.9985    20.7706    41.5368     0.8472    14.4503    14.4502     0.0001   299.9980   300.0000     0.0000   300.0000   300.000
     81    -0.0000    -0.0000     0.6000    118.435    569.000 2772001.000    120.000    41.5367   -13.7950   -18.5390    -3.0023    -1.5012    27.0000     9.0000     9.0000    27.0000    27.0000     9.0000     9.0000    27.0000     0.0030    -2.9985    20.7706    41.5368     0.8507    14.4503    14.4502     0.0001   300.0000   299.9990     0.0000   300.0000   300.000
# Sum of Counts = 63668
# Center of Mass = 0.493278+/-0.002773
# Full Width Half-Maximum = 0.110895+/-0.000702
# 8:37:57 PM  9/11/2024   scan completed.
