Repository: neutrons/TAVI

# TAVI, Triple-Axis data VIsualization toolkit
TAVI can be installed locally as a standard conda package and has been deployed on ORNL's analysis cluster.

File: test_data/IPTS32912_HB1A_exp1031/exp1031/Datafiles/HB1A_exp1031_scan0004.dat
# scan = 4
# date = 8/12/2024
# time = 3:32:30 PM
# proposal = 32912
# experiment = Quantum Phase Transition in Transverse Field Ising Ferromagnet HoV6Sn6
# experiment_number = 1031
# command = scanrel sgl 4 -4 1
# builtin_command = scan sgl @(sgl)+4 @(sgl)+-4 1.000000
# users = Aashish Sapkota, Benjamin Ueland, Fei Li, Rob McQueeney, Tianxiong Han
# local_contact = Wei Tian, Bing Li
# scan_title = HoV6Sn6 initial alignment cooling 006
# monochromator = PG002
# analyzer = Pg002
# sense = +-+
# collimation = 40-40-40-80
# samplename = HoV6Sn6
# sampletype = crystal
# samplemosaic = 30.000000
# latticeconstants = 5.516000,5.516000,9.168648,90.000000,90.000000,120.000000
# ubmatrix = -0.015522,-0.005731,0.108760,-0.208760,-0.104375,-0.008088,-0.000179,-0.181369,0.001218
# mode = 0
# plane_normal = -0.011196,-0.000026,0.999937
# ubconf = UB12Aug2024_33200PM.ini
# preset_type = normal 
# preset_channel = time
# preset_value = 1.000000
# def_x = sgl
# def_y = detector
# col_headers = 
#   Pt.        sgl       time   detector    monitor        mcu         m2      mag_i         s1         s2        sgu   slitb_bt   slitb_lf   slitb_rt   slitb_tp   slita_bt   slita_lf   slita_rt   slita_tp        stl        stu         a1         a2          q          h          k          l         ei         ef          e        vti       temp     temp_2         lt         ht      1kpot  sorb_temp       sorb  sample_ht persistent_field
      1     3.9950      1.000    209.000  38837.000      1.640    41.5367    -0.0000   -46.8719  -102.2488    -0.0015    30.0000    10.0000    10.0000    30.0000    30.0000    10.0000    10.0000    30.0000     0.0025     0.0000    20.7687    41.5364     4.1117     0.1057    -0.2106     5.9898    14.4503    14.4505    -0.0002   107.4690    20.0000     0.0000     0.0000   156.7380   143.1690   138.5140    35.0000     0.0000     0.000
      2     2.9970      1.000    452.000  39244.000      1.657    41.5367    -0.0000   -46.8719  -102.2488    -0.0015    30.0000    10.0000    10.0000    30.0000    30.0000    10.0000    10.0000    30.0000     0.0025     0.0000    20.7687    41.5364     4.1117     0.0742    -0.1479     5.9950    14.4503    14.4505    -0.0002   107.3920    20.0000     0.0000     0.0000   156.6800   142.9940   138.4320    35.0000     0.0000     0.000
      3     1.9940      1.000    730.000  38445.000      1.624    41.5367     0.0001   -46.8719  -102.2488    -0.0015    30.0000    10.0000    10.0000    30.0000    30.0000    10.0000    10.0000    30.0000     0.0025     0.0000    20.7687    41.5363     4.1117     0.0425    -0.0850     5.9983    14.4503    14.4505    -0.0002   107.3000    20.0000     0.0000     0.0000   156.6060   142.8250   138.3410    35.0000     0.0000     0.000
      4     0.9942      1.000   1010.000  38941.000      1.644    41.5367     0.0001   -46.8719  -102.2488    -0.0015    30.0000    10.0000    10.0000    30.0000    30.0000    10.0000    10.0000    30.0000     0.0025     0.0000    20.7687    41.5364     4.1117     0.0111    -0.0222     5.9999    14.4503    14.4505    -0.0002   107.2560    20.0000     0.0000     0.0000   156.5420   142.6910   138.2590    35.0000     0.0000     0.000
      5    -0.0060      1.000    874.000  39088.000      1.651    41.5367     0.0000   -46.8719  -102.2488    -0.0015    30.0000    10.0000    10.0000    30.0000    30.0000    10.0000    10.0000    30.0000     0.0025     0.0000    20.7687    41.5364     4.1117    -0.0203     0.0407     5.9996    14.4503    14.4505    -0.0002   107.1890    20.0000     0.0000     0.0000   156.4670   142.5430   138.1810    35.0000     0.0000     0.000
      6    -1.0060      1.000    719.000  39454.000      1.666    41.5367    -0.0000   -46.8719  -102.2488    -0.0015    30.0000    10.0000    10.0000    30.0000    30.0000    10.0000    10.0000    30.0000     0.0025     0.0000    20.7687    41.5364     4.1117    -0.0517     0.1035     5.9975    14.4503    14.4505    -0.0002   107.1200    20.0000     0.0000     0.0000   156.3980   142.4210   138.1010    35.0000     0.0000     0.000
      7    -2.0060      1.000    351.000  39098.000      1.651    41.5367     0.0000   -46.8719  -102.2488    -0.0015    30.0000    10.0000    10.0000    30.0000    30.0000    10.0000    10.0000    30.0000     0.0025     0.0000    20.7687    41.5364     4.1117    -0.0829     0.1663     5.9936    14.4503    14.4505    -0.0002   107.0500    20.0000     0.0000     0.0000   156.2990   142.2730   138.0080    35.0000     0.0000     0.000
      8    -3.0055      1.000    105.000  38343.000      1.619    41.5367     0.0001   -46.8719  -102.2488    -0.0015    30.0000    10.0000    10.0000    30.0000    30.0000    10.0000    10.0000    30.0000     0.0025     0.0000    20.7687    41.5363     4.1117    -0.1140     0.2290     5.9879    14.4503    14.4505    -0.0002   106.9860    20.0000     0.0000     0.0000   156.2340   142.0920   137.9290    35.0000     0.0000     0.000
      9    -4.0060      1.000      4.000  38965.000      1.646    41.5367    -0.0000   -46.8719  -102.2488    -0.0015    30.0000    10.0000    10.0000    30.0000    30.0000    10.0000    10.0000    30.0000     0.0025     0.0000    20.7687    41.5364     4.1117    -0.1451     0.2917     5.9804    14.4503    14.4505    -0.0002   106.9350    20.0000     0.0000     0.0000   156.1920   141.9370   137.8470    35.0000     0.0000     0.000
# Sum of Counts = 4454
# Center of Mass = 0.647754+/-0.028680
# Full Width Half-Maximum = 3.361245+/-0.049885
# 3:32:58 PM  8/12/2024   scan completed.

File: test_data/IPTS32912_HB1A_exp1031/exp1031/Datafiles/HB1A_exp1031_scan0005.dat
# scan = 5
# date = 8/12/2024
# time = 3:36:50 PM
# proposal = 32912
# experiment = Quantum Phase Transition in Transverse Field Ising Ferromagnet HoV6Sn6
# experiment_number = 1031
# command = scanrel sgu 4 -4 1
# builtin_command = scan sgu @(sgu)+4 @(sgu)+-4 1.000000
# users = Aashish Sapkota, Benjamin Ueland, Fei Li, Rob McQueeney, Tianxiong Han
# local_contact = Wei Tian, Bing Li
# scan_title = HoV6Sn6 initial alignment cooling 300
# monochromator = PG002
# analyzer = Pg002
# sense = +-+
# collimation = 40-40-40-80
# samplename = HoV6Sn6
# sampletype = crystal
# samplemosaic = 30.000000
# latticeconstants = 5.516000,5.516000,9.168648,90.000000,90.000000,120.000000
# ubmatrix = 0.015522,0.005731,0.108760,0.208760,0.104375,-0.008088,0.000179,0.181369,0.001218
# mode = 0
# plane_normal = -0.011196,-0.000026,0.999937
# ubconf = UB12Aug2024_33438PM.ini
# preset_type = normal
# preset_channel = time
# preset_value = 1.000000
# def_x = sgu
# def_y = detector
# col_headers =
#   Pt.        sgu       time   detector    monitor        mcu         m2      mag_i         s1         s2        sgl   slitb_bt   slitb_lf   slitb_rt   slitb_tp   slita_bt   slita_lf   slita_rt   slita_tp        stl        stu         a1         a2          q          h          k          l         ei         ef          e        vti       temp     temp_2         lt         ht      1kpot  sorb_temp       sorb  sample_ht persistent_field
      1     3.9973      1.000     66.000  39110.000      1.652    41.5367    -0.0000  -134.0882   -96.6776     0.6415    30.0000    10.0000    10.0000    30.0000    30.0000    10.0000    10.0000    30.0000     0.0025     0.0000    20.7690    41.5370     3.9458     3.1131    -0.2409    -0.0036    14.4503    14.4501     0.0002   101.4490    20.0000     0.0000     0.0000   150.2960   129.4510   131.0000    35.0000     0.0000     0.000
      2     3.0023      1.000    234.000  39029.000      1.648    41.5367    -0.0000  -134.0882   -96.6776     0.6415    30.0000    10.0000    10.0000    30.0000    30.0000    10.0000    10.0000    30.0000     0.0025     0.0000    20.7690    41.5370     3.9458     3.0863    -0.1810    -0.0030    14.4503    14.4501     0.0002   101.3800    20.0000     0.0000     0.0000   150.2310   129.3140   130.9240    35.0000     0.0000     0.000
      3     1.9980      1.000    451.000  38724.000      1.635    41.5367    -0.0001  -134.0882   -96.6776     0.6415    30.0000    10.0000    10.0000    30.0000    30.0000    10.0000    10.0000    30.0000     0.0025     0.0000    20.7690    41.5370     3.9458     3.0583    -0.1205    -0.0022    14.4503    14.4501     0.0002   101.2990    20.0000     0.0000     0.0000   150.1530   129.1870   130.8360    35.0000     0.0000     0.000
      4     0.9980      1.000    671.000  38830.000      1.640    41.5367     0.0000  -134.0882   -96.6776     0.6415    30.0000    10.0000    10.0000    30.0000    30.0000    10.0000    10.0000    30.0000     0.0025     0.0000    20.7690    41.5370     3.9458     3.0296    -0.0603    -0.0012    14.4503    14.4501     0.0002   101.2380    20.0000     0.0000     0.0000   150.0730   129.0340   130.7560    35.0000     0.0000     0.000
      5    -0.0018      1.000    790.000  38881.000      1.642    41.5367    -0.0001  -134.0882   -96.6776     0.6415    30.0000    10.0000    10.0000    30.0000    30.0000    10.0000    10.0000    30.0000     0.0025     0.0000    20.7690    41.5370     3.9458     2.9999     0.0000    -0.0002    14.4503    14.4501     0.0002   101.1880    20.0000     0.0000     0.0000   150.0070   128.9070   130.6770    35.0000     0.0000     0.000
      6    -1.0017      1.000    714.000  38411.000      1.622    41.5367     0.0000  -134.0882   -96.6776     0.6415    30.0000    10.0000    10.0000    30.0000    30.0000    10.0000    10.0000    30.0000     0.0025     0.0000    20.7690    41.5370     3.9458     2.9693     0.0603     0.0010    14.4503    14.4501     0.0002   101.1240    20.0000     0.0000     0.0000   149.9400   128.7750   130.6000    35.0000     0.0000     0.000
      7    -2.0015      1.000    449.000  39087.000      1.651    41.5367     0.0001  -134.0882   -96.6776     0.6415    30.0000    10.0000    10.0000    30.0000    30.0000    10.0000    10.0000    30.0000     0.0025     0.0000    20.7690    41.5370     3.9458     2.9378     0.1205     0.0023    14.4503    14.4501     0.0002   101.0550    20.0000     0.0000     0.0000   149.8570   128.6440   130.5200    35.0000     0.0000     0.000
      8    -3.0017      1.000    234.000  38734.000      1.636    41.5367    -0.0000  -134.0882   -96.6776     0.6415    30.0000    10.0000    10.0000    30.0000    30.0000    10.0000    10.0000    30.0000     0.0025     0.0000    20.7690    41.5370     3.9458     2.9054     0.1808     0.0038    14.4503    14.4501     0.0002   101.0040    20.0000     0.0000     0.0000   149.8080   128.4900   130.4410    35.0000     0.0000     0.000
      9    -4.0015      1.000     74.000  38675.000      1.633    41.5367     0.0001  -134.0882   -96.6776     0.6415    30.0000    10.0000    10.0000    30.0000    30.0000    10.0000    10.0000    30.0000     0.0025     0.0000    20.7690    41.5370     3.9458     2.8722     0.2409     0.0053    14.4503    14.4501     0.0002   100.9340    20.0000     0.0000     0.0000   149.7260   128.3640   130.3640    35.0000     0.0000     0.000
# Sum of Counts = 3683
# Center of Mass = -0.020826+/-0.029044
# Full Width Half-Maximum = 3.524758+/-0.057166
# 3:37:18 PM  8/12/2024   scan completed.

File: test_data/IPTS32912_HB1A_exp1031/exp1031/Datafiles/HB1A_exp1031_scan0008.dat
# scan = 8
# date = 8/12/2024
# time = 3:43:33 PM
# proposal = 32912
# experiment = Quantum Phase Transition in Transverse Field Ising Ferromagnet HoV6Sn6
# experiment_number = 1031
# command = th2th 2 -2 0.2
# builtin_command = scan s2 @(s2)+2 @(s2)+-2 0.200000 s1 @(s1)+(2/2) @(s1)+(-2/2) 0.100000
# users = Aashish Sapkota, Benjamin Ueland, Fei Li, Rob McQueeney, Tianxiong Han
# local_contact = Wei Tian, Bing Li
# scan_title = HoV6Sn6 initial alignment cooling 100
# monochromator = PG002
# analyzer = Pg002
# sense = +-+
# collimation = 40-40-40-80
# samplename = HoV6Sn6
# sampletype = crystal
# samplemosaic = 30.000000
# latticeconstants = 5.516000,5.516000,9.168648,90.000000,90.000000,120.000000
# ubmatrix = 0.015522,0.005731,0.108760,0.208760,0.104375,-0.008088,0.000179,0.181369,0.001218
# mode = 0
# plane_normal = -0.011196,-0.000026,0.999937
# ubconf = UB12Aug2024_33438PM.ini
# preset_type = normal
# preset_channel = time
# preset_value = 1.000000
# def_x = s2
# def_y = detector
# col_headers =
#   Pt.         s2         s1       time   detector    monitor        mcu         m2      mag_i        sgl        sgu   slitb_bt   slitb_lf   slitb_rt   slitb_tp   slita_bt   slita_lf   slita_rt   slita_tp        stl        stu         a1         a2          q          h          k          l         ei         ef          e        vti       temp     temp_2         lt         ht      1kpot  sorb_temp       sorb  sample_ht persistent_field
      1   -26.8347   -99.1226      1.000     13.000  38652.000      1.632    41.5367    -0.0000     0.6415    -0.0025    30.0000    10.0000    10.0000    30.0000    30.0000    10.0000    10.0000    30.0000     0.0025     0.0000    20.7695    41.5371     1.2255     0.9317     0.0000     0.0013    14.4503    14.4500     0.0002    93.0258    20.0000     0.0000     0.0000   140.6170   111.3900   119.8480    35.0000     0.0000     0.000
      2   -27.0315   -99.2226      1.000      9.000  38589.000      1.630    41.5367    -0.0000     0.6415    -0.0025    30.0000    10.0000    10.0000    30.0000    30.0000    10.0000    10.0000    30.0000     0.0025     0.0000    20.7694    41.5371     1.2344     0.9385     0.0000     0.0013    14.4503    14.4500     0.0003    92.9607    20.0000     0.0000     0.0000   140.5320   111.2780   119.7720    35.0000     0.0000     0.000
      3   -27.2321   -99.3226      1.000      5.000  38809.000      1.639    41.5367    -0.0000     0.6415    -0.0025    30.0000    10.0000    10.0000    30.0000    30.0000    10.0000    10.0000    30.0000     0.0025     0.0000    20.7695    41.5371     1.2433     0.9453     0.0000     0.0013    14.4503    14.4500     0.0003    92.9218    20.0000     0.0000     0.0000   140.4750   111.1730   119.7090    35.0000     0.0000     0.000
      4   -27.4328   -99.4226      1.000     12.000  38825.000      1.640    41.5367    -0.0000     0.6415    -0.0025    30.0000    10.0000    10.0000    30.0000    30.0000    10.0000    10.0000    30.0000     0.0025     0.0000    20.7694    41.5371     1.2523     0.9521     0.0000     0.0013    14.4503    14.4500     0.0003    92.8469    20.0000     0.0000     0.0000   140.4110   111.0720   119.6390    35.0000     0.0000     0.000
      5   -27.6356   -99.5226      1.000     12.000  38588.000      1.630    41.5367     0.0000     0.6415    -0.0025    30.0000    10.0000    10.0000    30.0000    30.0000    10.0000    10.0000    30.0000     0.0025     0.0000    20.7694    41.5371     1.2614     0.9590     0.0000     0.0014    14.4503    14.4500     0.0002    92.8069    20.0000     0.0000     0.0000   140.3510   110.9940   119.5770    35.0000     0.0000     0.000
      6   -27.8359   -99.6226      1.000     13.000  38534.000      1.627    41.5367     0.0000     0.6415    -0.0025    30.0000    10.0000    10.0000    30.0000    30.0000    10.0000    10.0000    30.0000     0.0025     0.0000    20.7693    41.5371     1.2704     0.9658     0.0000     0.0014    14.4503    14.4500     0.0003    92.7483    20.0000     0.0000     0.0000   140.2940   110.9130   119.5120    35.0000     0.0000     0.000
      7   -28.0339   -99.7226      1.000     13.000  38468.000      1.625    41.5367     0.0000     0.6415    -0.0025    30.0000    10.0000    10.0000    30.0000    30.0000    10.0000    10.0000    30.0000     0.0025     0.0000    20.7694    41.5371     1.2792     0.9726     0.0000     0.0014    14.4503    14.4500     0.0003    92.6961    20.0000     0.0000     0.0000   140.2300   110.8210   119.4500    35.0000     0.0000     0.000
      8   -28.2294   -99.8226      1.000     35.000  38757.000      1.637    41.5367    -0.0000     0.6415    -0.0025    30.0000    10.0000    10.0000    30.0000    30.0000    10.0000    10.0000    30.0000     0.0025     0.0000    20.7693    41.5371     1.2880     0.9792     0.0000     0.0013    14.4503    14.4500     0.0003    92.6539    20.0000     0.0000     0.0000   140.1940   110.7160   119.3850    35.0000     0.0000     0.000
      9   -28.4312   -99.9226      1.000    122.000  38767.000      1.637    41.5367    -0.0000     0.6415    -0.0025    30.0000    10.0000    10.0000    30.0000    30.0000    10.0000    10.0000    30.0000     0.0025     0.0000    20.7693    41.5371     1.2970     0.9861     0.0000     0.0014    14.4503    14.4500     0.0003    92.6034    20.0000     0.0000     0.0000   140.1230   110.6350   119.3220    35.0000     0.0000     0.000
     10   -28.6307  -100.0226      1.000    253.000  38817.000      1.639    41.5367    -0.0000     0.6415    -0.0025    30.0000    10.0000    10.0000    30.0000    30.0000    10.0000    10.0000    30.0000     0.0025     0.0000    20.7693    41.5371     1.3059     0.9928     0.0000     0.0014    14.4503    14.4500     0.0002    92.5503    20.0000     0.0000     0.0000   140.0720   110.4850   119.2520    35.0000     0.0000     0.000
     11   -28.8337  -100.1226      1.000    296.000  38550.000      1.628    41.5367    -0.0000     0.6415    -0.0025    30.0000    10.0000    10.0000    30.0000    30.0000    10.0000    10.0000    30.0000     0.0025     0.0000    20.7693    41.5371     1.3150     0.9997     0.0000     0.0014    14.4503    14.4500     0.0003    92.5056    20.0000     0.0000     0.0000   139.9980   110.3750   119.1870    35.0000     0.0000     0.000
     12   -29.0318  -100.2226      1.000    268.000  38918.000      1.644    41.5367     0.0000     0.6415    -0.0025    30.0000    10.0000    10.0000    30.0000    30.0000    10.0000    10.0000    30.0000     0.0025     0.0000    20.7693    41.5371     1.3238     1.0065     0.0000     0.0014    14.4503    14.4500     0.0003    92.4260    20.0000     0.0000     0.0000   139.9020   110.2180   119.0850    35.0000     0.0000     0.000
     13   -29.2246  -100.3226      1.000    167.000  38841.000      1.640    41.5367     0.0000     0.6415    -0.0025    30.0000    10.0000    10.0000    30.0000    30.0000    10.0000    10.0000    30.0000     0.0025     0.0000    20.7693    41.5370     1.3324     1.0130     0.0000     0.0013    14.4503    14.4501     0.0002    92.3868    20.0000     0.0000     0.0000   139.8600   110.1020   119.0180    35.0000     0.0000     0.000
     14   -29.4375  -100.4226      1.000     67.000  38704.000      1.634    41.5367     0.0000     0.6415    -0.0025    30.0000    10.0000    10.0000    30.0000    30.0000    10.0000    10.0000    30.0000     0.0025     0.0000    20.7692    41.5371     1.3419     1.0202     0.0000     0.0015    14.4503    14.4500     0.0003    92.3304    20.0000     0.0000     0.0000   139.8010   110.0010   118.9530    35.0000     0.0000     0.000
     15   -29.6400  -100.5226      1.000     21.000  38627.000      1.631    41.5367     0.0001     0.6415    -0.0025    30.0000    10.0000    10.0000    30.0000    30.0000    10.0000    10.0000    30.0000     0.0025     0.0000    20.7693    41.5371     1.3509     1.0271     0.0000     0.0016    14.4503    14.4500     0.0003    92.6132    20.0000     0.0000     0.0000   139.7320   109.9070   118.8900    35.0000     0.0000     0.000
     16   -29.8272  -100.6226      1.000      8.000  38658.000      1.633    41.5367     0.0000     0.6415    -0.0025    30.0000    10.0000    10.0000    30.0000    30.0000    10.0000    10.0000    30.0000     0.0025     0.0000    20.7693    41.5371     1.3593     1.0334     0.0000     0.0014    14.4503    14.4500     0.0003    92.7012    20.0000     0.0000     0.0000   139.6750   109.8340   118.8250    35.0000     0.0000     0.000
     17   -30.0310  -100.7226      1.000      7.000  38911.000      1.643    41.5367     0.0000     0.6415    -0.0025    30.0000    10.0000    10.0000    30.0000    30.0000    10.0000    10.0000    30.0000     0.0025     0.0000    20.7692    41.5371     1.3683     1.0403     0.0000     0.0014    14.4503    14.4500     0.0003    92.6286    20.0000     0.0000     0.0000   139.6240   109.7650   118.7580    35.0000     0.0000     0.000
     18   -30.2316  -100.8226      1.000     13.000  38323.000      1.618    41.5367     0.0000     0.6415    -0.0025    30.0000    10.0000    10.0000    30.0000    30.0000    10.0000    10.0000    30.0000     0.0025     0.0000    20.7692    41.5371     1.3773     1.0471     0.0000     0.0015    14.4503    14.4500     0.0002    92.5913    20.0000     0.0000     0.0000   139.5660   109.6740   118.6930    35.0000     0.0000     0.000
     19   -30.4308  -100.9226      1.000     13.000  38764.000      1.637    41.5367     0.0001     0.6415    -0.0025    30.0000    10.0000    10.0000    30.0000    30.0000    10.0000    10.0000    30.0000     0.0025     0.0000    20.7692    41.5371     1.3861     1.0538     0.0000     0.0015    14.4503    14.4500     0.0002    92.5810    20.0000     0.0000     0.0000   139.5160   109.5790   118.6300    35.0000     0.0000     0.000
     20   -30.6302  -101.0226      1.000      5.000  38734.000      1.636    41.5367     0.0001     0.6415    -0.0025    30.0000    10.0000    10.0000    30.0000    30.0000    10.0000    10.0000    30.0000     0.0025     0.0000    20.7692    41.5371     1.3950     1.0606     0.0000     0.0015    14.4503    14.4500     0.0003    92.4931    20.0000     0.0000     0.0000   139.4480   109.5170   118.5680    35.0000     0.0000     0.000
     21   -30.8348  -101.1226      1.000      6.000  39025.000      1.648    41.5367     0.0001     0.6415    -0.0025    30.0000    10.0000    10.0000    30.0000    30.0000    10.0000    10.0000    30.0000     0.0025     0.0000    20.7692    41.5371     1.4041     1.0675     0.0000     0.0015    14.4503    14.4500     0.0002    92.4480    20.0000     0.0000     0.0000   139.3900   109.4190   118.5000    35.0000     0.0000     0.000
# Sum of Counts = 1358
# Center of Mass = -28.852570+/-1.107355
# Full Width Half-Maximum = 1.070834+/-0.401341
# 3:44:30 PM  8/12/2024   scan completed.
