Repository: neutrons/TAVI

# TAVI, Triple-Axis data VIsualization toolkit
TAVI can be installed locally as a standard conda package and has been deployed on ORNL's analysis cluster.

File: test_data/IPTS32912_HB1A_exp1031/exp1031/Datafiles/HB1A_exp1031_scan0069.dat
# scan = 69
# date = 8/12/2024
# time = 8:01:40 PM
# proposal = 32912
# experiment = Quantum Phase Transition in Transverse Field Ising Ferromagnet HoV6Sn6
# experiment_number = 1031
# command = th2th 4 -4 0.2
# builtin_command = scan s2 @(s2)+4 @(s2)+-4 0.200000 s1 @(s1)+(4/2) @(s1)+(-4/2) 0.100000
# users = Aashish Sapkota, Benjamin Ueland, Fei Li, Rob McQueeney, Tianxiong Han
# local_contact = Wei Tian, Bing Li
# scan_title = HoV6Sn6, (2.000003 0.00001 3.999532) th2th, T=0.25766 K, H=0 T
# monochromator = PG002
# analyzer = Pg002
# sense = +-+
# collimation = 40-40-40-80
# samplename = HoV6Sn6
# sampletype = crystal
# samplemosaic = 30.000000
# latticeconstants = 5.520013,5.520013,9.152013,90.000000,90.000000,120.000000
# ubmatrix = 0.015667,0.005926,0.108953,0.208596,0.104928,-0.008180,-0.000560,0.180868,0.001176
# mode = 0
# plane_normal = -0.010528,0.003477,0.999939
# ubconf = UB12Aug2024_54830PM.ini
# preset_type = normal
# preset_channel = time
# preset_value = 5.000000
# def_x = s2
# def_y = detector
# col_headers =
#   Pt.         s2         s1       time   detector    monitor        mcu         m2      mag_i        sgl        sgu   slitb_bt   slitb_lf   slitb_rt   slitb_tp   slita_bt   slita_lf   slita_rt   slita_tp        stl        stu         a1         a2          q          h          k          l         ei         ef          e        vti       temp     temp_2         lt         ht      1kpot  sorb_temp       sorb  sample_ht persistent_field
      1   -88.0551   -83.4881      5.000     14.000 160551.000      6.780    41.5367    -0.0000     0.6032     0.1990    22.0000     7.0000     8.0000    22.0000    23.0000     3.0000     7.0000    23.0000    -3.0005     0.0010    20.7691    41.5368     3.6707     1.9315     0.0000     3.8619    14.4503    14.4502     0.0000     1.7121     1.0000     0.0000     0.2577     0.2621     1.7340     1.7924     0.0000     0.0000     0.000
      2   -88.2560   -83.5881      5.000      8.000 161164.000      6.806    41.5367    -0.0000     0.6032     0.1990    22.0000     7.0000     8.0000    22.0000    23.0000     3.0000     7.0000    23.0000    -3.0005     0.0010    20.7691    41.5367     3.6773     1.9349     0.0000     3.8689    14.4503    14.4503     0.0000     1.6957     1.0000     0.0000     0.2577     0.2621     1.7365     1.7924     0.0000     0.0000     0.000
      3   -88.4679   -83.6881      5.000     12.000 160666.000      6.785    41.5367     0.0000     0.6032     0.1990    22.0000     7.0000     8.0000    22.0000    23.0000     3.0000     7.0000    23.0000    -3.0005     0.0010    20.7691    41.5367     3.6843     1.9384     0.0000     3.8766    14.4503    14.4503     0.0000     1.7112     1.0000     0.0000     0.2577     0.2621     1.7342     1.7934     0.0000     0.0000     0.000
      4   -88.6627   -83.7881      5.000     18.000 161602.000      6.825    41.5367    -0.0000     0.6032     0.1990    22.0000     7.0000     8.0000    22.0000    23.0000     3.0000     7.0000    23.0000    -3.0005     0.0010    20.7691    41.5367     3.6908     1.9419     0.0000     3.8832    14.4503    14.4503     0.0000     1.7125     1.0000     0.0000     0.2577     0.2621     1.7370     1.7940     0.0000     0.0000     0.000
      5   -88.8608   -83.8881      5.000     12.000 161275.000      6.811    41.5367    -0.0000     0.6032     0.1990    22.0000     7.0000     8.0000    22.0000    23.0000     3.0000     7.0000    23.0000    -3.0005     0.0010    20.7691    41.5367     3.6973     1.9454     0.0000     3.8900    14.4503    14.4503     0.0000     1.7153     1.0000     0.0000     0.2577     0.2621     1.7382     1.7944     0.0000     0.0000     0.000
      6   -89.0637   -83.9881      5.000     13.000 160643.000      6.784    41.5367     0.0001     0.6032     0.1990    22.0000     7.0000     8.0000    22.0000    23.0000     3.0000     7.0000    23.0000    -3.0005     0.0010    20.7691    41.5367     3.7040     1.9488     0.0000     3.8972    14.4503    14.4503     0.0000     1.7148     1.0000     0.0000     0.2577     0.2621     1.7363     1.7954     0.0000     0.0000     0.000
      7   -89.2615   -84.0881      5.000      8.000 160848.000      6.793    41.5367    -0.0000     0.6032     0.1990    22.0000     7.0000     8.0000    22.0000    23.0000     3.0000     7.0000    23.0000    -3.0005     0.0010    20.7690    41.5367     3.7105     1.9523     0.0000     3.9039    14.4503    14.4503     0.0000     1.7161     1.0000     0.0000     0.2577     0.2621     1.7374     1.7957     0.0000     0.0000     0.000
      8   -89.4605   -84.1881      5.000      8.000 160584.000      6.782    41.5367    -0.0000     0.6032     0.1990    22.0000     7.0000     8.0000    22.0000    23.0000     3.0000     7.0000    23.0000    -3.0005     0.0010    20.7690    41.5367     3.7170     1.9557     0.0000     3.9107    14.4503    14.4503     0.0000     1.7148     1.0000     0.0000     0.2577     0.2621     1.7408     1.7961     0.0000     0.0000     0.000
      9   -89.6635   -84.2881      5.000     13.000 159919.000      6.753    41.5367    -0.0000     0.6032     0.1990    22.0000     7.0000     8.0000    22.0000    23.0000     3.0000     7.0000    23.0000    -3.0005     0.0010    20.7690    41.5367     3.7236     1.9592     0.0000     3.9178    14.4503    14.4503     0.0000     1.7156     1.0000     0.0000     0.2577     0.2621     1.7412     1.7962     0.0000     0.0000     0.000
     10   -89.8644   -84.3881      5.000      4.000 161146.000      6.805    41.5367    -0.0000     0.6032     0.1990    22.0000     7.0000     8.0000    22.0000    23.0000     3.0000     7.0000    23.0000    -3.0005     0.0010    20.7690    41.5367     3.7302     1.9626     0.0000     3.9248    14.4503    14.4503     0.0000     1.7159     1.0000     0.0000     0.2577     0.2621     1.7413     1.7972     0.0000     0.0000     0.000
     11   -90.0680   -84.4881      5.000     11.000 160840.000      6.792    41.5367    -0.0000     0.6032     0.1990    22.0000     7.0000     8.0000    22.0000    23.0000     3.0000     7.0000    23.0000    -3.0005     0.0010    20.7690    41.5367     3.7368     1.9660     0.0000     3.9319    14.4503    14.4503     0.0000     1.7182     1.0000     0.0000     0.2577     0.2621     1.7413     1.7972     0.0000     0.0000     0.000
     12   -90.2555   -84.5881      5.000     13.000 161659.000      6.827    41.5367    -0.0000     0.6032     0.1990    22.0000     7.0000     8.0000    22.0000    23.0000     3.0000     7.0000    23.0000    -3.0005     0.0010    20.7690    41.5367     3.7429     1.9695     0.0000     3.9379    14.4503    14.4503     0.0000     1.7173     1.0000     0.0000     0.2577     0.2621     1.7412     1.7978     0.0000     0.0000     0.000
     13   -90.4607   -84.6881      5.000     16.000 160227.000      6.766    41.5367    -0.0000     0.6032     0.1990    22.0000     7.0000     8.0000    22.0000    23.0000     3.0000     7.0000    23.0000    -3.0005     0.0010    20.7690    41.5367     3.7496     1.9729     0.0000     3.9451    14.4503    14.4503    -0.0000     1.7185     1.0000     0.0000     0.2577     0.2621     1.7414     1.7978     0.0000     0.0000     0.000
     14   -90.6629   -84.7881      5.000     16.000 161471.000      6.819    41.5367    -0.0001     0.6032     0.1990    22.0000     7.0000     8.0000    22.0000    23.0000     3.0000     7.0000    23.0000    -3.0005     0.0010    20.7690    41.5367     3.7562     1.9763     0.0000     3.9520    14.4503    14.4503     0.0000     1.7184     1.0000     0.0000     0.2577     0.2621     1.7422     1.7974     0.0000     0.0000     0.000
     15   -90.8631   -84.8881      5.000     91.000 160408.000      6.774    41.5367     0.0000     0.6032     0.1990    22.0000     7.0000     8.0000    22.0000    23.0000     3.0000     7.0000    23.0000    -3.0005     0.0010    20.7690    41.5367     3.7626     1.9797     0.0000     3.9589    14.4503    14.4503    -0.0000     1.7182     1.0000     0.0000     0.2577     0.2621     1.7417     1.7979     0.0000     0.0000     0.000
     16   -91.0611   -84.9881      5.000    196.000 161572.000      6.823    41.5367     0.0001     0.6032     0.1990    22.0000     7.0000     8.0000    22.0000    23.0000     3.0000     7.0000    23.0000    -3.0005     0.0010    20.7689    41.5367     3.7690     1.9831     0.0000     3.9655    14.4503    14.4503     0.0000     1.7183     1.0000     0.0000     0.2577     0.2621     1.7434     1.7975     0.0000     0.0000     0.000
     17   -91.2635   -85.0881      5.000    327.000 161013.000      6.800    41.5367    -0.0000     0.6032     0.1990    22.0000     7.0000     8.0000    22.0000    23.0000     3.0000     7.0000    23.0000    -3.0005     0.0010    20.7690    41.5367     3.7756     1.9865     0.0000     3.9725    14.4503    14.4503     0.0000     1.7180     1.0000     0.0000     0.2577     0.2621     1.7405     1.7976     0.0000     0.0000     0.000
     18   -91.4653   -85.1881      5.000    361.000 161325.000      6.813    41.5367     0.0001     0.6032     0.1990    22.0000     7.0000     8.0000    22.0000    23.0000     3.0000     7.0000    23.0000    -3.0005     0.0010    20.7689    41.5367     3.7821     1.9899     0.0000     3.9794    14.4503    14.4503     0.0000     1.7176     1.0000     0.0000     0.2577     0.2621     1.7398     1.7971     0.0000     0.0000     0.000
     19   -91.6663   -85.2881      5.000    431.000 161857.000      6.835    41.5367     0.0001     0.6032     0.1990    22.0000     7.0000     8.0000    22.0000    23.0000     3.0000     7.0000    23.0000    -3.0005     0.0010    20.7689    41.5367     3.7885     1.9933     0.0000     3.9862    14.4503    14.4503     0.0000     1.7158     1.0000     0.0000     0.2577     0.2621     1.7409     1.7971     0.0000     0.0000     0.000
     20   -91.8628   -85.3881      5.000    501.000 160703.000      6.787    41.5367    -0.0001     0.6032     0.1990    22.0000     7.0000     8.0000    22.0000    23.0000     3.0000     7.0000    23.0000    -3.0005     0.0010    20.7690    41.5367     3.7948     1.9966     0.0000     3.9927    14.4503    14.4503    -0.0000     1.7149     1.0000     0.0000     0.2577     0.2621     1.7410     1.7964     0.0000     0.0000     0.000
     21   -92.0598   -85.4881      5.000    509.000 161691.000      6.828    41.5367     0.0000     0.6032     0.1990    22.0000     7.0000     8.0000    22.0000    23.0000     3.0000     7.0000    23.0000    -3.0005     0.0010    20.7689    41.5367     3.8011     2.0000     0.0000     3.9993    14.4503    14.4503     0.0000     1.7146     1.0000     0.0000     0.2577     0.2621     1.7436     1.7961     0.0000     0.0000     0.000
     22   -92.2620   -85.5881      5.000    548.000 160671.000      6.785    41.5367    -0.0000     0.6032     0.1990    22.0000     7.0000     8.0000    22.0000    23.0000     3.0000     7.0000    23.0000    -3.0005     0.0010    20.7689    41.5367     3.8076     2.0034     0.0000     4.0061    14.4503    14.4503     0.0000     1.7142     1.0000     0.0000     0.2577     0.2621     1.7399     1.7956     0.0000     0.0000     0.000
     23   -92.4621   -85.6881      5.000    521.000 159865.000      6.751    41.5367     0.0000     0.6032     0.1990    22.0000     7.0000     8.0000    22.0000    23.0000     3.0000     7.0000    23.0000    -3.0005     0.0010    20.7689    41.5367     3.8140     2.0067     0.0000     4.0129    14.4503    14.4503     0.0000     1.7132     1.0000     0.0000     0.2577     0.2621     1.7407     1.7947     0.0000     0.0000     0.000
     24   -92.6626   -85.7881      5.000    417.000 160999.000      6.799    41.5367    -0.0000     0.6032     0.1990    22.0000     7.0000     8.0000    22.0000    23.0000     3.0000     7.0000    23.0000    -3.0005     0.0010    20.7689    41.5367     3.8204     2.0101     0.0000     4.0196    14.4503    14.4503     0.0000     1.7134     1.0000     0.0000     0.2577     0.2621     1.7392     1.7944     0.0000     0.0000     0.000
     25   -92.8609   -85.8881      5.000    344.000 160662.000      6.785    41.5367    -0.0000     0.6032     0.1990    22.0000     7.0000     8.0000    22.0000    23.0000     3.0000     7.0000    23.0000    -3.0005     0.0010    20.7689    41.5367     3.8267     2.0134     0.0000     4.0262    14.4503    14.4503     0.0000     1.7112     1.0000     0.0000     0.2577     0.2621     1.7383     1.7937     0.0000     0.0000     0.000
     26   -93.0647   -85.9881      5.000    292.000 160125.000      6.762    41.5367    -0.0000     0.6032     0.1990    22.0000     7.0000     8.0000    22.0000    23.0000     3.0000     7.0000    23.0000    -3.0005     0.0010    20.7689    41.5367     3.8331     2.0168     0.0000     4.0331    14.4503    14.4503     0.0000     1.7117     1.0000     0.0000     0.2577     0.2621     1.7352     1.7933     0.0000     0.0000     0.000
     27   -93.2656   -86.0881      5.000    239.000 159893.000      6.752    41.5367    -0.0000     0.6032     0.1990    22.0000     7.0000     8.0000    22.0000    23.0000     3.0000     7.0000    23.0000    -3.0005     0.0010    20.7689    41.5367     3.8395     2.0201     0.0000     4.0398    14.4503    14.4503     0.0000     1.7105     1.0000     0.0000     0.2577     0.2621     1.7335     1.7922     0.0000     0.0000     0.000
     28   -93.4654   -86.1881      5.000    160.000 160507.000      6.778    41.5367    -0.0001     0.6032     0.1990    22.0000     7.0000     8.0000    22.0000    23.0000     3.0000     7.0000    23.0000    -3.0005     0.0010    20.7689    41.5367     3.8458     2.0234     0.0000     4.0465    14.4503    14.4503     0.0000     1.7100     1.0000     0.0000     0.2577     0.2621     1.7355     1.7920     0.0000     0.0000     0.000
     29   -93.6618   -86.2881      5.000     99.000 159657.000      6.742    41.5367    -0.0000     0.6032     0.1990    22.0000     7.0000     8.0000    22.0000    23.0000     3.0000     7.0000    23.0000    -3.0005     0.0010    20.7689    41.5368     3.8520     2.0267     0.0000     4.0529    14.4503    14.4502     0.0000     1.7092     1.0000     0.0000     0.2577     0.2621     1.7339     1.7909     0.0000     0.0000     0.000
     30   -93.8608   -86.3881      5.000     78.000 159807.000      6.749    41.5367    -0.0000     0.6032     0.1990    22.0000     7.0000     8.0000    22.0000    23.0000     3.0000     7.0000    23.0000    -3.0005     0.0010    20.7689    41.5367     3.8583     2.0301     0.0000     4.0594    14.4503    14.4503     0.0000     1.7085     1.0000     0.0000     0.2577     0.2621     1.7307     1.7903     0.0000     0.0000     0.000
     31   -94.0610   -86.4881      5.000     48.000 159476.000      6.735    41.5367     0.0001     0.6032     0.1990    22.0000     7.0000     8.0000    22.0000    23.0000     3.0000     7.0000    23.0000    -3.0005     0.0010    20.7689    41.5367     3.8646     2.0334     0.0000     4.0661    14.4503    14.4503     0.0000     1.7066     1.0000     0.0000     0.2577     0.2621     1.7309     1.7896     0.0000     0.0000     0.000
     32   -94.2629   -86.5881      5.000     33.000 160711.000      6.787    41.5367    -0.0000     0.6032     0.1990    22.0000     7.0000     8.0000    22.0000    23.0000     3.0000     7.0000    23.0000    -3.0005     0.0010    20.7689    41.5367     3.8709     2.0367     0.0000     4.0728    14.4503    14.4503     0.0000     1.7060     1.0000     0.0000     0.2577     0.2621     1.7308     1.7888     0.0000     0.0000     0.000
     33   -94.4644   -86.6881      5.000     22.000 161137.000      6.805    41.5367     0.0001     0.6032     0.1990    22.0000     7.0000     8.0000    22.0000    23.0000     3.0000     7.0000    23.0000    -3.0005     0.0010    20.7689    41.5367     3.8772     2.0400     0.0000     4.0795    14.4503    14.4503     0.0000     1.7046     1.0000     0.0000     0.2577     0.2621     1.7308     1.7881     0.0000     0.0000     0.000
     34   -94.6673   -86.7881      5.000      7.000 160820.000      6.791    41.5367    -0.0000     0.6032     0.1990    22.0000     7.0000     8.0000    22.0000    23.0000     3.0000     7.0000    23.0000    -3.0005     0.0010    20.7689    41.5367     3.8836     2.0432     0.0000     4.0863    14.4503    14.4503     0.0000     1.7039     1.0000     0.0000     0.2577     0.2621     1.7295     1.7870     0.0000     0.0000     0.000
     35   -94.8682   -86.8881      5.000     15.000 161417.000      6.817    41.5367     0.0000     0.6032     0.1990    22.0000     7.0000     8.0000    22.0000    23.0000     3.0000     7.0000    23.0000    -3.0005     0.0010    20.7689    41.5367     3.8899     2.0465     0.0000     4.0929    14.4503    14.4503     0.0000     1.7037     1.0000     0.0000     0.2577     0.2621     1.7283     1.7862     0.0000     0.0000     0.000
     36   -95.0688   -86.9881      5.000     13.000 160238.000      6.767    41.5367     0.0000     0.6032     0.1990    22.0000     7.0000     8.0000    22.0000    23.0000     3.0000     7.0000    23.0000    -3.0005     0.0010    20.7689    41.5367     3.8961     2.0498     0.0000     4.0995    14.4503    14.4503     0.0000     1.7023     1.0000     0.0000     0.2577     0.2621     1.7274     1.7852     0.0000     0.0000     0.000
     37   -95.2612   -87.0881      5.000      9.000 160503.000      6.778    41.5367    -0.0000     0.6032     0.1990    22.0000     7.0000     8.0000    22.0000    23.0000     3.0000     7.0000    23.0000    -3.0005     0.0010    20.7689    41.5367     3.9021     2.0531     0.0000     4.1055    14.4503    14.4503     0.0000     1.7019     1.0000     0.0000     0.2577     0.2621     1.7275     1.7849     0.0000     0.0000     0.000
     38   -95.4654   -87.1881      5.000     11.000 160965.000      6.798    41.5367     0.0001     0.6032     0.1990    22.0000     7.0000     8.0000    22.0000    23.0000     3.0000     7.0000    23.0000    -3.0005     0.0010    20.7688    41.5367     3.9084     2.0564     0.0000     4.1123    14.4503    14.4503     0.0000     1.7007     1.0000     0.0000     0.2577     0.2621     1.7279     1.7840     0.0000     0.0000     0.000
     39   -95.6631   -87.2881      5.000     13.000 160237.000      6.767    41.5367     0.0001     0.6032     0.1990    22.0000     7.0000     8.0000    22.0000    23.0000     3.0000     7.0000    23.0000    -3.0005     0.0010    20.7688    41.5367     3.9145     2.0596     0.0000     4.1187    14.4503    14.4503     0.0000     1.6999     1.0000     0.0000     0.2577     0.2621     1.7272     1.7833     0.0000     0.0000     0.000
     40   -95.8617   -87.3881      5.000      3.000 160018.000      6.758    41.5367     0.0001     0.6032     0.1990    22.0000     7.0000     8.0000    22.0000    23.0000     3.0000     7.0000    23.0000    -3.0005     0.0010    20.7688    41.5367     3.9207     2.0629     0.0000     4.1251    14.4503    14.4503     0.0000     1.6991     1.0000     0.0000     0.2577     0.2621     1.7269     1.7825     0.0000     0.0000     0.000
     41   -96.0619   -87.4881      5.000     10.000 159847.000      6.750    41.5367    -0.0000     0.6032     0.1990    22.0000     7.0000     8.0000    22.0000    23.0000     3.0000     7.0000    23.0000    -3.0005     0.0010    20.7688    41.5367     3.9269     2.0661     0.0000     4.1316    14.4503    14.4503     0.0000     1.6986     1.0000     0.0000     0.2577     0.2621     1.7247     1.7821     0.0000     0.0000     0.000
# Sum of Counts = 5464
# Center of Mass = -92.232969+/-1.764648
# Full Width Half-Maximum = 1.949967+/-0.546553
# 8:06:25 PM  8/12/2024   scan completed.

File: test_data/IPTS32912_HB1A_exp1031/exp1031/Datafiles/HB1A_exp1031_scan0070.dat
# scan = 70
# date = 8/12/2024
# time = 8:06:52 PM
# proposal = 32912
# experiment = Quantum Phase Transition in Transverse Field Ising Ferromagnet HoV6Sn6
# experiment_number = 1031
# command = scanrel s1 1 -1 0.1
# builtin_command = scan s1 @(s1)+1 @(s1)+-1 0.100000
# users = Aashish Sapkota, Benjamin Ueland, Fei Li, Rob McQueeney, Tianxiong Han
# local_contact = Wei Tian, Bing Li
# scan_title = HoV6Sn6, (2.000058 0.00001 4.999606) rocking, T=0.25768 K, H=0 T
# monochromator = PG002
# analyzer = Pg002
# sense = +-+
# collimation = 40-40-40-80
# samplename = HoV6Sn6
# sampletype = crystal
# samplemosaic = 30.000000
# latticeconstants = 5.520013,5.520013,9.152013,90.000000,90.000000,120.000000
# ubmatrix = 0.015667,0.005926,0.108953,0.208596,0.104928,-0.008180,-0.000560,0.180868,0.001176
# mode = 0
# plane_normal = -0.010528,0.003477,0.999939
# ubconf = UB12Aug2024_54830PM.ini
# preset_type = normal
# preset_channel = time
# preset_value = 5.000000
# def_x = s1
# def_y = detector
# col_headers =
#   Pt.         s1       time   detector    monitor        mcu         m2      mag_i         s2        sgl        sgu   slitb_bt   slitb_lf   slitb_rt   slitb_tp   slita_bt   slita_lf   slita_rt   slita_tp        stl        stu         a1         a2          q          h          k          l         ei         ef          e        vti       temp     temp_2         lt         ht      1kpot  sorb_temp       sorb  sample_ht persistent_field
      1   -87.0958      5.000      7.000 159565.000      6.739    41.5367    -0.0000  -109.8877     0.6032     0.1990    22.0000     7.0000     8.0000    22.0000    23.0000     3.0000     7.0000    23.0000    -3.0005     0.0010    20.7686    41.5367     4.3234     1.9542     0.0000     5.0657    14.4503    14.4503     0.0000     1.6955     1.0000     0.0000     0.2577     0.2621     1.7215     1.7799     0.0000     0.0000     0.000
      2   -87.1958      5.000     18.000 159928.000      6.754    41.5367    -0.0000  -109.8877     0.6032     0.1990    22.0000     7.0000     8.0000    22.0000    23.0000     3.0000     7.0000    23.0000    -3.0005     0.0010    20.7686    41.5367     4.3234     1.9588     0.0000     5.0591    14.4503    14.4503     0.0000     1.6955     1.0000     0.0000     0.2577     0.2621     1.7221     1.7797     0.0000     0.0000     0.000
      3   -87.2958      5.000     20.000 160436.000      6.775    41.5367     0.0001  -109.8878     0.6032     0.1990    22.0000     7.0000     8.0000    22.0000    23.0000     3.0000     7.0000    23.0000    -3.0005     0.0010    20.7686    41.5367     4.3234     1.9634     0.0000     5.0526    14.4503    14.4503     0.0000     1.6950     1.0000     0.0000     0.2577     0.2621     1.7224     1.7784     0.0000     0.0000     0.000
      4   -87.3958      5.000      8.000 160763.000      6.789    41.5367    -0.0000  -109.8878     0.6032     0.1990    22.0000     7.0000     8.0000    22.0000    23.0000     3.0000     7.0000    23.0000    -3.0005     0.0010    20.7686    41.5367     4.3234     1.9680     0.0000     5.0460    14.4503    14.4503     0.0000     1.6945     1.0000     0.0000     0.2577     0.2621     1.7238     1.7785     0.0000     0.0000     0.000
      5   -87.4958      5.000      9.000 159990.000      6.756    41.5367    -0.0000  -109.8878     0.6032     0.1990    22.0000     7.0000     8.0000    22.0000    23.0000     3.0000     7.0000    23.0000    -3.0005     0.0010    20.7686    41.5367     4.3234     1.9726     0.0000     5.0394    14.4503    14.4503     0.0000     1.6940     1.0000     0.0000     0.2577     0.2621     1.7221     1.7776     0.0000     0.0000     0.000
      6   -87.5958      5.000     10.000 160001.000      6.757    41.5367     0.0001  -109.8878     0.6032     0.1990    22.0000     7.0000     8.0000    22.0000    23.0000     3.0000     7.0000    23.0000    -3.0005     0.0010    20.7686    41.5367     4.3234     1.9772     0.0000     5.0328    14.4503    14.4503     0.0000     1.6944     1.0000     0.0000     0.2577     0.2621     1.7207     1.7778     0.0000     0.0000     0.000
      7   -87.6958      5.000     15.000 160083.000      6.760    41.5367    -0.0000  -109.8878     0.6032     0.1990    22.0000     7.0000     8.0000    22.0000    23.0000     3.0000     7.0000    23.0000    -3.0005     0.0010    20.7686    41.5367     4.3234     1.9818     0.0000     5.0262    14.4503    14.4503     0.0000     1.6946     1.0000     0.0000     0.2577     0.2621     1.7191     1.7769     0.0000     0.0000     0.000
      8   -87.7958      5.000     13.000 160629.000      6.783    41.5367    -0.0001  -109.8878     0.6032     0.1990    22.0000     7.0000     8.0000    22.0000    23.0000     3.0000     7.0000    23.0000    -3.0005     0.0010    20.7686    41.5367     4.3234     1.9864     0.0000     5.0196    14.4503    14.4503     0.0000     1.6961     1.0000     0.0000     0.2577     0.2621     1.7200     1.7774     0.0000     0.0000     0.000
      9   -87.8958      5.000     33.000 160767.000      6.789    41.5367    -0.0001  -109.8878     0.6032     0.1990    22.0000     7.0000     8.0000    22.0000    23.0000     3.0000     7.0000    23.0000    -3.0005     0.0010    20.7686    41.5367     4.3234     1.9909     0.0000     5.0129    14.4503    14.4503     0.0000     1.6937     1.0000     0.0000     0.2577     0.2621     1.7197     1.7767     0.0000     0.0000     0.000
     10   -87.9958      5.000     55.000 160672.000      6.785    41.5367    -0.0000  -109.8878     0.6032     0.1990    22.0000     7.0000     8.0000    22.0000    23.0000     3.0000     7.0000    23.0000    -3.0005     0.0010    20.7686    41.5367     4.3234     1.9955     0.0000     5.0063    14.4503    14.4503     0.0000     1.6907     1.0000     0.0000     0.2576     0.2621     1.7178     1.7768     0.0000     0.0000     0.000
     11   -88.0958      5.000     88.000 160319.000      6.770    41.5367    -0.0001  -109.8878     0.6032     0.1990    22.0000     7.0000     8.0000    22.0000    23.0000     3.0000     7.0000    23.0000    -3.0005     0.0010    20.7686    41.5367     4.3234     2.0001     0.0000     4.9996    14.4503    14.4503     0.0000     1.6941     1.0000     0.0000     0.2576     0.2621     1.7209     1.7765     0.0000     0.0000     0.000
     12   -88.1958      5.000    106.000 160790.000      6.790    41.5367     0.0001  -109.8878     0.6032     0.1990    22.0000     7.0000     8.0000    22.0000    23.0000     3.0000     7.0000    23.0000    -3.0005     0.0010    20.7686    41.5367     4.3234     2.0046     0.0000     4.9929    14.4503    14.4503     0.0000     1.6911     1.0000     0.0000     0.2576     0.2621     1.7197     1.7758     0.0000     0.0000     0.000
     13   -88.2958      5.000     76.000 160925.000      6.796    41.5367     0.0001  -109.8878     0.6032     0.1990    22.0000     7.0000     8.0000    22.0000    23.0000     3.0000     7.0000    23.0000    -3.0005     0.0010    20.7686    41.5367     4.3234     2.0092     0.0000     4.9862    14.4503    14.4503     0.0000     1.6916     1.0000     0.0000     0.2577     0.2621     1.7214     1.7756     0.0000     0.0000     0.000
     14   -88.3958      5.000     35.000 160687.000      6.786    41.5367     0.0000  -109.8878     0.6032     0.1990    22.0000     7.0000     8.0000    22.0000    23.0000     3.0000     7.0000    23.0000    -3.0005     0.0010    20.7686    41.5367     4.3234     2.0137     0.0000     4.9795    14.4503    14.4503    -0.0000     1.6915     1.0000     0.0000     0.2576     0.2621     1.7198     1.7757     0.0000     0.0000     0.000
     15   -88.4958      5.000     17.000 160528.000      6.779    41.5367    -0.0001  -109.8878     0.6032     0.1990    22.0000     7.0000     8.0000    22.0000    23.0000     3.0000     7.0000    23.0000    -3.0005     0.0010    20.7686    41.5367     4.3234     2.0182     0.0000     4.9728    14.4503    14.4503     0.0000     1.6913     1.0000     0.0000     0.2576     0.2621     1.7188     1.7756     0.0000     0.0000     0.000
     16   -88.5958      5.000     18.000 160107.000      6.761    41.5367    -0.0000  -109.8878     0.6032     0.1990    22.0000     7.0000     8.0000    22.0000    23.0000     3.0000     7.0000    23.0000    -3.0005     0.0010    20.7686    41.5367     4.3234     2.0228     0.0000     4.9660    14.4503    14.4503     0.0000     1.6940     1.0000     0.0000     0.2576     0.2620     1.7205     1.7755     0.0000     0.0000     0.000
     17   -88.6958      5.000     15.000 160298.000      6.769    41.5367     0.0000  -109.8878     0.6032     0.1990    22.0000     7.0000     8.0000    22.0000    23.0000     3.0000     7.0000    23.0000    -3.0005     0.0010    20.7686    41.5367     4.3234     2.0273     0.0000     4.9592    14.4503    14.4503     0.0000     1.6906     1.0000     0.0000     0.2576     0.2621     1.7200     1.7749     0.0000     0.0000     0.000
     18   -88.7958      5.000     11.000 159726.000      6.745    41.5367    -0.0001  -109.8878     0.6032     0.1990    22.0000     7.0000     8.0000    22.0000    23.0000     3.0000     7.0000    23.0000    -3.0005     0.0010    20.7686    41.5367     4.3234     2.0318     0.0000     4.9525    14.4503    14.4503     0.0000     1.6910     1.0000     0.0000     0.2576     0.2621     1.7172     1.7750     0.0000     0.0000     0.000
     19   -88.8958      5.000     15.000 160562.000      6.781    41.5367    -0.0000  -109.8878     0.6032     0.1990    22.0000     7.0000     8.0000    22.0000    23.0000     3.0000     7.0000    23.0000    -3.0005     0.0010    20.7686    41.5367     4.3234     2.0363     0.0000     4.9457    14.4503    14.4503     0.0000     1.6914     1.0000     0.0000     0.2576     0.2620     1.7178     1.7745     0.0000     0.0000     0.000
     20   -88.9958      5.000     11.000 160393.000      6.773    41.5367    -0.0000  -109.8878     0.6032     0.1990    22.0000     7.0000     8.0000    22.0000    23.0000     3.0000     7.0000    23.0000    -3.0005     0.0010    20.7686    41.5367     4.3234     2.0408     0.0000     4.9389    14.4503    14.4503     0.0000     1.6884     1.0000     0.0000     0.2576     0.2620     1.7138     1.7748     0.0000     0.0000     0.000
     21   -89.0958      5.000     10.000 160923.000      6.796    41.5367    -0.0000  -109.8878     0.6032     0.1990    22.0000     7.0000     8.0000    22.0000    23.0000     3.0000     7.0000    23.0000    -3.0005     0.0010    20.7686    41.5367     4.3234     2.0453     0.0000     4.9320    14.4503    14.4503     0.0000     1.6663     1.0000     0.0000     0.2576     0.2620     1.7159     1.7740     0.0000     0.0000     0.000
# Sum of Counts = 590
# Center of Mass = -88.135631+/-5.131483
# Full Width Half-Maximum = 0.832859+/-1.737131
# 8:09:01 PM  8/12/2024   scan completed.

File: test_data/IPTS32912_HB1A_exp1031/exp1031/Datafiles/HB1A_exp1031_scan0072.dat
# scan = 72
# date = 8/12/2024
# time = 8:14:38 PM
# proposal = 32912
# experiment = Quantum Phase Transition in Transverse Field Ising Ferromagnet HoV6Sn6
# experiment_number = 1031
# command = scanrel s1 1 -1 0.1
# builtin_command = scan s1 @(s1)+1 @(s1)+-1 0.100000
# users = Aashish Sapkota, Benjamin Ueland, Fei Li, Rob McQueeney, Tianxiong Han
# local_contact = Wei Tian, Bing Li
# scan_title = HoV6Sn6, (2.999995 0.000015 1.000012) rocking, T=0.25735 K, H=0 T
# monochromator = PG002
# analyzer = Pg002
# sense = +-+
# collimation = 40-40-40-80
# samplename = HoV6Sn6
# sampletype = crystal
# samplemosaic = 30.000000
# latticeconstants = 5.520013,5.520013,9.152013,90.000000,90.000000,120.000000
# ubmatrix = 0.015667,0.005926,0.108953,0.208596,0.104928,-0.008180,-0.000560,0.180868,0.001176
# mode = 0
# plane_normal = -0.010528,0.003477,0.999939
# ubconf = UB12Aug2024_54830PM.ini
# preset_type = normal 
# preset_channel = time
# preset_value = 5.000000
# def_x = s1
# def_y = detector
# col_headers = 
#   Pt.         s1       time   detector    monitor        mcu         m2      mag_i         s2        sgl        sgu   slitb_bt   slitb_lf   slitb_rt   slitb_tp   slita_bt   slita_lf   slita_rt   slita_tp        stl        stu         a1         a2          q          h          k          l         ei         ef          e        vti       temp     temp_2         lt         ht      1kpot  sorb_temp       sorb  sample_ht persistent_field
      1  -124.0983      5.000     12.000 160235.000      6.767    41.5367    -0.0000   -98.5416     0.6032     0.1990    22.0000     7.0000     8.0000    22.0000    23.0000     3.0000     7.0000    23.0000    -3.0005     0.0010    20.7691    41.5367     4.0024     2.9904     0.0000     1.1001    14.4503    14.4503     0.0000     1.6719     1.0000     0.0000     0.2574     0.2618     1.7061     1.7663     0.0000     0.0000     0.000
      2  -124.1983      5.000     10.000 159785.000      6.748    41.5367     0.0000   -98.5416     0.6032     0.1990    22.0000     7.0000     8.0000    22.0000    23.0000     3.0000     7.0000    23.0000    -3.0005     0.0010    20.7691    41.5367     4.0024     2.9914     0.0000     1.0901    14.4503    14.4503     0.0000     1.7188     1.0000     0.0000     0.2574     0.2618     1.7074     1.7672     0.0000     0.0000     0.000
      3  -124.2983      5.000      8.000 158794.000      6.706    41.5367     0.0001   -98.5416     0.6032     0.1990    22.0000     7.0000     8.0000    22.0000    23.0000     3.0000     7.0000    23.0000    -3.0005     0.0010    20.7691    41.5367     4.0024     2.9924     0.0000     1.0801    14.4503    14.4503     0.0000     1.6840     1.0000     0.0000     0.2573     0.2618     1.7091     1.7676     0.0000     0.0000     0.000
      4  -124.3983      5.000      6.000 159515.000      6.736    41.5367    -0.0000   -98.5416     0.6032     0.1990    22.0000     7.0000     8.0000    22.0000    23.0000     3.0000     7.0000    23.0000    -3.0005     0.0010    20.7691    41.5367     4.0024     2.9934     0.0000     1.0701    14.4503    14.4503     0.0000     1.6822     1.0000     0.0000     0.2573     0.2618     1.7102     1.7684     0.0000     0.0000     0.000
      5  -124.4983      5.000     13.000 159146.000      6.721    41.5367     0.0000   -98.5416     0.6032     0.1990    22.0000     7.0000     8.0000    22.0000    23.0000     3.0000     7.0000    23.0000    -3.0005     0.0010    20.7691    41.5367     4.0024     2.9944     0.0000     1.0601    14.4503    14.4503     0.0000     1.6853     1.0000     0.0000     0.2573     0.2618     1.7099     1.7691     0.0000     0.0000     0.000
      6  -124.5983      5.000     15.000 160282.000      6.769    41.5367     0.0000   -98.5416     0.6032     0.1990    22.0000     7.0000     8.0000    22.0000    23.0000     3.0000     7.0000    23.0000    -3.0005     0.0010    20.7691    41.5367     4.0024     2.9953     0.0000     1.0501    14.4503    14.4503     0.0000     1.6885     1.0000     0.0000     0.2573     0.2617     1.7111     1.7703     0.0000     0.0000     0.000
      7  -124.6983      5.000     12.000 158448.000      6.691    41.5367    -0.0000   -98.5416     0.6032     0.1990    22.0000     7.0000     8.0000    22.0000    23.0000     3.0000     7.0000    23.0000    -3.0005     0.0010    20.7691    41.5367     4.0024     2.9963     0.0000     1.0401    14.4503    14.4503     0.0000     1.6870     1.0000     0.0000     0.2573     0.2618     1.7133     1.7708     0.0000     0.0000     0.000
      8  -124.7983      5.000     27.000 158038.000      6.674    41.5367    -0.0001   -98.5416     0.6032     0.1990    22.0000     7.0000     8.0000    22.0000    23.0000     3.0000     7.0000    23.0000    -3.0005     0.0010    20.7691    41.5367     4.0024     2.9972     0.0000     1.0301    14.4503    14.4503     0.0000     1.6878     1.0000     0.0000     0.2573     0.2617     1.7134     1.7714     0.0000     0.0000     0.000
      9  -124.8983      5.000     67.000 159004.000      6.715    41.5367    -0.0000   -98.5416     0.6032     0.1990    22.0000     7.0000     8.0000    22.0000    23.0000     3.0000     7.0000    23.0000    -3.0005     0.0010    20.7691    41.5367     4.0024     2.9982     0.0000     1.0201    14.4503    14.4503     0.0000     1.6884     1.0000     0.0000     0.2573     0.2617     1.7134     1.7721     0.0000     0.0000     0.000
     10  -124.9983      5.000    175.000 158996.000      6.714    41.5367    -0.0000   -98.5416     0.6032     0.1990    22.0000     7.0000     8.0000    22.0000    23.0000     3.0000     7.0000    23.0000    -3.0005     0.0010    20.7691    41.5367     4.0024     2.9991     0.0000     1.0100    14.4503    14.4503     0.0000     1.6905     1.0000     0.0000     0.2573     0.2618     1.7145     1.7731     0.0000     0.0000     0.000
     11  -125.0983      5.000    230.000 159059.000      6.717    41.5367     0.0000   -98.5416     0.6032     0.1990    22.0000     7.0000     8.0000    22.0000    23.0000     3.0000     7.0000    23.0000    -3.0005     0.0010    20.7691    41.5367     4.0024     3.0000     0.0000     1.0000    14.4503    14.4503     0.0000     1.6911     1.0000     0.0000     0.2573     0.2617     1.7140     1.7736     0.0000     0.0000     0.000
     12  -125.1983      5.000    232.000 159116.000      6.720    41.5367    -0.0000   -98.5416     0.6032     0.1990    22.0000     7.0000     8.0000    22.0000    23.0000     3.0000     7.0000    23.0000    -3.0005     0.0010    20.7691    41.5367     4.0024     3.0009     0.0000     0.9900    14.4503    14.4503     0.0000     1.6908     1.0000     0.0000     0.2573     0.2617     1.7149     1.7744     0.0000     0.0000     0.000
     13  -125.2983      5.000    103.000 158321.000      6.686    41.5367     0.0000   -98.5416     0.6032     0.1990    22.0000     7.0000     8.0000    22.0000    23.0000     3.0000     7.0000    23.0000    -3.0005     0.0010    20.7691    41.5367     4.0024     3.0018     0.0000     0.9800    14.4503    14.4503     0.0000     1.6914     1.0000     0.0000     0.2574     0.2617     1.7163     1.7746     0.0000     0.0000     0.000
     14  -125.3983      5.000     27.000 159141.000      6.721    41.5367    -0.0000   -98.5416     0.6032     0.1990    22.0000     7.0000     8.0000    22.0000    23.0000     3.0000     7.0000    23.0000    -3.0005     0.0010    20.7691    41.5367     4.0024     3.0027     0.0000     0.9699    14.4503    14.4503     0.0000     1.6892     1.0000     0.0000     0.2573     0.2617     1.7179     1.7753     0.0000     0.0000     0.000
     15  -125.4983      5.000     13.000 159012.000      6.715    41.5367     0.0000   -98.5416     0.6032     0.1990    22.0000     7.0000     8.0000    22.0000    23.0000     3.0000     7.0000    23.0000    -3.0005     0.0010    20.7691    41.5367     4.0024     3.0036     0.0000     0.9599    14.4503    14.4503     0.0000     1.6946     1.0000     0.0000     0.2573     0.2617     1.7197     1.7760     0.0000     0.0000     0.000
     16  -125.5983      5.000     14.000 159624.000      6.741    41.5367     0.0001   -98.5416     0.6032     0.1990    22.0000     7.0000     8.0000    22.0000    23.0000     3.0000     7.0000    23.0000    -3.0005     0.0010    20.7691    41.5367     4.0024     3.0044     0.0000     0.9499    14.4503    14.4503     0.0000     1.6914     1.0000     0.0000     0.2573     0.2617     1.7178     1.7769     0.0000     0.0000     0.000
     17  -125.6983      5.000     17.000 159185.000      6.722    41.5367     0.0000   -98.5416     0.6032     0.1990    22.0000     7.0000     8.0000    22.0000    23.0000     3.0000     7.0000    23.0000    -3.0005     0.0010    20.7691    41.5367     4.0024     3.0053     0.0000     0.9398    14.4503    14.4503     0.0000     1.6941     1.0000     0.0000     0.2573     0.2617     1.7185     1.7775     0.0000     0.0000     0.000
     18  -125.7983      5.000      6.000 158288.000      6.685    41.5367    -0.0001   -98.5416     0.6032     0.1990    22.0000     7.0000     8.0000    22.0000    23.0000     3.0000     7.0000    23.0000    -3.0005     0.0010    20.7691    41.5367     4.0024     3.0062     0.0000     0.9298    14.4503    14.4503     0.0000     1.6949     1.0000     0.0000     0.2573     0.2617     1.7212     1.7779     0.0000     0.0000     0.000
     19  -125.8983      5.000     12.000 159647.000      6.742    41.5367    -0.0000   -98.5416     0.6032     0.1990    22.0000     7.0000     8.0000    22.0000    23.0000     3.0000     7.0000    23.0000    -3.0005     0.0010    20.7691    41.5367     4.0024     3.0070     0.0000     0.9197    14.4503    14.4503     0.0000     1.6950     1.0000     0.0000     0.2573     0.2617     1.7211     1.7781     0.0000     0.0000     0.000
     20  -125.9983      5.000     14.000 160018.000      6.758    41.5367     0.0000   -98.5416     0.6032     0.1990    22.0000     7.0000     8.0000    22.0000    23.0000     3.0000     7.0000    23.0000    -3.0005     0.0010    20.7691    41.5367     4.0024     3.0078     0.0000     0.9097    14.4503    14.4503     0.0000     1.6956     1.0000     0.0000     0.2573     0.2617     1.7205     1.7789     0.0000     0.0000     0.000
     21  -126.0983      5.000     16.000 158583.000      6.697    41.5367     0.0001   -98.5416     0.6032     0.1990    22.0000     7.0000     8.0000    22.0000    23.0000     3.0000     7.0000    23.0000    -3.0005     0.0010    20.7691    41.5367     4.0024     3.0087     0.0000     0.8996    14.4503    14.4503     0.0000     1.6959     1.0000     0.0000     0.2573     0.2617     1.7222     1.7793     0.0000     0.0000     0.000
# Sum of Counts = 1029
# Center of Mass = -125.123567+/-5.516290
# Full Width Half-Maximum = 0.633509+/-1.730074
# 8:16:48 PM  8/12/2024   scan completed.
