Repository: neutrons/TAVI

# TAVI, Triple-Axis data VIsualization toolkit
TAVI can be installed locally as a standard conda package and has been deployed on ORNL's analysis cluster.

File: test_data/IPTS32912_HB1A_exp1031/exp1031/Datafiles/HB1A_exp1031_scan0073.dat
# scan = 73
# date = 8/12/2024
# time = 8:16:52 PM
# proposal = 32912
# experiment = Quantum Phase Transition in Transverse Field Ising Ferromagnet HoV6Sn6
# experiment_number = 1031
# command = th2th 4 -4 0.2
# builtin_command = scan s2 @(s2)+4 @(s2)+-4 0.200000 s1 @(s1)+(4/2) @(s1)+(-4/2) 0.100000
# users = Aashish Sapkota, Benjamin Ueland, Fei Li, Rob McQueeney, Tianxiong Han
# local_contact = Wei Tian, Bing Li
# scan_title = HoV6Sn6, (2.999995 0.000015 1.000009) th2th, T=0.25733 K, H=0 T
# monochromator = PG002
# analyzer = Pg002
# sense = +-+
# collimation = 40-40-40-80
# samplename = HoV6Sn6
# sampletype = crystal
# samplemosaic = 30.000000
# latticeconstants = 5.520013,5.520013,9.152013,90.000000,90.000000,120.000000
# ubmatrix = 0.015667,0.005926,0.108953,0.208596,0.104928,-0.008180,-0.000560,0.180868,0.001176
# mode = 0
# plane_normal = -0.010528,0.003477,0.999939
# ubconf = UB12Aug2024_54830PM.ini
# preset_type = normal
# preset_channel = time
# preset_value = 5.000000
# def_x = s2
# def_y = detector
# col_headers =
#   Pt.         s2         s1       time   detector    monitor        mcu         m2      mag_i        sgl        sgu   slitb_bt   slitb_lf   slitb_rt   slitb_tp   slita_bt   slita_lf   slita_rt   slita_tp        stl        stu         a1         a2          q          h          k          l         ei         ef          e        vti       temp     temp_2         lt         ht      1kpot  sorb_temp       sorb  sample_ht persistent_field
      1   -94.5407  -123.0983      5.000     13.000 159501.000      6.736    41.5367     0.0000     0.6032     0.1990    22.0000     7.0000     8.0000    22.0000    23.0000     3.0000     7.0000    23.0000    -3.0005     0.0010    20.7693    41.5367     3.8796     2.9080     0.0000     0.9693    14.4503    14.4503     0.0000     1.6974     1.0000     0.0000     0.2573     0.2617     1.7225     1.7802     0.0000     0.0000     0.000
      2   -94.7440  -123.1983      5.000     10.000 158547.000      6.696    41.5367     0.0001     0.6032     0.1990    22.0000     7.0000     8.0000    22.0000    23.0000     3.0000     7.0000    23.0000    -3.0005     0.0010    20.7692    41.5367     3.8860     2.9127     0.0000     0.9710    14.4503    14.4503     0.0000     1.6981     1.0000     0.0000     0.2573     0.2617     1.7227     1.7807     0.0000     0.0000     0.000
      3   -94.9473  -123.2983      5.000     12.000 158676.000      6.701    41.5367    -0.0000     0.6032     0.1990    22.0000     7.0000     8.0000    22.0000    23.0000     3.0000     7.0000    23.0000    -3.0005     0.0010    20.7691    41.5367     3.8923     2.9175     0.0000     0.9728    14.4503    14.4503     0.0000     1.6972     1.0000     0.0000     0.2573     0.2617     1.7227     1.7809     0.0000     0.0000     0.000
      4   -95.1434  -123.3983      5.000      9.000 158247.000      6.683    41.5367    -0.0000     0.6032     0.1990    22.0000     7.0000     8.0000    22.0000    23.0000     3.0000     7.0000    23.0000    -3.0005     0.0010    20.7691    41.5367     3.8984     2.9221     0.0000     0.9741    14.4503    14.4503     0.0000     1.7020     1.0000     0.0000     0.2573     0.2617     1.7250     1.7813     0.0000     0.0000     0.000
      5   -95.3410  -123.4983      5.000      8.000 159128.000      6.720    41.5367     0.0000     0.6032     0.1990    22.0000     7.0000     8.0000    22.0000    23.0000     3.0000     7.0000    23.0000    -3.0005     0.0010    20.7691    41.5367     3.9046     2.9267     0.0000     0.9755    14.4503    14.4503     0.0000     1.6922     1.0000     0.0000     0.2573     0.2617     1.7241     1.7818     0.0000     0.0000     0.000
      6   -95.5420  -123.5983      5.000     10.000 158564.000      6.696    41.5367     0.0000     0.6032     0.1990    22.0000     7.0000     8.0000    22.0000    23.0000     3.0000     7.0000    23.0000    -3.0005     0.0010    20.7691    41.5367     3.9108     2.9314     0.0000     0.9772    14.4503    14.4503     0.0000     1.6878     1.0000     0.0000     0.2573     0.2617     1.7258     1.7815     0.0000     0.0000     0.000
      7   -95.7397  -123.6983      5.000     13.000 159262.000      6.726    41.5367    -0.0000     0.6032     0.1990    22.0000     7.0000     8.0000    22.0000    23.0000     3.0000     7.0000    23.0000    -3.0005     0.0010    20.7691    41.5368     3.9169     2.9360     0.0000     0.9786    14.4503    14.4502     0.0000     1.7029     1.0000     0.0000     0.2573     0.2617     1.7239     1.7825     0.0000     0.0000     0.000
      8   -95.9397  -123.7983      5.000     10.000 158070.000      6.675    41.5367     0.0000     0.6032     0.1990    22.0000     7.0000     8.0000    22.0000    23.0000     3.0000     7.0000    23.0000    -3.0005     0.0010    20.7691    41.5367     3.9231     2.9406     0.0000     0.9801    14.4503    14.4503     0.0000     1.7032     1.0000     0.0000     0.2573     0.2617     1.7229     1.7826     0.0000     0.0000     0.000
      9   -96.1402  -123.8983      5.000     10.000 159274.000      6.726    41.5367     0.0001     0.6032     0.1990    22.0000     7.0000     8.0000    22.0000    23.0000     3.0000     7.0000    23.0000    -3.0005     0.0010    20.7690    41.5367     3.9293     2.9452     0.0000     0.9817    14.4503    14.4503     0.0000     1.6983     1.0000     0.0000     0.2573     0.2617     1.7252     1.7825     0.0000     0.0000     0.000
     10   -96.3452  -123.9983      5.000      9.000 159093.000      6.719    41.5367    -0.0001     0.6032     0.1990    22.0000     7.0000     8.0000    22.0000    23.0000     3.0000     7.0000    23.0000    -3.0005     0.0010    20.7691    41.5367     3.9356     2.9499     0.0000     0.9835    14.4503    14.4503     0.0000     1.7004     1.0000     0.0000     0.2573     0.2617     1.7258     1.7828     0.0000     0.0000     0.000
     11   -96.5449  -124.0983      5.000     14.000 158267.000      6.684    41.5367    -0.0000     0.6032     0.1990    22.0000     7.0000     8.0000    22.0000    23.0000     3.0000     7.0000    23.0000    -3.0005     0.0010    20.7691    41.5367     3.9417     2.9545     0.0000     0.9850    14.4503    14.4503    -0.0000     1.7007     1.0000     0.0000     0.2573     0.2617     1.7248     1.7831     0.0000     0.0000     0.000
     12   -96.7454  -124.1983      5.000     18.000 159169.000      6.722    41.5367     0.0001     0.6032     0.1990    22.0000     7.0000     8.0000    22.0000    23.0000     3.0000     7.0000    23.0000    -3.0005     0.0010    20.7690    41.5367     3.9478     2.9591     0.0000     0.9866    14.4503    14.4503     0.0000     1.7010     1.0000     0.0000     0.2573     0.2617     1.7253     1.7837     0.0000     0.0000     0.000
     13   -96.9426  -124.2983      5.000     11.000 159446.000      6.733    41.5367    -0.0000     0.6032     0.1990    22.0000     7.0000     8.0000    22.0000    23.0000     3.0000     7.0000    23.0000    -3.0005     0.0010    20.7690    41.5367     3.9539     2.9637     0.0000     0.9880    14.4503    14.4503     0.0000     1.7010     1.0000     0.0000     0.2573     0.2617     1.7259     1.7840     0.0000     0.0000     0.000
     14   -97.1376  -124.3983      5.000     13.000 158811.000      6.707    41.5367     0.0001     0.6032     0.1990    22.0000     7.0000     8.0000    22.0000    23.0000     3.0000     7.0000    23.0000    -3.0005     0.0010    20.7691    41.5367     3.9598     2.9681     0.0000     0.9892    14.4503    14.4503     0.0000     1.7021     1.0000     0.0000     0.2573     0.2617     1.7266     1.7839     0.0000     0.0000     0.000
     15   -97.3428  -124.4983      5.000     34.000 159044.000      6.716    41.5367     0.0000     0.6032     0.1990    22.0000     7.0000     8.0000    22.0000    23.0000     3.0000     7.0000    23.0000    -3.0005     0.0010    20.7690    41.5367     3.9661     2.9728     0.0000     0.9910    14.4503    14.4503     0.0000     1.7021     1.0000     0.0000     0.2573     0.2617     1.7262     1.7843     0.0000     0.0000     0.000
     16   -97.5427  -124.5983      5.000     66.000 158949.000      6.712    41.5367     0.0001     0.6032     0.1990    22.0000     7.0000     8.0000    22.0000    23.0000     3.0000     7.0000    23.0000    -3.0005     0.0010    20.7690    41.5367     3.9722     2.9774     0.0000     0.9925    14.4503    14.4503     0.0000     1.7020     1.0000     0.0000     0.2573     0.2617     1.7251     1.7842     0.0000     0.0000     0.000
     17   -97.7398  -124.6983      5.000    124.000 157774.000      6.663    41.5367     0.0000     0.6032     0.1990    22.0000     7.0000     8.0000    22.0000    23.0000     3.0000     7.0000    23.0000    -3.0005     0.0010    20.7690    41.5367     3.9781     2.9819     0.0000     0.9939    14.4503    14.4503     0.0000     1.7022     1.0000     0.0000     0.2573     0.2617     1.7264     1.7842     0.0000     0.0000     0.000
     18   -97.9403  -124.7983      5.000    154.000 158413.000      6.690    41.5367     0.0000     0.6032     0.1990    22.0000     7.0000     8.0000    22.0000    23.0000     3.0000     7.0000    23.0000    -3.0005     0.0010    20.7690    41.5367     3.9842     2.9864     0.0000     0.9954    14.4503    14.4503     0.0000     1.7022     1.0000     0.0000     0.2574     0.2617     1.7265     1.7843     0.0000     0.0000     0.000
     19   -98.1467  -124.8983      5.000    171.000 158796.000      6.706    41.5367     0.0001     0.6032     0.1990    22.0000     7.0000     8.0000    22.0000    23.0000     3.0000     7.0000    23.0000    -3.0005     0.0010    20.7690    41.5367     3.9905     2.9911     0.0000     0.9973    14.4503    14.4503    -0.0000     1.7028     1.0000     0.0000     0.2573     0.2617     1.7266     1.7854     0.0000     0.0000     0.000
     20   -98.3414  -124.9983      5.000    217.000 159299.000      6.727    41.5367     0.0001     0.6032     0.1990    22.0000     7.0000     8.0000    22.0000    23.0000     3.0000     7.0000    23.0000    -3.0005     0.0010    20.7690    41.5367     3.9963     2.9955     0.0000     0.9985    14.4503    14.4503     0.0000     1.7027     1.0000     0.0000     0.2573     0.2618     1.7272     1.7849     0.0000     0.0000     0.000
     21   -98.5404  -125.0983      5.000    256.000 157672.000      6.659    41.5367    -0.0000     0.6032     0.1990    22.0000     7.0000     8.0000    22.0000    23.0000     3.0000     7.0000    23.0000    -3.0005     0.0010    20.7690    41.5367     4.0023     3.0000     0.0000     0.9999    14.4503    14.4503    -0.0000     1.7030     1.0000     0.0000     0.2573     0.2617     1.7275     1.7852     0.0000     0.0000     0.000
     22   -98.7388  -125.1983      5.000    235.000 158553.000      6.696    41.5367     0.0000     0.6032     0.1990    22.0000     7.0000     8.0000    22.0000    23.0000     3.0000     7.0000    23.0000    -3.0005     0.0010    20.7690    41.5367     4.0083     3.0044     0.0000     1.0014    14.4503    14.4503     0.0000     1.7032     1.0000     0.0000     0.2573     0.2617     1.7278     1.7855     0.0000     0.0000     0.000
     23   -98.9387  -125.2983      5.000    249.000 158645.000      6.700    41.5367    -0.0000     0.6032     0.1990    22.0000     7.0000     8.0000    22.0000    23.0000     3.0000     7.0000    23.0000    -3.0005     0.0010    20.7690    41.5367     4.0143     3.0089     0.0000     1.0028    14.4503    14.4503    -0.0000     1.7034     1.0000     0.0000     0.2573     0.2618     1.7284     1.7857     0.0000     0.0000     0.000
     24   -99.1411  -125.3983      5.000    234.000 159278.000      6.726    41.5367    -0.0000     0.6032     0.1990    22.0000     7.0000     8.0000    22.0000    23.0000     3.0000     7.0000    23.0000    -3.0005     0.0010    20.7690    41.5367     4.0203     3.0135     0.0000     1.0045    14.4503    14.4503    -0.0000     1.7036     1.0000     0.0000     0.2573     0.2618     1.7281     1.7854     0.0000     0.0000     0.000
     25   -99.3388  -125.4983      5.000    256.000 159078.000      6.718    41.5367     0.0000     0.6032     0.1990    22.0000     7.0000     8.0000    22.0000    23.0000     3.0000     7.0000    23.0000    -3.0005     0.0010    20.7689    41.5367     4.0262     3.0179     0.0000     1.0058    14.4503    14.4503    -0.0000     1.7038     1.0000     0.0000     0.2573     0.2617     1.7284     1.7860     0.0000     0.0000     0.000
     26   -99.5416  -125.5983      5.000    200.000 158184.000      6.680    41.5367    -0.0001     0.6032     0.1990    22.0000     7.0000     8.0000    22.0000    23.0000     3.0000     7.0000    23.0000    -3.0005     0.0010    20.7689    41.5367     4.0323     3.0224     0.0000     1.0075    14.4503    14.4503    -0.0000     1.7042     1.0000     0.0000     0.2573     0.2618     1.7310     1.7862     0.0000     0.0000     0.000
     27   -99.7450  -125.6983      5.000    172.000 158693.000      6.702    41.5367    -0.0000     0.6032     0.1990    22.0000     7.0000     8.0000    22.0000    23.0000     3.0000     7.0000    23.0000    -3.0005     0.0010    20.7689    41.5367     4.0383     3.0269     0.0000     1.0092    14.4503    14.4503    -0.0000     1.7043     1.0000     0.0000     0.2573     0.2618     1.7299     1.7861     0.0000     0.0000     0.000
     28   -99.9457  -125.7983      5.000    158.000 158271.000      6.684    41.5367     0.0001     0.6032     0.1990    22.0000     7.0000     8.0000    22.0000    23.0000     3.0000     7.0000    23.0000    -3.0005     0.0010    20.7689    41.5367     4.0443     3.0314     0.0000     1.0107    14.4503    14.4503    -0.0000     1.7046     1.0000     0.0000     0.2574     0.2618     1.7306     1.7865     0.0000     0.0000     0.000
     29  -100.1406  -125.8983      5.000    158.000 158191.000      6.680    41.5367     0.0001     0.6032     0.1990    22.0000     7.0000     8.0000    22.0000    23.0000     3.0000     7.0000    23.0000    -3.0005     0.0010    20.7689    41.5367     4.0501     3.0358     0.0000     1.0119    14.4503    14.4503     0.0000     1.7048     1.0000     0.0000     0.2573     0.2618     1.7289     1.7866     0.0000     0.0000     0.000
     30  -100.3364  -125.9983      5.000     97.000 157920.000      6.669    41.5367    -0.0000     0.6032     0.1990    22.0000     7.0000     8.0000    22.0000    23.0000     3.0000     7.0000    23.0000    -3.0005     0.0010    20.7689    41.5367     4.0558     3.0401     0.0000     1.0131    14.4503    14.4503    -0.0000     1.7053     1.0000     0.0000     0.2574     0.2617     1.7281     1.7870     0.0000     0.0000     0.000
     31  -100.5398  -126.0983      5.000     71.000 158363.000      6.688    41.5367    -0.0000     0.6032     0.1990    22.0000     7.0000     8.0000    22.0000    23.0000     3.0000     7.0000    23.0000    -3.0005     0.0010    20.7689    41.5366     4.0618     3.0446     0.0000     1.0148    14.4503    14.4503    -0.0000     1.7058     1.0000     0.0000     0.2574     0.2618     1.7289     1.7869     0.0000     0.0000     0.000
     32  -100.7419  -126.1983      5.000     66.000 158424.000      6.690    41.5367     0.0000     0.6032     0.1990    22.0000     7.0000     8.0000    22.0000    23.0000     3.0000     7.0000    23.0000    -3.0005     0.0010    20.7689    41.5367     4.0678     3.0490     0.0000     1.0164    14.4503    14.4503    -0.0000     1.7055     1.0000     0.0000     0.2574     0.2618     1.7268     1.7874     0.0000     0.0000     0.000
     33  -100.9405  -126.2983      5.000     44.000 157543.000      6.653    41.5367    -0.0000     0.6032     0.1990    22.0000     7.0000     8.0000    22.0000    23.0000     3.0000     7.0000    23.0000    -3.0005     0.0010    20.7689    41.5367     4.0736     3.0534     0.0000     1.0178    14.4503    14.4503    -0.0000     1.7055     1.0000     0.0000     0.2573     0.2618     1.7291     1.7873     0.0000     0.0000     0.000
     34  -101.1450  -126.3983      5.000     24.000 158689.000      6.702    41.5367     0.0001     0.6032     0.1990    22.0000     7.0000     8.0000    22.0000    23.0000     3.0000     7.0000    23.0000    -3.0005     0.0010    20.7689    41.5366     4.0796     3.0579     0.0000     1.0195    14.4503    14.4503    -0.0000     1.7052     1.0000     0.0000     0.2573     0.2618     1.7323     1.7877     0.0000     0.0000     0.000
     35  -101.3459  -126.4983      5.000     14.000 158299.000      6.685    41.5367     0.0000     0.6032     0.1990    22.0000     7.0000     8.0000    22.0000    23.0000     3.0000     7.0000    23.0000    -3.0005     0.0010    20.7689    41.5367     4.0855     3.0623     0.0000     1.0210    14.4503    14.4503    -0.0000     1.7075     1.0000     0.0000     0.2574     0.2618     1.7317     1.7880     0.0000     0.0000     0.000
     36  -101.5476  -126.5983      5.000     17.000 159933.000      6.754    41.5367     0.0001     0.6032     0.1990    22.0000     7.0000     8.0000    22.0000    23.0000     3.0000     7.0000    23.0000    -3.0005     0.0010    20.7689    41.5367     4.0914     3.0667     0.0000     1.0226    14.4503    14.4503    -0.0000     1.7054     1.0000     0.0000     0.2573     0.2618     1.7292     1.7875     0.0000     0.0000     0.000
     37  -101.7406  -126.6983      5.000      7.000 157887.000      6.668    41.5367    -0.0001     0.6032     0.1990    22.0000     7.0000     8.0000    22.0000    23.0000     3.0000     7.0000    23.0000    -3.0005     0.0010    20.7689    41.5367     4.0970     3.0709     0.0000     1.0236    14.4503    14.4503    -0.0000     1.7052     1.0000     0.0000     0.2574     0.2618     1.7288     1.7883     0.0000     0.0000     0.000
     38  -101.9402  -126.7983      5.000     12.000 158169.000      6.680    41.5367    -0.0000     0.6032     0.1990    22.0000     7.0000     8.0000    22.0000    23.0000     3.0000     7.0000    23.0000    -3.0005     0.0010    20.7689    41.5366     4.1028     3.0753     0.0000     1.0250    14.4503    14.4503    -0.0000     1.7060     1.0000     0.0000     0.2574     0.2618     1.7309     1.7882     0.0000     0.0000     0.000
     39  -102.1410  -126.8983      5.000      7.000 158530.000      6.695    41.5367    -0.0000     0.6032     0.1990    22.0000     7.0000     8.0000    22.0000    23.0000     3.0000     7.0000    23.0000    -3.0005     0.0010    20.7688    41.5367     4.1086     3.0796     0.0000     1.0265    14.4503    14.4503    -0.0000     1.7052     1.0000     0.0000     0.2574     0.2618     1.7329     1.7885     0.0000     0.0000     0.000
     40  -102.3391  -126.9983      5.000     16.000 157780.000      6.663    41.5367     0.0000     0.6032     0.1990    22.0000     7.0000     8.0000    22.0000    23.0000     3.0000     7.0000    23.0000    -3.0005     0.0010    20.7688    41.5366     4.1143     3.0839     0.0000     1.0279    14.4503    14.4503    -0.0000     1.7063     1.0000     0.0000     0.2574     0.2618     1.7322     1.7884     0.0000     0.0000     0.000
     41  -102.5391  -127.0983      5.000      6.000 158060.000      6.675    41.5367    -0.0000     0.6032     0.1990    22.0000     7.0000     8.0000    22.0000    23.0000     3.0000     7.0000    23.0000    -3.0005     0.0010    20.7688    41.5366     4.1201     3.0883     0.0000     1.0293    14.4503    14.4503    -0.0000     1.7068     1.0000     0.0000     0.2574     0.2618     1.7322     1.7886     0.0000     0.0000     0.000
# Sum of Counts = 3225
# Center of Mass = -98.985667+/-2.465120
# Full Width Half-Maximum = 2.376518+/-0.699190
# 8:21:37 PM  8/12/2024   scan completed.

File: test_data/IPTS32912_HB1A_exp1031/exp1031/Datafiles/HB1A_exp1031_scan0078.dat
# scan = 78
# date = 8/12/2024
# time = 8:38:16 PM
# proposal = 32912
# experiment = Quantum Phase Transition in Transverse Field Ising Ferromagnet HoV6Sn6
# experiment_number = 1031
# command = scanrel s1 1 -1 0.1
# builtin_command = scan s1 @(s1)+1 @(s1)+-1 0.100000
# users = Aashish Sapkota, Benjamin Ueland, Fei Li, Rob McQueeney, Tianxiong Han
# local_contact = Wei Tian, Bing Li
# scan_title = HoV6Sn6, (0.000023 0 0.999676) rocking, T=0.25703 K, H=0 T
# monochromator = PG002
# analyzer = Pg002
# sense = +-+
# collimation = 40-40-40-80
# samplename = HoV6Sn6
# sampletype = crystal
# samplemosaic = 30.000000
# latticeconstants = 5.520013,5.520013,9.152013,90.000000,90.000000,120.000000
# ubmatrix = 0.015667,0.005926,0.108953,0.208596,0.104928,-0.008180,-0.000560,0.180868,0.001176
# mode = 0
# plane_normal = -0.010528,0.003477,0.999939
# ubconf = UB12Aug2024_54830PM.ini
# preset_type = normal 
# preset_channel = time
# preset_value = 5.000000
# def_x = s1
# def_y = detector
# col_headers = 
#   Pt.         s1       time   detector    monitor        mcu         m2      mag_i         s2        sgl        sgu   slitb_bt   slitb_lf   slitb_rt   slitb_tp   slita_bt   slita_lf   slita_rt   slita_tp        stl        stu         a1         a2          q          h          k          l         ei         ef          e        vti       temp     temp_2         lt         ht      1kpot  sorb_temp       sorb  sample_ht persistent_field
      1    -2.1735      5.000     22.000 157722.000      6.661    41.5367     0.0001   -14.9329     0.6032     0.1990    22.0000     7.0000     8.0000    22.0000    23.0000     3.0000     7.0000    23.0000    -3.0005     0.0010    20.7696    41.5367     0.6863    -0.0091    -0.0000     0.9995    14.4503    14.4503    -0.0000     1.6993     1.0000     0.0000     0.2570     0.2614     1.7233     1.7819     0.0000     0.0000     0.000
      2    -2.2735      5.000     29.000 157626.000      6.657    41.5367    -0.0000   -14.9329     0.6032     0.1990    22.0000     7.0000     8.0000    22.0000    23.0000     3.0000     7.0000    23.0000    -3.0005     0.0010    20.7696    41.5367     0.6863    -0.0082    -0.0000     0.9996    14.4503    14.4503    -0.0000     1.6994     1.0000     0.0000     0.2570     0.2615     1.7253     1.7817     0.0000     0.0000     0.000
      3    -2.3735      5.000     24.000 157466.000      6.650    41.5367    -0.0000   -14.9329     0.6032     0.1990    22.0000     7.0000     8.0000    22.0000    23.0000     3.0000     7.0000    23.0000    -3.0005     0.0010    20.7696    41.5367     0.6863    -0.0073    -0.0000     0.9996    14.4503    14.4503    -0.0000     1.7386     1.0000     0.0000     0.2570     0.2615     1.7254     1.7817     0.0000     0.0000     0.000
      4    -2.4735      5.000     26.000 157770.000      6.663    41.5367     0.0000   -14.9329     0.6032     0.1990    22.0000     7.0000     8.0000    22.0000    23.0000     3.0000     7.0000    23.0000    -3.0005     0.0010    20.7696    41.5367     0.6863    -0.0064    -0.0000     0.9996    14.4503    14.4503    -0.0000     1.7041     1.0000     0.0000     0.2571     0.2615     1.7256     1.7825     0.0000     0.0000     0.000
      5    -2.5735      5.000     37.000 158489.000      6.693    41.5367    -0.0000   -14.9329     0.6032     0.1990    22.0000     7.0000     8.0000    22.0000    23.0000     3.0000     7.0000    23.0000    -3.0005     0.0010    20.7696    41.5366     0.6863    -0.0054    -0.0000     0.9996    14.4503    14.4503    -0.0000     1.7003     1.0000     0.0000     0.2571     0.2615     1.7266     1.7823     0.0000     0.0000     0.000
      6    -2.6735      5.000     32.000 157708.000      6.660    41.5367     0.0001   -14.9329     0.6032     0.1990    22.0000     7.0000     8.0000    22.0000    23.0000     3.0000     7.0000    23.0000    -3.0005     0.0010    20.7696    41.5366     0.6863    -0.0045    -0.0000     0.9996    14.4503    14.4503    -0.0000     1.6941     1.0000     0.0000     0.2571     0.2615     1.7267     1.7823     0.0000     0.0000     0.000
      7    -2.7735      5.000     28.000 157286.000      6.642    41.5367    -0.0000   -14.9329     0.6032     0.1990    22.0000     7.0000     8.0000    22.0000    23.0000     3.0000     7.0000    23.0000    -3.0005     0.0010    20.7696    41.5367     0.6863    -0.0036    -0.0000     0.9997    14.4503    14.4503    -0.0000     1.7213     1.0000     0.0000     0.2571     0.2615     1.7266     1.7823     0.0000     0.0000     0.000
      8    -2.8735      5.000     36.000 157253.000      6.641    41.5367    -0.0001   -14.9329     0.6032     0.1990    22.0000     7.0000     8.0000    22.0000    23.0000     3.0000     7.0000    23.0000    -3.0005     0.0010    20.7696    41.5366     0.6863    -0.0027    -0.0000     0.9997    14.4503    14.4503    -0.0000     1.7025     1.0000     0.0000     0.2571     0.2615     1.7277     1.7833     0.0000     0.0000     0.000
      9    -2.9735      5.000     67.000 157094.000      6.634    41.5367     0.0000   -14.9329     0.6032     0.1990    22.0000     7.0000     8.0000    22.0000    23.0000     3.0000     7.0000    23.0000    -3.0005     0.0010    20.7696    41.5367     0.6863    -0.0018    -0.0000     0.9997    14.4503    14.4503    -0.0000     1.6920     1.0000     0.0000     0.2571     0.2615     1.7259     1.7830     0.0000     0.0000     0.000
     10    -3.0735      5.000    158.000 157510.000      6.652    41.5367     0.0001   -14.9329     0.6032     0.1990    22.0000     7.0000     8.0000    22.0000    23.0000     3.0000     7.0000    23.0000    -3.0005     0.0010    20.7696    41.5367     0.6863    -0.0009    -0.0000     0.9997    14.4503    14.4503    -0.0000     1.7197     1.0000     0.0000     0.2571     0.2615     1.7273     1.7832     0.0000     0.0000     0.000
     11    -3.1735      5.000    187.000 157576.000      6.655    41.5367    -0.0000   -14.9329     0.6032     0.1990    22.0000     7.0000     8.0000    22.0000    23.0000     3.0000     7.0000    23.0000    -3.0005     0.0010    20.7696    41.5367     0.6863     0.0000     0.0000     0.9997    14.4503    14.4503    -0.0000     1.7143     1.0000     0.0000     0.2571     0.2615     1.7278     1.7833     0.0000     0.0000     0.000
     12    -3.2735      5.000    145.000 157229.000      6.640    41.5367    -0.0000   -14.9329     0.6032     0.1990    22.0000     7.0000     8.0000    22.0000    23.0000     3.0000     7.0000    23.0000    -3.0005     0.0010    20.7696    41.5367     0.6863     0.0009     0.0000     0.9997    14.4503    14.4503    -0.0000     1.7028     1.0000     0.0000     0.2571     0.2615     1.7277     1.7835     0.0000     0.0000     0.000
     13    -3.3735      5.000     93.000 157550.000      6.653    41.5367    -0.0000   -14.9329     0.6032     0.1990    22.0000     7.0000     8.0000    22.0000    23.0000     3.0000     7.0000    23.0000    -3.0005     0.0010    20.7696    41.5367     0.6863     0.0018     0.0000     0.9997    14.4503    14.4503    -0.0000     1.7035     1.0000     0.0000     0.2571     0.2615     1.7288     1.7841     0.0000     0.0000     0.000
     14    -3.4735      5.000     46.000 157695.000      6.659    41.5367     0.0000   -14.9329     0.6032     0.1990    22.0000     7.0000     8.0000    22.0000    23.0000     3.0000     7.0000    23.0000    -3.0005     0.0010    20.7696    41.5367     0.6863     0.0028     0.0000     0.9997    14.4503    14.4503    -0.0000     1.6986     1.0000     0.0000     0.2571     0.2615     1.7268     1.7833     0.0000     0.0000     0.000
     15    -3.5735      5.000     26.000 156822.000      6.623    41.5367     0.0000   -14.9329     0.6032     0.1990    22.0000     7.0000     8.0000    22.0000    23.0000     3.0000     7.0000    23.0000    -3.0005     0.0010    20.7696    41.5367     0.6863     0.0037     0.0000     0.9996    14.4503    14.4503    -0.0000     1.7006     1.0000     0.0000     0.2571     0.2615     1.7306     1.7841     0.0000     0.0000     0.000
     16    -3.6735      5.000     37.000 158396.000      6.689    41.5367    -0.0000   -14.9329     0.6032     0.1990    22.0000     7.0000     8.0000    22.0000    23.0000     3.0000     7.0000    23.0000    -3.0005     0.0010    20.7696    41.5366     0.6863     0.0046     0.0000     0.9996    14.4503    14.4503    -0.0000     1.7049     1.0000     0.0000     0.2571     0.2615     1.7278     1.7841     0.0000     0.0000     0.000
     17    -3.7735      5.000     32.000 157476.000      6.650    41.5367     0.0001   -14.9329     0.6032     0.1990    22.0000     7.0000     8.0000    22.0000    23.0000     3.0000     7.0000    23.0000    -3.0005     0.0010    20.7696    41.5367     0.6863     0.0055     0.0000     0.9996    14.4503    14.4503    -0.0000     1.7021     1.0000     0.0000     0.2571     0.2615     1.7288     1.7846     0.0000     0.0000     0.000
     18    -3.8735      5.000     22.000 157253.000      6.641    41.5367    -0.0000   -14.9329     0.6032     0.1990    22.0000     7.0000     8.0000    22.0000    23.0000     3.0000     7.0000    23.0000    -3.0005     0.0010    20.7696    41.5366     0.6863     0.0064     0.0000     0.9996    14.4503    14.4503    -0.0000     1.7058     1.0000     0.0000     0.2571     0.2615     1.7279     1.7847     0.0000     0.0000     0.000
     19    -3.9735      5.000     27.000 156102.000      6.592    41.5367    -0.0001   -14.9329     0.6032     0.1990    22.0000     7.0000     8.0000    22.0000    23.0000     3.0000     7.0000    23.0000    -3.0005     0.0010    20.7696    41.5367     0.6863     0.0073     0.0000     0.9996    14.4503    14.4503    -0.0000     1.6924     1.0000     0.0000     0.2571     0.2615     1.7298     1.7845     0.0000     0.0000     0.000
     20    -4.0735      5.000     22.000 157431.000      6.648    41.5367    -0.0000   -14.9329     0.6032     0.1990    22.0000     7.0000     8.0000    22.0000    23.0000     3.0000     7.0000    23.0000    -3.0005     0.0010    20.7696    41.5367     0.6863     0.0082     0.0000     0.9996    14.4503    14.4503    -0.0000     1.7075     1.0000     0.0000     0.2571     0.2615     1.7300     1.7848     0.0000     0.0000     0.000
     21    -4.1735      5.000     27.000 157600.000      6.656    41.5367    -0.0000   -14.9329     0.6032     0.1990    22.0000     7.0000     8.0000    22.0000    23.0000     3.0000     7.0000    23.0000    -3.0005     0.0010    20.7696    41.5367     0.6863     0.0091     0.0000     0.9995    14.4503    14.4503    -0.0000     1.7035     1.0000     0.0000     0.2571     0.2615     1.7301     1.7851     0.0000     0.0000     0.000
# Sum of Counts = 1123
# Center of Mass = -3.176973+/-0.134703
# Full Width Half-Maximum = 0.873059+/-0.052231
# 8:40:26 PM  8/12/2024   scan completed.

File: test_data/IPTS32912_HB1A_exp1031/exp1031/Datafiles/HB1A_exp1031_scan0079.dat
# scan = 79
# date = 8/12/2024
# time = 8:40:32 PM
# proposal = 32912
# experiment = Quantum Phase Transition in Transverse Field Ising Ferromagnet HoV6Sn6
# experiment_number = 1031
# command = th2th 4 -4 0.2
# builtin_command = scan s2 @(s2)+4 @(s2)+-4 0.200000 s1 @(s1)+(4/2) @(s1)+(-4/2) 0.100000
# users = Aashish Sapkota, Benjamin Ueland, Fei Li, Rob McQueeney, Tianxiong Han
# local_contact = Wei Tian, Bing Li
# scan_title = HoV6Sn6, (-0.000019 0 0.99967) th2th, T=0.25711 K, H=0 T
# monochromator = PG002
# analyzer = Pg002
# sense = +-+
# collimation = 40-40-40-80
# samplename = HoV6Sn6
# sampletype = crystal
# samplemosaic = 30.000000
# latticeconstants = 5.520013,5.520013,9.152013,90.000000,90.000000,120.000000
# ubmatrix = 0.015667,0.005926,0.108953,0.208596,0.104928,-0.008180,-0.000560,0.180868,0.001176
# mode = 0
# plane_normal = -0.010528,0.003477,0.999939
# ubconf = UB12Aug2024_54830PM.ini
# preset_type = normal
# preset_channel = time
# preset_value = 5.000000
# def_x = s2
# def_y = detector
# col_headers =
#   Pt.         s2         s1       time   detector    monitor        mcu         m2      mag_i        sgl        sgu   slitb_bt   slitb_lf   slitb_rt   slitb_tp   slita_bt   slita_lf   slita_rt   slita_tp        stl        stu         a1         a2          q          h          k          l         ei         ef          e        vti       temp     temp_2         lt         ht      1kpot  sorb_temp       sorb  sample_ht persistent_field
      1   -10.9330    -1.1735      5.000     45.000 157170.000      6.637    41.5367     0.0001     0.6032     0.1990    22.0000     7.0000     8.0000    22.0000    23.0000     3.0000     7.0000    23.0000    -3.0005     0.0010    20.7697    41.5374     0.5031    -0.0000     0.0000     0.7329    14.4503    14.4498     0.0005     1.7017     1.0000     0.0000     0.2571     0.2616     1.7333     1.7860     0.0000     0.0000     0.000
      2   -11.1339    -1.2735      5.000     32.000 156788.000      6.621    41.5367     0.0001     0.6032     0.1990    22.0000     7.0000     8.0000    22.0000    23.0000     3.0000     7.0000    23.0000    -3.0005     0.0010    20.7696    41.5374     0.5124    -0.0000     0.0000     0.7463    14.4503    14.4498     0.0004     1.7168     1.0000     0.0000     0.2571     0.2616     1.7323     1.7860     0.0000     0.0000     0.000
      3   -11.3341    -1.3735      5.000     44.000 156933.000      6.627    41.5367     0.0000     0.6032     0.1990    22.0000     7.0000     8.0000    22.0000    23.0000     3.0000     7.0000    23.0000    -3.0005     0.0010    20.7695    41.5374     0.5215    -0.0000     0.0000     0.7597    14.4503    14.4498     0.0005     1.6955     1.0000     0.0000     0.2571     0.2616     1.7330     1.7860     0.0000     0.0000     0.000
      4   -11.5357    -1.4735      5.000     33.000 158307.000      6.685    41.5367    -0.0000     0.6032     0.1990    22.0000     7.0000     8.0000    22.0000    23.0000     3.0000     7.0000    23.0000    -3.0005     0.0010    20.7695    41.5373     0.5308    -0.0000     0.0000     0.7731    14.4503    14.4499     0.0004     1.7043     1.0000     0.0000     0.2571     0.2616     1.7326     1.7860     0.0000     0.0000     0.000
      5   -11.7291    -1.5735      5.000     27.000 157486.000      6.651    41.5367    -0.0000     0.6032     0.1990    22.0000     7.0000     8.0000    22.0000    23.0000     3.0000     7.0000    23.0000    -3.0005     0.0010    20.7695    41.5373     0.5396     0.0000     0.0000     0.7860    14.4503    14.4499     0.0004     1.7049     1.0000     0.0000     0.2571     0.2616     1.7325     1.7861     0.0000     0.0000     0.000
      6   -11.9349    -1.6735      5.000     29.000 157533.000      6.653    41.5367    -0.0001     0.6032     0.1990    22.0000     7.0000     8.0000    22.0000    23.0000     3.0000     7.0000    23.0000    -3.0005     0.0010    20.7694    41.5373     0.5491    -0.0000     0.0000     0.7998    14.4503    14.4499     0.0004     1.7022     1.0000     0.0000     0.2572     0.2616     1.7314     1.7862     0.0000     0.0000     0.000
      7   -12.1318    -1.7735      5.000     30.000 157132.000      6.636    41.5367     0.0001     0.6032     0.1990    22.0000     7.0000     8.0000    22.0000    23.0000     3.0000     7.0000    23.0000    -3.0005     0.0010    20.7694    41.5373     0.5581    -0.0000     0.0000     0.8129    14.4503    14.4499     0.0004     1.7055     1.0000     0.0000     0.2571     0.2616     1.7337     1.7862     0.0000     0.0000     0.000
      8   -12.3356    -1.8735      5.000     36.000 157538.000      6.653    41.5367    -0.0000     0.6032     0.1990    22.0000     7.0000     8.0000    22.0000    23.0000     3.0000     7.0000    23.0000    -3.0005     0.0010    20.7694    41.5373     0.5674    -0.0000     0.0000     0.8265    14.4503    14.4499     0.0004     1.7061     1.0000     0.0000     0.2571     0.2616     1.7333     1.7866     0.0000     0.0000     0.000
      9   -12.5306    -1.9735      5.000     31.000 156081.000      6.591    41.5367    -0.0001     0.6032     0.1990    22.0000     7.0000     8.0000    22.0000    23.0000     3.0000     7.0000    23.0000    -3.0005     0.0010    20.7694    41.5373     0.5764     0.0000     0.0000     0.8396    14.4503    14.4499     0.0004     1.7065     1.0000     0.0000     0.2571     0.2616     1.7328     1.7874     0.0000     0.0000     0.000
     10   -12.7284    -2.0735      5.000     38.000 157761.000      6.662    41.5367    -0.0000     0.6032     0.1990    22.0000     7.0000     8.0000    22.0000    23.0000     3.0000     7.0000    23.0000    -3.0005     0.0010    20.7694    41.5373     0.5854     0.0000     0.0000     0.8527    14.4503    14.4499     0.0004     1.7379     1.0000     0.0000     0.2571     0.2616     1.7354     1.7873     0.0000     0.0000     0.000
     11   -12.9358    -2.1735      5.000     32.000 156960.000      6.628    41.5367     0.0001     0.6032     0.1990    22.0000     7.0000     8.0000    22.0000    23.0000     3.0000     7.0000    23.0000    -3.0005     0.0010    20.7694    41.5373     0.5949    -0.0000     0.0000     0.8666    14.4503    14.4499     0.0004     1.7053     1.0000     0.0000     0.2572     0.2616     1.7335     1.7878     0.0000     0.0000     0.000
     12   -13.1313    -2.2735      5.000     30.000 157165.000      6.637    41.5367     0.0001     0.6032     0.1990    22.0000     7.0000     8.0000    22.0000    23.0000     3.0000     7.0000    23.0000    -3.0005     0.0010    20.7694    41.5372     0.6039     0.0000     0.0000     0.8796    14.4503    14.4499     0.0004     1.7073     1.0000     0.0000     0.2572     0.2616     1.7344     1.7881     0.0000     0.0000     0.000
     13   -13.3372    -2.3735      5.000     26.000 156765.000      6.620    41.5367     0.0000     0.6032     0.1990    22.0000     7.0000     8.0000    22.0000    23.0000     3.0000     7.0000    23.0000    -3.0005     0.0010    20.7694    41.5373     0.6133    -0.0000     0.0000     0.8934    14.4503    14.4499     0.0004     1.7083     1.0000     0.0000     0.2571     0.2616     1.7367     1.7888     0.0000     0.0000     0.000
     14   -13.5270    -2.4735      5.000     31.000 157760.000      6.662    41.5367     0.0001     0.6032     0.1990    22.0000     7.0000     8.0000    22.0000    23.0000     3.0000     7.0000    23.0000    -3.0005     0.0010    20.7694    41.5372     0.6220     0.0000     0.0000     0.9060    14.4503    14.4499     0.0004     1.6891     1.0000     0.0000     0.2572     0.2616     1.7374     1.7893     0.0000     0.0000     0.000
     15   -13.7313    -2.5735      5.000     30.000 157146.000      6.636    41.5367     0.0001     0.6032     0.1990    22.0000     7.0000     8.0000    22.0000    23.0000     3.0000     7.0000    23.0000    -3.0005     0.0010    20.7694    41.5372     0.6314     0.0000     0.0000     0.9196    14.4503    14.4499     0.0004     1.7167     1.0000     0.0000     0.2572     0.2616     1.7362     1.7897     0.0000     0.0000     0.000
     16   -13.9318    -2.6735      5.000     28.000 157286.000      6.642    41.5367    -0.0000     0.6032     0.1990    22.0000     7.0000     8.0000    22.0000    23.0000     3.0000     7.0000    23.0000    -3.0005     0.0010    20.7693    41.5372     0.6405     0.0000     0.0000     0.9330    14.4503    14.4499     0.0004     1.7428     1.0000     0.0000     0.2572     0.2616     1.7372     1.7905     0.0000     0.0000     0.000
     17   -14.1349    -2.7735      5.000     28.000 157032.000      6.632    41.5367    -0.0000     0.6032     0.1990    22.0000     7.0000     8.0000    22.0000    23.0000     3.0000     7.0000    23.0000    -3.0005     0.0010    20.7693    41.5373     0.6498    -0.0000     0.0000     0.9465    14.4503    14.4499     0.0004     1.7121     1.0000     0.0000     0.2572     0.2616     1.7395     1.7913     0.0000     0.0000     0.000
     18   -14.3309    -2.8735      5.000     24.000 157360.000      6.645    41.5367    -0.0000     0.6032     0.1990    22.0000     7.0000     8.0000    22.0000    23.0000     3.0000     7.0000    23.0000    -3.0005     0.0010    20.7693    41.5372     0.6588     0.0000     0.0000     0.9596    14.4503    14.4499     0.0004     1.7068     1.0000     0.0000     0.2572     0.2616     1.7394     1.7915     0.0000     0.0000     0.000
     19   -14.5317    -2.9735      5.000     49.000 156261.000      6.599    41.5367     0.0000     0.6032     0.1990    22.0000     7.0000     8.0000    22.0000    23.0000     3.0000     7.0000    23.0000    -3.0005     0.0010    20.7693    41.5372     0.6680     0.0000     0.0000     0.9730    14.4503    14.4499     0.0004     1.7117     1.0000     0.0000     0.2572     0.2616     1.7413     1.7926     0.0000     0.0000     0.000
     20   -14.7361    -3.0735      5.000    154.000 157858.000      6.666    41.5367    -0.0000     0.6032     0.1990    22.0000     7.0000     8.0000    22.0000    23.0000     3.0000     7.0000    23.0000    -3.0005     0.0010    20.7693    41.5372     0.6773    -0.0000     0.0000     0.9866    14.4503    14.4499     0.0004     1.7106     1.0000     0.0000     0.2572     0.2616     1.7400     1.7935     0.0000     0.0000     0.000
     21   -14.9400    -3.1735      5.000    186.000 157302.000      6.643    41.5367     0.0001     0.6032     0.1990    22.0000     7.0000     8.0000    22.0000    23.0000     3.0000     7.0000    23.0000    -3.0005     0.0010    20.7693    41.5372     0.6866    -0.0000     0.0000     1.0001    14.4503    14.4499     0.0004     1.7386     1.0000     0.0000     0.2572     0.2616     1.7411     1.7934     0.0000     0.0000     0.000
     22   -15.1344    -3.2735      5.000    166.000 157600.000      6.656    41.5367     0.0001     0.6032     0.1990    22.0000     7.0000     8.0000    22.0000    23.0000     3.0000     7.0000    23.0000    -3.0005     0.0010    20.7693    41.5372     0.6955    -0.0000     0.0000     1.0131    14.4503    14.4499     0.0004     1.6943     1.0000     0.0000     0.2572     0.2616     1.7414     1.7940     0.0000     0.0000     0.000
     23   -15.3321    -3.3735      5.000     93.000 156890.000      6.626    41.5367     0.0000     0.6032     0.1990    22.0000     7.0000     8.0000    22.0000    23.0000     3.0000     7.0000    23.0000    -3.0005     0.0010    20.7693    41.5372     0.7045     0.0000     0.0000     1.0262    14.4503    14.4499     0.0004     1.7152     1.0000     0.0000     0.2572     0.2616     1.7421     1.7942     0.0000     0.0000     0.000
     24   -15.5306    -3.4735      5.000     40.000 156825.000      6.623    41.5367     0.0001     0.6032     0.1990    22.0000     7.0000     8.0000    22.0000    23.0000     3.0000     7.0000    23.0000    -3.0005     0.0010    20.7693    41.5372     0.7136     0.0000     0.0000     1.0394    14.4503    14.4499     0.0004     1.7215     1.0000     0.0000     0.2572     0.2616     1.7428     1.7947     0.0000     0.0000     0.000
     25   -15.7276    -3.5735      5.000     18.000 157141.000      6.636    41.5367     0.0001     0.6032     0.1990    22.0000     7.0000     8.0000    22.0000    23.0000     3.0000     7.0000    23.0000    -3.0005     0.0010    20.7693    41.5372     0.7226     0.0000     0.0000     1.0525    14.4503    14.4499     0.0004     1.6706     1.0000     0.0000     0.2572     0.2616     1.7428     1.7948     0.0000     0.0000     0.000
     26   -15.9335    -3.6735      5.000     30.000 157881.000      6.667    41.5367    -0.0000     0.6032     0.1990    22.0000     7.0000     8.0000    22.0000    23.0000     3.0000     7.0000    23.0000    -3.0005     0.0010    20.7693    41.5372     0.7320    -0.0000     0.0000     1.0662    14.4503    14.4499     0.0004     1.7155     1.0000     0.0000     0.2572     0.2616     1.7413     1.7951     0.0000     0.0000     0.000
     27   -16.1269    -3.7735      5.000     18.000 157049.000      6.632    41.5367     0.0001     0.6032     0.1990    22.0000     7.0000     8.0000    22.0000    23.0000     3.0000     7.0000    23.0000    -3.0005     0.0010    20.7693    41.5373     0.7408     0.0000     0.0000     1.0791    14.4503    14.4499     0.0004     1.6937     1.0000     0.0000     0.2572     0.2616     1.7438     1.7951     0.0000     0.0000     0.000
     28   -16.3317    -3.8735      5.000     28.000 157425.000      6.648    41.5367    -0.0000     0.6032     0.1990    22.0000     7.0000     8.0000    22.0000    23.0000     3.0000     7.0000    23.0000    -3.0005     0.0010    20.7693    41.5372     0.7502     0.0000     0.0000     1.0927    14.4503    14.4499     0.0003     1.7153     1.0000     0.0000     0.2572     0.2616     1.7443     1.7954     0.0000     0.0000     0.000
     29   -16.5292    -3.9735      5.000     17.000 157769.000      6.663    41.5367    -0.0000     0.6032     0.1990    22.0000     7.0000     8.0000    22.0000    23.0000     3.0000     7.0000    23.0000    -3.0005     0.0010    20.7692    41.5372     0.7592     0.0000     0.0000     1.1058    14.4503    14.4499     0.0003     1.7638     1.0000     0.0000     0.2572     0.2616     1.7434     1.7953     0.0000     0.0000     0.000
     30   -16.7315    -4.0735      5.000     25.000 157151.000      6.637    41.5367     0.0001     0.6032     0.1990    22.0000     7.0000     8.0000    22.0000    23.0000     3.0000     7.0000    23.0000    -3.0005     0.0010    20.7693    41.5372     0.7684     0.0000     0.0000     1.1193    14.4503    14.4499     0.0004     1.7004     1.0000     0.0000     0.2572     0.2617     1.7446     1.7952     0.0000     0.0000     0.000
     31   -16.9335    -4.1735      5.000     16.000 157075.000      6.633    41.5367    -0.0001     0.6032     0.1990    22.0000     7.0000     8.0000    22.0000    23.0000     3.0000     7.0000    23.0000    -3.0005     0.0010    20.7692    41.5372     0.7776    -0.0000     0.0000     1.1327    14.4503    14.4499     0.0004     1.6979     1.0000     0.0000     0.2572     0.2617     1.7444     1.7951     0.0000     0.0000     0.000
     32   -17.1312    -4.2735      5.000     30.000 157386.000      6.646    41.5367    -0.0000     0.6032     0.1990    22.0000     7.0000     8.0000    22.0000    23.0000     3.0000     7.0000    23.0000    -3.0005     0.0010    20.7692    41.5372     0.7866     0.0000     0.0000     1.1458    14.4503    14.4499     0.0004     1.7041     1.0000     0.0000     0.2572     0.2617     1.7426     1.7943     0.0000     0.0000     0.000
     33   -17.3315    -4.3735      5.000     20.000 157671.000      6.659    41.5367    -0.0000     0.6032     0.1990    22.0000     7.0000     8.0000    22.0000    23.0000     3.0000     7.0000    23.0000    -3.0005     0.0010    20.7693    41.5372     0.7958     0.0000     0.0000     1.1591    14.4503    14.4499     0.0004     1.7058     1.0000     0.0000     0.2573     0.2617     1.7421     1.7945     0.0000     0.0000     0.000
     34   -17.5316    -4.4735      5.000     23.000 157254.000      6.641    41.5367     0.0000     0.6032     0.1990    22.0000     7.0000     8.0000    22.0000    23.0000     3.0000     7.0000    23.0000    -3.0005     0.0010    20.7692    41.5372     0.8049     0.0000     0.0000     1.1724    14.4503    14.4499     0.0004     1.7147     1.0000     0.0000     0.2573     0.2617     1.7416     1.7935     0.0000     0.0000     0.000
     35   -17.7342    -4.5735      5.000     21.000 158400.000      6.689    41.5367     0.0001     0.6032     0.1990    22.0000     7.0000     8.0000    22.0000    23.0000     3.0000     7.0000    23.0000    -3.0005     0.0010    20.7692    41.5372     0.8141    -0.0000     0.0000     1.1858    14.4503    14.4499     0.0004     1.7122     1.0000     0.0000     0.2573     0.2617     1.7390     1.7934     0.0000     0.0000     0.000
     36   -17.9367    -4.6735      5.000     15.000 157453.000      6.649    41.5367     0.0000     0.6032     0.1990    22.0000     7.0000     8.0000    22.0000    23.0000     3.0000     7.0000    23.0000    -3.0005     0.0010    20.7692    41.5372     0.8233    -0.0000     0.0000     1.1993    14.4503    14.4499     0.0004     1.7345     1.0000     0.0000     0.2573     0.2617     1.7408     1.7927     0.0000     0.0000     0.000
     37   -18.1346    -4.7735      5.000     18.000 157482.000      6.651    41.5367     0.0001     0.6032     0.1990    22.0000     7.0000     8.0000    22.0000    23.0000     3.0000     7.0000    23.0000    -3.0005     0.0010    20.7692    41.5372     0.8323    -0.0000     0.0000     1.2124    14.4503    14.4499     0.0004     1.7122     1.0000     0.0000     0.2573     0.2617     1.7372     1.7924     0.0000     0.0000     0.000
     38   -18.3339    -4.8735      5.000     14.000 158024.000      6.673    41.5367    -0.0001     0.6032     0.1990    22.0000     7.0000     8.0000    22.0000    23.0000     3.0000     7.0000    23.0000    -3.0005     0.0010    20.7692    41.5372     0.8414    -0.0000     0.0000     1.2256    14.4503    14.4499     0.0004     1.7112     1.0000     0.0000     0.2573     0.2617     1.7414     1.7913     0.0000     0.0000     0.000
     39   -18.5339    -4.9735      5.000     19.000 156698.000      6.617    41.5367     0.0000     0.6032     0.1990    22.0000     7.0000     8.0000    22.0000    23.0000     3.0000     7.0000    23.0000    -3.0005     0.0010    20.7692    41.5373     0.8505    -0.0000     0.0000     1.2388    14.4503    14.4499     0.0004     1.6988     1.0000     0.0000     0.2573     0.2617     1.7365     1.7910     0.0000     0.0000     0.000
     40   -18.7306    -5.0735      5.000     22.000 158236.000      6.682    41.5367     0.0000     0.6032     0.1990    22.0000     7.0000     8.0000    22.0000    23.0000     3.0000     7.0000    23.0000    -3.0005     0.0010    20.7692    41.5372     0.8595     0.0000     0.0000     1.2519    14.4503    14.4499     0.0004     1.7108     1.0000     0.0000     0.2573     0.2617     1.7395     1.7898     0.0000     0.0000     0.000
     41   -18.9319    -5.1735      5.000     15.000 156935.000      6.627    41.5367     0.0001     0.6032     0.1990    22.0000     7.0000     8.0000    22.0000    23.0000     3.0000     7.0000    23.0000    -3.0005     0.0010    20.7692    41.5372     0.8686     0.0000     0.0000     1.2652    14.4503    14.4499     0.0004     1.7106     1.0000     0.0000     0.2573     0.2617     1.7376     1.7892     0.0000     0.0000     0.000
# Sum of Counts = 1611
# Center of Mass = -14.600538+/-0.516687
# Full Width Half-Maximum = 3.862902+/-0.169966
# 8:45:21 PM  8/12/2024   scan completed.
