Repository: neutrons/TAVI

# TAVI, Triple-Axis data VIsualization toolkit
TAVI can be installed locally as a standard conda package and has been deployed on ORNL's analysis cluster.

File: test_data/IPTS32912_HB1A_exp1031/exp1031/Datafiles/HB1A_exp1031_scan0080.dat
# scan = 80
# date = 8/12/2024
# time = 8:45:45 PM
# proposal = 32912
# experiment = Quantum Phase Transition in Transverse Field Ising Ferromagnet HoV6Sn6
# experiment_number = 1031
# command = scanrel s1 1 -1 0.1
# builtin_command = scan s1 @(s1)+1 @(s1)+-1 0.100000
# users = Aashish Sapkota, Benjamin Ueland, Fei Li, Rob McQueeney, Tianxiong Han
# local_contact = Wei Tian, Bing Li
# scan_title = HoV6Sn6, (-0.000033 0 1.999981) rocking, T=0.25731 K, H=0 T
# monochromator = PG002
# analyzer = Pg002
# sense = +-+
# collimation = 40-40-40-80
# samplename = HoV6Sn6
# sampletype = crystal
# samplemosaic = 30.000000
# latticeconstants = 5.520013,5.520013,9.152013,90.000000,90.000000,120.000000
# ubmatrix = 0.015667,0.005926,0.108953,0.208596,0.104928,-0.008180,-0.000560,0.180868,0.001176
# mode = 0
# plane_normal = -0.010528,0.003477,0.999939
# ubconf = UB12Aug2024_54830PM.ini
# preset_type = normal
# preset_channel = time
# preset_value = 5.000000
# def_x = s1
# def_y = detector
# col_headers =
#   Pt.         s1       time   detector    monitor        mcu         m2      mag_i         s2        sgl        sgu   slitb_bt   slitb_lf   slitb_rt   slitb_tp   slita_bt   slita_lf   slita_rt   slita_tp        stl        stu         a1         a2          q          h          k          l         ei         ef          e        vti       temp     temp_2         lt         ht      1kpot  sorb_temp       sorb  sample_ht persistent_field
      1    -9.7732      5.000     28.000 156821.000      6.623    41.5367     0.0000   -30.1376     0.6032     0.1990    22.0000     7.0000     8.0000    22.0000    23.0000     3.0000     7.0000    23.0000    -3.0005     0.0010    20.7690    41.5374     1.3731    -0.0183    -0.0000     1.9997    14.4503    14.4498     0.0005     1.6867     1.0000     0.0000     0.2573     0.2617     1.7330     1.7859     0.0000     0.0000     0.000
      2    -9.8732      5.000     34.000 155692.000      6.575    41.5367    -0.0000   -30.1376     0.6032     0.1990    22.0000     7.0000     8.0000    22.0000    23.0000     3.0000     7.0000    23.0000    -3.0005     0.0010    20.7690    41.5374     1.3731    -0.0164    -0.0000     1.9998    14.4503    14.4498     0.0005     1.6914     1.0000     0.0000     0.2573     0.2617     1.7327     1.7851     0.0000     0.0000     0.000
      3    -9.9732      5.000     41.000 156882.000      6.625    41.5367    -0.0000   -30.1376     0.6032     0.1990    22.0000     7.0000     8.0000    22.0000    23.0000     3.0000     7.0000    23.0000    -3.0005     0.0010    20.7690    41.5374     1.3731    -0.0146    -0.0000     1.9998    14.4503    14.4498     0.0005     1.7046     1.0000     0.0000     0.2573     0.2617     1.7340     1.7849     0.0000     0.0000     0.000
      4   -10.0732      5.000     76.000 157625.000      6.657    41.5367    -0.0000   -30.1376     0.6032     0.1990    22.0000     7.0000     8.0000    22.0000    23.0000     3.0000     7.0000    23.0000    -3.0005     0.0010    20.7690    41.5374     1.3731    -0.0128    -0.0000     1.9999    14.4503    14.4498     0.0005     1.6953     1.0000     0.0000     0.2573     0.2617     1.7311     1.7841     0.0000     0.0000     0.000
      5   -10.1732      5.000    103.000 156004.000      6.588    41.5367    -0.0000   -30.1376     0.6032     0.1990    22.0000     7.0000     8.0000    22.0000    23.0000     3.0000     7.0000    23.0000    -3.0005     0.0010    20.7690    41.5374     1.3731    -0.0110    -0.0000     1.9999    14.4503    14.4498     0.0005     1.7034     1.0000     0.0000     0.2573     0.2617     1.7302     1.7828     0.0000     0.0000     0.000
      6   -10.2732      5.000    141.000 156869.000      6.625    41.5367    -0.0001   -30.1376     0.6032     0.1990    22.0000     7.0000     8.0000    22.0000    23.0000     3.0000     7.0000    23.0000    -3.0005     0.0010    20.7690    41.5374     1.3731    -0.0092    -0.0000     1.9999    14.4503    14.4498     0.0005     1.6985     1.0000     0.0000     0.2573     0.2617     1.7307     1.7828     0.0000     0.0000     0.000
      7   -10.3732      5.000    382.000 156041.000      6.590    41.5367     0.0000   -30.1376     0.6032     0.1990    22.0000     7.0000     8.0000    22.0000    23.0000     3.0000     7.0000    23.0000    -3.0005     0.0010    20.7690    41.5374     1.3731    -0.0073    -0.0000     2.0000    14.4503    14.4498     0.0005     1.6855     1.0000     0.0000     0.2573     0.2617     1.7266     1.7817     0.0000     0.0000     0.000
      8   -10.4732      5.000   1457.000 156538.000      6.611    41.5367     0.0001   -30.1376     0.6032     0.1990    22.0000     7.0000     8.0000    22.0000    23.0000     3.0000     7.0000    23.0000    -3.0005     0.0010    20.7691    41.5374     1.3731    -0.0055    -0.0000     2.0000    14.4503    14.4498     0.0005     1.6982     1.0000     0.0000     0.2573     0.2617     1.7287     1.7809     0.0000     0.0000     0.000
      9   -10.5732      5.000   5051.000 156090.000      6.592    41.5367     0.0001   -30.1377     0.6032     0.1990    22.0000     7.0000     8.0000    22.0000    23.0000     3.0000     7.0000    23.0000    -3.0005     0.0010    20.7691    41.5374     1.3731    -0.0037    -0.0000     2.0000    14.4503    14.4498     0.0004     1.7056     1.0000     0.0000     0.2573     0.2617     1.7272     1.7807     0.0000     0.0000     0.000
     10   -10.6732      5.000  10232.000 156661.000      6.616    41.5367    -0.0000   -30.1376     0.6032     0.1990    22.0000     7.0000     8.0000    22.0000    23.0000     3.0000     7.0000    23.0000    -3.0005     0.0010    20.7690    41.5374     1.3731    -0.0019    -0.0000     2.0000    14.4503    14.4498     0.0004     1.7213     1.0000     0.0000     0.2573     0.2617     1.7279     1.7800     0.0000     0.0000     0.000
     11   -10.7732      5.000  12598.000 156504.000      6.609    41.5367     0.0001   -30.1377     0.6032     0.1990    22.0000     7.0000     8.0000    22.0000    23.0000     3.0000     7.0000    23.0000    -3.0005     0.0010    20.7691    41.5374     1.3731    -0.0000     0.0000     2.0000    14.4503    14.4498     0.0005     1.6959     1.0000     0.0000     0.2574     0.2617     1.7254     1.7797     0.0000     0.0000     0.000
     12   -10.8732      5.000   8982.000 157100.000      6.634    41.5367     0.0001   -30.1377     0.6032     0.1990    22.0000     7.0000     8.0000    22.0000    23.0000     3.0000     7.0000    23.0000    -3.0005     0.0010    20.7691    41.5374     1.3731     0.0018     0.0000     2.0000    14.4503    14.4498     0.0004     1.6921     1.0000     0.0000     0.2573     0.2617     1.7247     1.7788     0.0000     0.0000     0.000
     13   -10.9732      5.000   3826.000 157114.000      6.635    41.5367     0.0000   -30.1377     0.6032     0.1990    22.0000     7.0000     8.0000    22.0000    23.0000     3.0000     7.0000    23.0000    -3.0005     0.0010    20.7691    41.5373     1.3731     0.0036     0.0000     2.0000    14.4503    14.4499     0.0004     1.6870     1.0000     0.0000     0.2573     0.2617     1.7229     1.7789     0.0000     0.0000     0.000
     14   -11.0732      5.000    938.000 157587.000      6.655    41.5367    -0.0000   -30.1377     0.6032     0.1990    22.0000     7.0000     8.0000    22.0000    23.0000     3.0000     7.0000    23.0000    -3.0005     0.0010    20.7691    41.5373     1.3731     0.0054     0.0000     2.0000    14.4503    14.4499     0.0004     1.6849     1.0000     0.0000     0.2573     0.2617     1.7254     1.7787     0.0000     0.0000     0.000
     15   -11.1732      5.000    236.000 157153.000      6.637    41.5367    -0.0000   -30.1377     0.6032     0.1990    22.0000     7.0000     8.0000    22.0000    23.0000     3.0000     7.0000    23.0000    -3.0005     0.0010    20.7691    41.5373     1.3731     0.0073     0.0000     2.0000    14.4503    14.4499     0.0004     1.6825     1.0000     0.0000     0.2573     0.2617     1.7265     1.7778     0.0000     0.0000     0.000
     16   -11.2732      5.000     87.000 156919.000      6.627    41.5367     0.0001   -30.1377     0.6032     0.1990    22.0000     7.0000     8.0000    22.0000    23.0000     3.0000     7.0000    23.0000    -3.0005     0.0010    20.7691    41.5373     1.3731     0.0091     0.0000     1.9999    14.4503    14.4499     0.0004     1.6984     1.0000     0.0000     0.2573     0.2617     1.7260     1.7771     0.0000     0.0000     0.000
     17   -11.3732      5.000     56.000 157464.000      6.650    41.5367     0.0001   -30.1377     0.6032     0.1990    22.0000     7.0000     8.0000    22.0000    23.0000     3.0000     7.0000    23.0000    -3.0005     0.0010    20.7691    41.5373     1.3731     0.0109     0.0000     1.9999    14.4503    14.4499     0.0004     1.6708     1.0000     0.0000     0.2573     0.2617     1.7246     1.7771     0.0000     0.0000     0.000
     18   -11.4732      5.000     39.000 156654.000      6.616    41.5367    -0.0000   -30.1377     0.6032     0.1990    22.0000     7.0000     8.0000    22.0000    23.0000     3.0000     7.0000    23.0000    -3.0005     0.0010    20.7691    41.5373     1.3731     0.0127     0.0000     1.9999    14.4503    14.4499     0.0004     1.7008     1.0000     0.0000     0.2573     0.2617     1.7223     1.7765     0.0000     0.0000     0.000
     19   -11.5732      5.000     34.000 157185.000      6.638    41.5367    -0.0000   -30.1377     0.6032     0.1990    22.0000     7.0000     8.0000    22.0000    23.0000     3.0000     7.0000    23.0000    -3.0005     0.0010    20.7691    41.5373     1.3731     0.0146     0.0000     1.9998    14.4503    14.4499     0.0004     1.7025     1.0000     0.0000     0.2573     0.2617     1.7240     1.7764     0.0000     0.0000     0.000
     20   -11.6732      5.000     45.000 156904.000      6.626    41.5367    -0.0000   -30.1377     0.6032     0.1990    22.0000     7.0000     8.0000    22.0000    23.0000     3.0000     7.0000    23.0000    -3.0005     0.0010    20.7691    41.5373     1.3731     0.0164     0.0000     1.9998    14.4503    14.4499     0.0004     1.6952     1.0000     0.0000     0.2573     0.2617     1.7237     1.7759     0.0000     0.0000     0.000
     21   -11.7732      5.000     59.000 156805.000      6.622    41.5367    -0.0000   -30.1377     0.6032     0.1990    22.0000     7.0000     8.0000    22.0000    23.0000     3.0000     7.0000    23.0000    -3.0005     0.0010    20.7691    41.5373     1.3731     0.0182     0.0000     1.9997    14.4503    14.4499     0.0004     1.6820     1.0000     0.0000     0.2573     0.2617     1.7222     1.7757     0.0000     0.0000     0.000
# Sum of Counts = 44445
# Center of Mass = -10.759027+/-0.072178
# Full Width Half-Maximum = 0.331671+/-0.037865
# 8:47:54 PM  8/12/2024   scan completed.

File: test_data/IPTS32912_HB1A_exp1031/exp1031/Datafiles/HB1A_exp1031_scan0082.dat
# scan = 82
# date = 8/12/2024
# time = 8:53:14 PM
# proposal = 32912
# experiment = Quantum Phase Transition in Transverse Field Ising Ferromagnet HoV6Sn6
# experiment_number = 1031
# command = scanrel s1 1 -1 0.1
# builtin_command = scan s1 @(s1)+1 @(s1)+-1 0.100000
# users = Aashish Sapkota, Benjamin Ueland, Fei Li, Rob McQueeney, Tianxiong Han
# local_contact = Wei Tian, Bing Li
# scan_title = HoV6Sn6, (0.000013 0 2.99983) rocking, T=0.25714 K, H=0 T
# monochromator = PG002
# analyzer = Pg002
# sense = +-+
# collimation = 40-40-40-80
# samplename = HoV6Sn6
# sampletype = crystal
# samplemosaic = 30.000000
# latticeconstants = 5.520013,5.520013,9.152013,90.000000,90.000000,120.000000
# ubmatrix = 0.015667,0.005926,0.108953,0.208596,0.104928,-0.008180,-0.000560,0.180868,0.001176
# mode = 0
# plane_normal = -0.010528,0.003477,0.999939
# ubconf = UB12Aug2024_54830PM.ini
# preset_type = normal 
# preset_channel = time
# preset_value = 5.000000
# def_x = s1
# def_y = detector
# col_headers = 
#   Pt.         s1       time   detector    monitor        mcu         m2      mag_i         s2        sgl        sgu   slitb_bt   slitb_lf   slitb_rt   slitb_tp   slita_bt   slita_lf   slita_rt   slita_tp        stl        stu         a1         a2          q          h          k          l         ei         ef          e        vti       temp     temp_2         lt         ht      1kpot  sorb_temp       sorb  sample_ht persistent_field
      1   -17.6568      5.000     23.000 156611.000      6.614    41.5367    -0.0000   -45.9019     0.6032     0.1990    22.0000     7.0000     8.0000    22.0000    23.0000     3.0000     7.0000    23.0000    -3.0005     0.0010    20.7688    41.5372     2.0595    -0.0273    -0.0000     2.9994    14.4503    14.4500     0.0003     1.6840     1.0000     0.0000     0.2571     0.2615     1.7121     1.7639     0.0000     0.0000     0.000
      2   -17.7568      5.000     33.000 155972.000      6.587    41.5367    -0.0000   -45.9020     0.6032     0.1990    22.0000     7.0000     8.0000    22.0000    23.0000     3.0000     7.0000    23.0000    -3.0005     0.0010    20.7688    41.5372     2.0595    -0.0246    -0.0000     2.9995    14.4503    14.4500     0.0003     1.7025     1.0000     0.0000     0.2571     0.2615     1.7094     1.7634     0.0000     0.0000     0.000
      3   -17.8568      5.000     35.000 156735.000      6.619    41.5367    -0.0001   -45.9020     0.6032     0.1990    22.0000     7.0000     8.0000    22.0000    23.0000     3.0000     7.0000    23.0000    -3.0005     0.0010    20.7688    41.5372     2.0595    -0.0219    -0.0000     2.9995    14.4503    14.4500     0.0003     1.6968     1.0000     0.0000     0.2571     0.2615     1.7097     1.7625     0.0000     0.0000     0.000
      4   -17.9568      5.000     32.000 156976.000      6.629    41.5367     0.0001   -45.9020     0.6032     0.1990    22.0000     7.0000     8.0000    22.0000    23.0000     3.0000     7.0000    23.0000    -3.0005     0.0010    20.7688    41.5372     2.0595    -0.0191    -0.0000     2.9996    14.4503    14.4500     0.0003     1.6759     1.0000     0.0000     0.2571     0.2615     1.7101     1.7622     0.0000     0.0000     0.000
      5   -18.0568      5.000     42.000 155742.000      6.577    41.5367    -0.0000   -45.9021     0.6032     0.1990    22.0000     7.0000     8.0000    22.0000    23.0000     3.0000     7.0000    23.0000    -3.0005     0.0010    20.7688    41.5371     2.0595    -0.0164    -0.0000     2.9997    14.4503    14.4500     0.0003     1.6693     1.0000     0.0000     0.2571     0.2615     1.7089     1.7614     0.0000     0.0000     0.000
      6   -18.1568      5.000     76.000 156773.000      6.621    41.5367     0.0001   -45.9021     0.6032     0.1990    22.0000     7.0000     8.0000    22.0000    23.0000     3.0000     7.0000    23.0000    -3.0005     0.0010    20.7688    41.5371     2.0595    -0.0137    -0.0000     2.9997    14.4503    14.4500     0.0003     1.7005     1.0000     0.0000     0.2571     0.2615     1.7070     1.7604     0.0000     0.0000     0.000
      7   -18.2568      5.000    170.000 156787.000      6.621    41.5367     0.0001   -45.9021     0.6032     0.1990    22.0000     7.0000     8.0000    22.0000    23.0000     3.0000     7.0000    23.0000    -3.0005     0.0010    20.7688    41.5371     2.0595    -0.0109    -0.0000     2.9998    14.4503    14.4500     0.0003     1.7141     1.0000     0.0000     0.2571     0.2615     1.7076     1.7604     0.0000     0.0000     0.000
      8   -18.3568      5.000    676.000 157211.000      6.639    41.5367     0.0001   -45.9021     0.6032     0.1990    22.0000     7.0000     8.0000    22.0000    23.0000     3.0000     7.0000    23.0000    -3.0005     0.0010    20.7688    41.5371     2.0595    -0.0082    -0.0000     2.9998    14.4503    14.4500     0.0003     1.7275     1.0000     0.0000     0.2571     0.2615     1.7050     1.7597     0.0000     0.0000     0.000
      9   -18.4568      5.000   1902.000 156558.000      6.612    41.5367     0.0001   -45.9022     0.6032     0.1990    22.0000     7.0000     8.0000    22.0000    23.0000     3.0000     7.0000    23.0000    -3.0005     0.0010    20.7688    41.5371     2.0595    -0.0055    -0.0000     2.9998    14.4503    14.4500     0.0003     1.6338     1.0000     0.0000     0.2571     0.2615     1.7081     1.7598     0.0000     0.0000     0.000
     10   -18.5568      5.000   3683.000 156934.000      6.627    41.5367     0.0000   -45.9022     0.6032     0.1990    22.0000     7.0000     8.0000    22.0000    23.0000     3.0000     7.0000    23.0000    -3.0005     0.0010    20.7688    41.5371     2.0595    -0.0027    -0.0000     2.9998    14.4503    14.4500     0.0003     1.6754     1.0000     0.0000     0.2571     0.2615     1.7066     1.7595     0.0000     0.0000     0.000
     11   -18.6568      5.000   4440.000 157290.000      6.642    41.5367    -0.0000   -45.9022     0.6032     0.1990    22.0000     7.0000     8.0000    22.0000    23.0000     3.0000     7.0000    23.0000    -3.0005     0.0010    20.7688    41.5371     2.0595     0.0000     0.0000     2.9998    14.4503    14.4500     0.0003     1.6979     1.0000     0.0000     0.2571     0.2615     1.7064     1.7597     0.0000     0.0000     0.000
     12   -18.7568      5.000   3122.000 157391.000      6.647    41.5367    -0.0000   -45.9022     0.6032     0.1990    22.0000     7.0000     8.0000    22.0000    23.0000     3.0000     7.0000    23.0000    -3.0005     0.0010    20.7688    41.5371     2.0595     0.0027     0.0000     2.9998    14.4503    14.4500     0.0003     1.6669     1.0000     0.0000     0.2571     0.2615     1.7059     1.7592     0.0000     0.0000     0.000
     13   -18.8568      5.000   1266.000 156841.000      6.623    41.5367    -0.0000   -45.9023     0.6032     0.1990    22.0000     7.0000     8.0000    22.0000    23.0000     3.0000     7.0000    23.0000    -3.0005     0.0010    20.7688    41.5371     2.0595     0.0055     0.0000     2.9998    14.4503    14.4500     0.0003     1.6768     1.0000     0.0000     0.2571     0.2615     1.7064     1.7596     0.0000     0.0000     0.000
     14   -18.9568      5.000    351.000 156968.000      6.629    41.5367     0.0000   -45.9023     0.6032     0.1990    22.0000     7.0000     8.0000    22.0000    23.0000     3.0000     7.0000    23.0000    -3.0005     0.0010    20.7688    41.5371     2.0595     0.0082     0.0000     2.9998    14.4503    14.4500     0.0003     1.6713     1.0000     0.0000     0.2571     0.2615     1.7064     1.7595     0.0000     0.0000     0.000
     15   -19.0568      5.000     77.000 156681.000      6.617    41.5367     0.0001   -45.9023     0.6032     0.1990    22.0000     7.0000     8.0000    22.0000    23.0000     3.0000     7.0000    23.0000    -3.0005     0.0010    20.7688    41.5371     2.0595     0.0110     0.0000     2.9998    14.4503    14.4500     0.0003     1.6677     1.0000     0.0000     0.2571     0.2615     1.7050     1.7597     0.0000     0.0000     0.000
     16   -19.1568      5.000     51.000 157330.000      6.644    41.5367     0.0001   -45.9023     0.6032     0.1990    22.0000     7.0000     8.0000    22.0000    23.0000     3.0000     7.0000    23.0000    -3.0005     0.0010    20.7688    41.5371     2.0595     0.0137     0.0000     2.9997    14.4503    14.4500     0.0003     1.6615     1.0000     0.0000     0.2571     0.2615     1.7077     1.7601     0.0000     0.0000     0.000
     17   -19.2568      5.000     44.000 156952.000      6.628    41.5367     0.0000   -45.9024     0.6032     0.1990    22.0000     7.0000     8.0000    22.0000    23.0000     3.0000     7.0000    23.0000    -3.0005     0.0010    20.7688    41.5371     2.0595     0.0164     0.0000     2.9997    14.4503    14.4500     0.0003     1.6795     1.0000     0.0000     0.2571     0.2615     1.7098     1.7605     0.0000     0.0000     0.000
     18   -19.3568      5.000     28.000 156823.000      6.623    41.5367    -0.0000   -45.9024     0.6032     0.1990    22.0000     7.0000     8.0000    22.0000    23.0000     3.0000     7.0000    23.0000    -3.0005     0.0010    20.7688    41.5371     2.0595     0.0192     0.0000     2.9996    14.4503    14.4500     0.0003     1.6769     1.0000     0.0000     0.2571     0.2615     1.7090     1.7607     0.0000     0.0000     0.000
     19   -19.4568      5.000     36.000 157691.000      6.659    41.5367    -0.0000   -45.9024     0.6032     0.1990    22.0000     7.0000     8.0000    22.0000    23.0000     3.0000     7.0000    23.0000    -3.0005     0.0010    20.7688    41.5371     2.0595     0.0219     0.0000     2.9996    14.4503    14.4500     0.0003     1.6816     1.0000     0.0000     0.2571     0.2615     1.7096     1.7613     0.0000     0.0000     0.000
     20   -19.5568      5.000     23.000 157623.000      6.656    41.5367     0.0000   -45.9025     0.6032     0.1990    22.0000     7.0000     8.0000    22.0000    23.0000     3.0000     7.0000    23.0000    -3.0005     0.0010    20.7688    41.5371     2.0595     0.0246     0.0000     2.9995    14.4503    14.4500     0.0003     1.6494     1.0000     0.0000     0.2571     0.2615     1.7092     1.7616     0.0000     0.0000     0.000
     21   -19.6568      5.000     42.000 156451.000      6.607    41.5367    -0.0000   -45.9025     0.6032     0.1990    22.0000     7.0000     8.0000    22.0000    23.0000     3.0000     7.0000    23.0000    -3.0005     0.0010    20.7688    41.5371     2.0595     0.0274     0.0000     2.9994    14.4503    14.4500     0.0003     1.6894     1.0000     0.0000     0.2571     0.2615     1.7111     1.7623     0.0000     0.0000     0.000
# Sum of Counts = 16152
# Center of Mass = -18.636908+/-0.207389
# Full Width Half-Maximum = 0.375130+/-0.096245
# 8:55:23 PM  8/12/2024   scan completed.

File: test_data/IPTS32912_HB1A_exp1031/exp1031/Datafiles/HB1A_exp1031_scan0091.dat
# scan = 91
# date = 8/12/2024
# time = 9:53:51 PM
# proposal = 32912
# experiment = Quantum Phase Transition in Transverse Field Ising Ferromagnet HoV6Sn6
# experiment_number = 1031
# command = scanrel s1 0.8 -0.8 0.1
# builtin_command = scan s1 @(s1)+0.8 @(s1)+-0.8 0.100000
# users = Aashish Sapkota, Benjamin Ueland, Fei Li, Rob McQueeney, Tianxiong Han
# local_contact = Wei Tian, Bing Li
# scan_title = HoV6Sn6, (0.000008 0 4.999884) rocking, T=0.25663 K, H=0 T
# monochromator = PG002
# analyzer = Pg002
# sense = +-+
# collimation = 40-40-40-80
# samplename = HoV6Sn6
# sampletype = crystal
# samplemosaic = 30.000000
# latticeconstants = 5.520013,5.520013,9.152013,90.000000,90.000000,120.000000
# ubmatrix = 0.015667,0.005926,0.108953,0.208596,0.104928,-0.008180,-0.000560,0.180868,0.001176
# mode = 0
# plane_normal = -0.010528,0.003477,0.999939
# ubconf = UB12Aug2024_54830PM.ini
# preset_type = normal 
# preset_channel = time
# preset_value = 60.000000
# def_x = s1
# def_y = detector
# col_headers = 
#   Pt.         s1       time   detector    monitor        mcu         m2      mag_i         s2        sgl        sgu   slitb_bt   slitb_lf   slitb_rt   slitb_tp   slita_bt   slita_lf   slita_rt   slita_tp        stl        stu         a1         a2          q          h          k          l         ei         ef          e        vti       temp     temp_2         lt         ht      1kpot  sorb_temp       sorb  sample_ht persistent_field
      1   -35.4416     60.000   1545.000 1882100.000     79.482    41.5367     0.0000   -81.0729     0.6032     0.1990    22.0000     7.0000     8.0000    22.0000    23.0000     3.0000     7.0000    23.0000    -3.0005     0.0010    20.7688    41.5374     3.4326    -0.0365    -0.0000     4.9994    14.4503    14.4498     0.0005     1.6736     1.0000     0.0000     0.2567     0.2611     1.7041     1.7516     0.0000     0.0000     0.000
      2   -35.5416     60.000   1579.000 1880534.000     79.416    41.5367    -0.0001   -81.0728     0.6032     0.1990    22.0000     7.0000     8.0000    22.0000    23.0000     3.0000     7.0000    23.0000    -3.0005     0.0010    20.7689    41.5374     3.4326    -0.0319    -0.0000     4.9995    14.4503    14.4498     0.0005     1.6768     1.0000     0.0000     0.2566     0.2610     1.7066     1.7548     0.0000     0.0000     0.000
      3   -35.6416     60.000   1503.000 1878629.000     79.335    41.5367    -0.0000   -81.0728     0.6032     0.1990    22.0000     7.0000     8.0000    22.0000    23.0000     3.0000     7.0000    23.0000    -3.0005     0.0010    20.7689    41.5374     3.4326    -0.0273    -0.0000     4.9996    14.4503    14.4498     0.0005     1.6853     1.0000     0.0000     0.2566     0.2610     1.7150     1.7630     0.0000     0.0000     0.000
      4   -35.7416     60.000   1632.000 1882571.000     79.502    41.5367    -0.0000   -81.0728     0.6032     0.1990    22.0000     7.0000     8.0000    22.0000    23.0000     3.0000     7.0000    23.0000    -3.0005     0.0010    20.7689    41.5374     3.4326    -0.0228    -0.0000     4.9997    14.4503    14.4498     0.0004     1.6946     1.0000     0.0000     0.2566     0.2610     1.7239     1.7705     0.0000     0.0000     0.000
      5   -35.8416     60.000   1534.000 1881613.000     79.461    41.5367     0.0001   -81.0728     0.6032     0.1990    22.0000     7.0000     8.0000    22.0000    23.0000     3.0000     7.0000    23.0000    -3.0005     0.0010    20.7689    41.5374     3.4326    -0.0182    -0.0000     4.9998    14.4503    14.4498     0.0004     1.6982     1.0000     0.0000     0.2566     0.2610     1.7271     1.7739     0.0000     0.0000     0.000
      6   -35.9416     60.000   1597.000 1879887.000     79.388    41.5367    -0.0000   -81.0728     0.6032     0.1990    22.0000     7.0000     8.0000    22.0000    23.0000     3.0000     7.0000    23.0000    -3.0005     0.0010    20.7689    41.5374     3.4326    -0.0137    -0.0000     4.9998    14.4503    14.4498     0.0004     1.6997     1.0000     0.0000     0.2566     0.2610     1.7305     1.7752     0.0000     0.0000     0.000
      7   -36.0416     60.000   1623.000 1878976.000     79.350    41.5367    -0.0000   -81.0728     0.6032     0.1990    22.0000     7.0000     8.0000    22.0000    23.0000     3.0000     7.0000    23.0000    -3.0005     0.0010    20.7689    41.5373     3.4326    -0.0091    -0.0000     4.9999    14.4503    14.4499     0.0004     1.7013     1.0000     0.0000     0.2567     0.2611     1.7308     1.7760     0.0000     0.0000     0.000
      8   -36.1416     60.000   1783.000 1878923.000     79.348    41.5367    -0.0000   -81.0728     0.6032     0.1990    22.0000     7.0000     8.0000    22.0000    23.0000     3.0000     7.0000    23.0000    -3.0005     0.0010    20.7689    41.5373     3.4326    -0.0046    -0.0000     4.9999    14.4503    14.4499     0.0004     1.7022     1.0000     0.0000     0.2567     0.2611     1.7340     1.7781     0.0000     0.0000     0.000
      9   -36.2416     60.000   1836.000 1880528.000     79.416    41.5367     0.0001   -81.0728     0.6032     0.1990    22.0000     7.0000     8.0000    22.0000    23.0000     3.0000     7.0000    23.0000    -3.0005     0.0010    20.7689    41.5373     3.4326     0.0000     0.0000     4.9999    14.4503    14.4499     0.0004     1.7041     1.0000     0.0000     0.2567     0.2611     1.7317     1.7793     0.0000     0.0000     0.000
     10   -36.3416     60.000   1726.000 1876779.000     79.257    41.5367     0.0001   -81.0729     0.6032     0.1990    22.0000     7.0000     8.0000    22.0000    23.0000     3.0000     7.0000    23.0000    -3.0005     0.0010    20.7689    41.5373     3.4326     0.0046     0.0000     4.9999    14.4503    14.4499     0.0004     1.7066     1.0000     0.0000     0.2567     0.2612     1.7367     1.7820     0.0000     0.0000     0.000
     11   -36.4416     60.000   1714.000 1876349.000     79.239    41.5367     0.0000   -81.0729     0.6032     0.1990    22.0000     7.0000     8.0000    22.0000    23.0000     3.0000     7.0000    23.0000    -3.0005     0.0010    20.7689    41.5373     3.4326     0.0091     0.0000     4.9999    14.4503    14.4499     0.0004     1.7128     1.0000     0.0000     0.2568     0.2612     1.7430     1.7869     0.0000     0.0000     0.000
     12   -36.5416     60.000   1632.000 1869389.000     78.945    41.5367    -0.0000   -81.0729     0.6032     0.1990    22.0000     7.0000     8.0000    22.0000    23.0000     3.0000     7.0000    23.0000    -3.0005     0.0010    20.7689    41.5373     3.4326     0.0137     0.0000     4.9998    14.4503    14.4499     0.0004     1.7172     1.0000     0.0000     0.2568     0.2612     1.7454     1.7902     0.0000     0.0000     0.000
     13   -36.6416     60.000   1652.000 1866932.000     78.841    41.5367    -0.0000   -81.0729     0.6032     0.1990    22.0000     7.0000     8.0000    22.0000    23.0000     3.0000     7.0000    23.0000    -3.0005     0.0010    20.7689    41.5373     3.4326     0.0182     0.0000     4.9998    14.4503    14.4499     0.0004     1.7132     1.0000     0.0000     0.2568     0.2612     1.7428     1.7875     0.0000     0.0000     0.000
     14   -36.7416     60.000   1673.000 1864570.000     78.742    41.5367     0.0000   -81.0729     0.6032     0.1990    22.0000     7.0000     8.0000    22.0000    23.0000     3.0000     7.0000    23.0000    -3.0005     0.0010    20.7689    41.5373     3.4326     0.0228     0.0000     4.9997    14.4503    14.4499     0.0004     1.7049     1.0000     0.0000     0.2568     0.2612     1.7347     1.7810     0.0000     0.0000     0.000
     15   -36.8416     60.000   1637.000 1856016.000     78.380    41.5367    -0.0000   -81.0729     0.6032     0.1990    22.0000     7.0000     8.0000    22.0000    23.0000     3.0000     7.0000    23.0000    -3.0005     0.0010    20.7689    41.5373     3.4326     0.0274     0.0000     4.9996    14.4503    14.4499     0.0004     1.6966     1.0000     0.0000     0.2568     0.2612     1.7260     1.7735     0.0000     0.0000     0.000
     16   -36.9416     60.000   1632.000 1850164.000     78.133    41.5367     0.0000   -81.0729     0.6032     0.1990    22.0000     7.0000     8.0000    22.0000    23.0000     3.0000     7.0000    23.0000    -3.0005     0.0010    20.7689    41.5373     3.4326     0.0319     0.0000     4.9995    14.4503    14.4499     0.0004     1.6908     1.0000     0.0000     0.2567     0.2612     1.7200     1.7681     0.0000     0.0000     0.000
     17   -37.0416     60.000   1606.000 1841372.000     77.762    41.5367     0.0001   -81.0729     0.6032     0.1990    22.0000     7.0000     8.0000    22.0000    23.0000     3.0000     7.0000    23.0000    -3.0005     0.0010    20.7689    41.5373     3.4326     0.0365     0.0000     4.9994    14.4503    14.4499     0.0004     1.6873     1.0000     0.0000     0.2567     0.2611     1.7161     1.7651     0.0000     0.0000     0.000
# Sum of Counts = 27904
# Center of Mass = -36.250810+/-0.306915
# Full Width Half-Maximum = 0.966264+/-0.146948
# 10:11:12 PM  8/12/2024   scan completed.
