Repository: neutrons/TAVI

# TAVI, Triple-Axis data VIsualization toolkit
TAVI can be installed locally as a standard conda package and has been deployed on ORNL's analysis cluster.

File: test_data/IPTS32912_HB1A_exp1031/exp1031/Datafiles/HB1A_exp1031_scan0104.dat
# scan = 104
# date = 8/13/2024
# time = 2:13:23 AM
# proposal = 32912
# experiment = Quantum Phase Transition in Transverse Field Ising Ferromagnet HoV6Sn6
# experiment_number = 1031
# command = scanrel s1 0.8 -0.8 0.1
# builtin_command = scan s1 @(s1)+0.8 @(s1)+-0.8 0.100000
# users = Aashish Sapkota, Benjamin Ueland, Fei Li, Rob McQueeney, Tianxiong Han
# local_contact = Wei Tian, Bing Li
# scan_title = HoV6Sn6, (1.999987 0.00001 0.000037) rocking, T=0.25747 K, H=1 T
# monochromator = PG002
# analyzer = Pg002
# sense = +-+
# collimation = 40-40-40-80
# samplename = HoV6Sn6
# sampletype = crystal
# samplemosaic = 30.000000
# latticeconstants = 5.520013,5.520013,9.152013,90.000000,90.000000,120.000000
# ubmatrix = 0.015667,0.005926,0.108953,0.208596,0.104928,-0.008180,-0.000560,0.180868,0.001176
# mode = 0
# plane_normal = -0.010528,0.003477,0.999939
# ubconf = UB12Aug2024_54830PM.ini
# preset_type = normal
# preset_channel = time
# preset_value = 60.000000
# def_x = s1
# def_y = detector
# col_headers =
#   Pt.         s1       time   detector    monitor        mcu         m2      mag_i         s2        sgl        sgu   slitb_bt   slitb_lf   slitb_rt   slitb_tp   slita_bt   slita_lf   slita_rt   slita_tp        stl        stu         a1         a2          q          h          k          l         ei         ef          e        vti       temp     temp_2         lt         ht      1kpot  sorb_temp       sorb  sample_ht persistent_field
      1  -114.7534     60.000    171.000 2330952.000     98.437    41.5367    -0.0000   -59.6971     0.6032     0.1990    22.0000     7.0000     8.0000    22.0000    23.0000     3.0000     7.0000    23.0000    -3.0005     0.0010    20.7689    41.5372     2.6287     1.9998     0.0000     0.0535    14.4503    14.4500     0.0003     1.6880     1.0000     0.0000     0.2575     0.2912     1.7119     1.7670     0.0000     0.0000     1.000
      2  -114.8534     60.000    175.000 2331535.000     98.462    41.5367     0.0001   -59.6968     0.6032     0.1990    22.0000     7.0000     8.0000    22.0000    23.0000     3.0000     7.0000    23.0000    -3.0005     0.0010    20.7689    41.5372     2.6286     1.9998     0.0000     0.0468    14.4503    14.4500     0.0003     1.6459     1.0000     0.0000     0.2575     0.2910     1.7204     1.7654     0.0000     0.0000     1.000
      3  -114.9534     60.000    192.000 2334209.000     98.575    41.5367    -0.0000   -59.6968     0.6032     0.1990    22.0000     7.0000     8.0000    22.0000    23.0000     3.0000     7.0000    23.0000    -3.0005     0.0010    20.7689    41.5372     2.6286     1.9999     0.0000     0.0401    14.4503    14.4500     0.0003     1.6862     1.0000     0.0000     0.2574     0.2910     1.7141     1.7647     0.0000     0.0000     1.000
      4  -115.0534     60.000    252.000 2331327.000     98.453    41.5367     0.0000   -59.6968     0.6032     0.1990    22.0000     7.0000     8.0000    22.0000    23.0000     3.0000     7.0000    23.0000    -3.0005     0.0010    20.7689    41.5372     2.6286     1.9999     0.0000     0.0334    14.4503    14.4500     0.0003     1.6917     1.0000     0.0000     0.2574     0.2910     1.7067     1.7624     0.0000     0.0000     1.000
      5  -115.1534     60.000    382.000 2334463.000     98.585    41.5367    -0.0000   -59.6968     0.6032     0.1990    22.0000     7.0000     8.0000    22.0000    23.0000     3.0000     7.0000    23.0000    -3.0005     0.0010    20.7689    41.5372     2.6286     1.9999     0.0000     0.0267    14.4503    14.4500     0.0003     1.6765     1.0000     0.0000     0.2574     0.2911     1.7017     1.7563     0.0000     0.0000     1.000
      6  -115.2534     60.000   1030.000 2335334.000     98.622    41.5367     0.0001   -59.6968     0.6032     0.1990    22.0000     7.0000     8.0000    22.0000    23.0000     3.0000     7.0000    23.0000    -3.0005     0.0010    20.7689    41.5372     2.6286     1.9999     0.0000     0.0201    14.4503    14.4500     0.0003     1.6770     1.0000     0.0000     0.2573     0.2910     1.7026     1.7569     0.0000     0.0000     1.000
      7  -115.3534     60.000   3726.000 2333721.000     98.554    41.5367    -0.0000   -59.6968     0.6032     0.1990    22.0000     7.0000     8.0000    22.0000    23.0000     3.0000     7.0000    23.0000    -3.0005     0.0010    20.7689    41.5372     2.6286     1.9999     0.0000     0.0134    14.4503    14.4500     0.0003     1.6933     1.0000     0.0000     0.2573     0.2909     1.7081     1.7636     0.0000     0.0000     1.000
      8  -115.4534     60.000   7999.000 2329857.000     98.391    41.5367     0.0001   -59.6968     0.6032     0.1990    22.0000     7.0000     8.0000    22.0000    23.0000     3.0000     7.0000    23.0000    -3.0005     0.0010    20.7689    41.5372     2.6286     2.0000     0.0000     0.0067    14.4503    14.4500     0.0003     1.6922     1.0000     0.0000     0.2573     0.2909     1.7182     1.7705     0.0000     0.0000     1.000
      9  -115.5534     60.000   9886.000 2333511.000     98.545    41.5367     0.0000   -59.6968     0.6032     0.1990    22.0000     7.0000     8.0000    22.0000    23.0000     3.0000     7.0000    23.0000    -3.0005     0.0010    20.7690    41.5372     2.6286     2.0000     0.0000     0.0000    14.4503    14.4500     0.0003     1.6866     1.0000     0.0000     0.2573     0.2910     1.7202     1.7740     0.0000     0.0000     1.000
     10  -115.6534     60.000   6945.000 2335620.000     98.634    41.5367    -0.0000   -59.6968     0.6032     0.1990    22.0000     7.0000     8.0000    22.0000    23.0000     3.0000     7.0000    23.0000    -3.0005     0.0010    20.7689    41.5372     2.6286     2.0000     0.0000    -0.0067    14.4503    14.4500     0.0003     1.7426     1.0000     0.0000     0.2573     0.2909     1.7222     1.7770     0.0000     0.0000     1.000
     11  -115.7534     60.000   2724.000 2335701.000     98.638    41.5367     0.0001   -59.6968     0.6032     0.1990    22.0000     7.0000     8.0000    22.0000    23.0000     3.0000     7.0000    23.0000    -3.0005     0.0010    20.7689    41.5372     2.6286     1.9999     0.0000    -0.0134    14.4503    14.4500     0.0003     1.7022     1.0000     0.0000     0.2574     0.2910     1.7268     1.7790     0.0000     0.0000     1.000
     12  -115.8534     60.000    734.000 2333312.000     98.537    41.5367    -0.0000   -59.6968     0.6032     0.1990    22.0000     7.0000     8.0000    22.0000    23.0000     3.0000     7.0000    23.0000    -3.0005     0.0010    20.7689    41.5372     2.6286     1.9999     0.0000    -0.0200    14.4503    14.4500     0.0003     1.7015     1.0000     0.0000     0.2574     0.2910     1.7265     1.7803     0.0000     0.0000     1.000
     13  -115.9534     60.000    229.000 2335298.000     98.621    41.5367    -0.0000   -59.6968     0.6032     0.1990    22.0000     7.0000     8.0000    22.0000    23.0000     3.0000     7.0000    23.0000    -3.0005     0.0010    20.7689    41.5372     2.6286     1.9999     0.0000    -0.0267    14.4503    14.4500     0.0003     1.7044     1.0000     0.0000     0.2575     0.2910     1.7289     1.7817     0.0000     0.0000     1.000
     14  -116.0534     60.000    201.000 2336172.000     98.658    41.5367     0.0000   -59.6968     0.6032     0.1990    22.0000     7.0000     8.0000    22.0000    23.0000     3.0000     7.0000    23.0000    -3.0005     0.0010    20.7689    41.5372     2.6286     1.9999     0.0000    -0.0334    14.4503    14.4500     0.0003     1.7097     1.0000     0.0000     0.2575     0.2910     1.7369     1.7870     0.0000     0.0000     1.000
     15  -116.1534     60.000    161.000 2333599.000     98.549    41.5367    -0.0000   -59.6968     0.6032     0.1990    22.0000     7.0000     8.0000    22.0000    23.0000     3.0000     7.0000    23.0000    -3.0005     0.0010    20.7690    41.5372     2.6286     1.9999     0.0000    -0.0401    14.4503    14.4500     0.0003     1.7112     1.0000     0.0000     0.2575     0.2911     1.7357     1.7888     0.0000     0.0000     1.000
     16  -116.2534     60.000    145.000 2331714.000     98.469    41.5367    -0.0000   -59.6968     0.6032     0.1990    22.0000     7.0000     8.0000    22.0000    23.0000     3.0000     7.0000    23.0000    -3.0005     0.0010    20.7689    41.5372     2.6286     1.9998     0.0000    -0.0468    14.4503    14.4500     0.0003     1.7107     1.0000     0.0000     0.2576     0.2911     1.7347     1.7874     0.0000     0.0000     1.000
     17  -116.3534     60.000    148.000 2336087.000     98.654    41.5367    -0.0001   -59.6968     0.6032     0.1990    22.0000     7.0000     8.0000    22.0000    23.0000     3.0000     7.0000    23.0000    -3.0005     0.0010    20.7689    41.5372     2.6286     1.9998     0.0000    -0.0534    14.4503    14.4500     0.0003     1.6992     1.0000     0.0000     0.2576     0.2912     1.7293     1.7825     0.0000     0.0000     1.000
# Sum of Counts = 35100
# Center of Mass = -115.538035+/-0.872141
# Full Width Half-Maximum = 0.378476+/-0.390990
# 2:30:46 AM  8/13/2024   scan completed.

File: test_data/IPTS32912_HB1A_exp1031/exp1031/Datafiles/HB1A_exp1031_scan0105.dat
# scan = 105
# date = 8/13/2024
# time = 2:41:28 AM
# proposal = 32912
# experiment = Quantum Phase Transition in Transverse Field Ising Ferromagnet HoV6Sn6
# experiment_number = 1031
# command = scanrel s1 0.8 -0.8 0.1
# builtin_command = scan s1 @(s1)+0.8 @(s1)+-0.8 0.100000
# users = Aashish Sapkota, Benjamin Ueland, Fei Li, Rob McQueeney, Tianxiong Han
# local_contact = Wei Tian, Bing Li
# scan_title = HoV6Sn6, (0.000001 0 0.999724) rocking, T=0.25807 K, H=1.2 T
# monochromator = PG002
# analyzer = Pg002
# sense = +-+
# collimation = 40-40-40-80
# samplename = HoV6Sn6
# sampletype = crystal
# samplemosaic = 30.000000
# latticeconstants = 5.520013,5.520013,9.152013,90.000000,90.000000,120.000000
# ubmatrix = 0.015667,0.005926,0.108953,0.208596,0.104928,-0.008180,-0.000560,0.180868,0.001176
# mode = 0
# plane_normal = -0.010528,0.003477,0.999939
# ubconf = UB12Aug2024_54830PM.ini
# preset_type = normal
# preset_channel = time
# preset_value = 60.000000
# def_x = s1
# def_y = detector
# col_headers =
#   Pt.         s1       time   detector    monitor        mcu         m2      mag_i         s2        sgl        sgu   slitb_bt   slitb_lf   slitb_rt   slitb_tp   slita_bt   slita_lf   slita_rt   slita_tp        stl        stu         a1         a2          q          h          k          l         ei         ef          e        vti       temp     temp_2         lt         ht      1kpot  sorb_temp       sorb  sample_ht persistent_field
      1    -2.3735     60.000    382.000 2340494.000     98.840    41.5367    -0.0000   -14.9337     0.6032     0.1990    22.0000     7.0000     8.0000    22.0000    23.0000     3.0000     7.0000    23.0000    -3.0005     0.0010    20.7695    41.5371     0.6863    -0.0073    -0.0000     0.9996    14.4503    14.4500     0.0003     1.6938     1.0000     0.0000     0.2582     0.2971     1.7189     1.7740     0.0000     0.0000     1.200
      2    -2.4735     60.000    411.000 2337986.000     98.734    41.5367     0.0001   -14.9337     0.6032     0.1990    22.0000     7.0000     8.0000    22.0000    23.0000     3.0000     7.0000    23.0000    -3.0005     0.0010    20.7695    41.5371     0.6863    -0.0064    -0.0000     0.9996    14.4503    14.4500     0.0003     1.6985     1.0000     0.0000     0.2579     0.2965     1.7228     1.7771     0.0000     0.0000     1.200
      3    -2.5735     60.000    428.000 2338388.000     98.751    41.5367    -0.0000   -14.9337     0.6032     0.1990    22.0000     7.0000     8.0000    22.0000    23.0000     3.0000     7.0000    23.0000    -3.0005     0.0010    20.7695    41.5371     0.6863    -0.0055    -0.0000     0.9997    14.4503    14.4500     0.0003     1.7018     1.0000     0.0000     0.2579     0.2964     1.7296     1.7798     0.0000     0.0000     1.200
      4    -2.6735     60.000    454.000 2338455.000     98.754    41.5367     0.0000   -14.9337     0.6032     0.1990    22.0000     7.0000     8.0000    22.0000    23.0000     3.0000     7.0000    23.0000    -3.0005     0.0010    20.7695    41.5371     0.6863    -0.0046    -0.0000     0.9997    14.4503    14.4500     0.0003     1.6834     1.0000     0.0000     0.2579     0.2964     1.7312     1.7815     0.0000     0.0000     1.200
      5    -2.7735     60.000    588.000 2339199.000     98.785    41.5367    -0.0000   -14.9337     0.6032     0.1990    22.0000     7.0000     8.0000    22.0000    23.0000     3.0000     7.0000    23.0000    -3.0005     0.0010    20.7695    41.5371     0.6863    -0.0036    -0.0000     0.9997    14.4503    14.4500     0.0003     1.7066     1.0000     0.0000     0.2579     0.2966     1.7320     1.7842     0.0000     0.0000     1.200
      6    -2.8735     60.000   1145.000 2336993.000     98.692    41.5367    -0.0000   -14.9337     0.6032     0.1990    22.0000     7.0000     8.0000    22.0000    23.0000     3.0000     7.0000    23.0000    -3.0005     0.0010    20.7695    41.5371     0.6863    -0.0027    -0.0000     0.9997    14.4503    14.4500     0.0003     1.7110     1.0000     0.0000     0.2580     0.2965     1.7387     1.7889     0.0000     0.0000     1.200
      7    -2.9735     60.000   5152.000 2335714.000     98.638    41.5367    -0.0000   -14.9337     0.6032     0.1990    22.0000     7.0000     8.0000    22.0000    23.0000     3.0000     7.0000    23.0000    -3.0005     0.0010    20.7695    41.5371     0.6863    -0.0018    -0.0000     0.9997    14.4503    14.4500     0.0003     1.6745     1.0000     0.0000     0.2580     0.2966     1.7398     1.7894     0.0000     0.0000     1.200
      8    -3.0735     60.000  13653.000 2335822.000     98.643    41.5367     0.0001   -14.9337     0.6032     0.1990    22.0000     7.0000     8.0000    22.0000    23.0000     3.0000     7.0000    23.0000    -3.0005     0.0010    20.7695    41.5371     0.6863    -0.0009    -0.0000     0.9997    14.4503    14.4500     0.0003     1.7096     1.0000     0.0000     0.2581     0.2966     1.7378     1.7856     0.0000     0.0000     1.200
      9    -3.1735     60.000  17063.000 2336584.000     98.675    41.5367    -0.0001   -14.9337     0.6032     0.1990    22.0000     7.0000     8.0000    22.0000    23.0000     3.0000     7.0000    23.0000    -3.0005     0.0010    20.7695    41.5371     0.6863     0.0000     0.0000     0.9997    14.4503    14.4500     0.0003     1.7012     1.0000     0.0000     0.2581     0.2968     1.7318     1.7797     0.0000     0.0000     1.200
     10    -3.2735     60.000  12140.000 2337117.000     98.697    41.5367    -0.0000   -14.9337     0.6032     0.1990    22.0000     7.0000     8.0000    22.0000    23.0000     3.0000     7.0000    23.0000    -3.0005     0.0010    20.7695    41.5371     0.6863     0.0009     0.0000     0.9997    14.4503    14.4500     0.0003     1.6963     1.0000     0.0000     0.2581     0.2966     1.7244     1.7741     0.0000     0.0000     1.200
     11    -3.3735     60.000   5665.000 2335578.000     98.632    41.5367    -0.0000   -14.9337     0.6032     0.1990    22.0000     7.0000     8.0000    22.0000    23.0000     3.0000     7.0000    23.0000    -3.0005     0.0010    20.7695    41.5371     0.6863     0.0018     0.0000     0.9997    14.4503    14.4500     0.0003     1.6928     1.0000     0.0000     0.2580     0.2964     1.7214     1.7711     0.0000     0.0000     1.200
     12    -3.4735     60.000   1715.000 2338329.000     98.749    41.5367    -0.0000   -14.9337     0.6032     0.1990    22.0000     7.0000     8.0000    22.0000    23.0000     3.0000     7.0000    23.0000    -3.0005     0.0010    20.7695    41.5371     0.6863     0.0027     0.0000     0.9997    14.4503    14.4500     0.0003     1.6913     1.0000     0.0000     0.2580     0.2965     1.7199     1.7689     0.0000     0.0000     1.200
     13    -3.5735     60.000    649.000 2333875.000     98.561    41.5367    -0.0000   -14.9337     0.6032     0.1990    22.0000     7.0000     8.0000    22.0000    23.0000     3.0000     7.0000    23.0000    -3.0005     0.0010    20.7695    41.5371     0.6863     0.0036     0.0000     0.9997    14.4503    14.4500     0.0003     1.7123     1.0000     0.0000     0.2580     0.2965     1.7179     1.7673     0.0000     0.0000     1.200
     14    -3.6735     60.000    441.000 2340123.000     98.824    41.5367     0.0001   -14.9337     0.6032     0.1990    22.0000     7.0000     8.0000    22.0000    23.0000     3.0000     7.0000    23.0000    -3.0005     0.0010    20.7695    41.5371     0.6863     0.0046     0.0000     0.9997    14.4503    14.4500     0.0003     1.6871     1.0000     0.0000     0.2579     0.2962     1.7227     1.7658     0.0000     0.0000     1.200
     15    -3.7735     60.000    412.000 2335689.000     98.637    41.5367     0.0001   -14.9337     0.6032     0.1990    22.0000     7.0000     8.0000    22.0000    23.0000     3.0000     7.0000    23.0000    -3.0005     0.0010    20.7695    41.5371     0.6863     0.0055     0.0000     0.9997    14.4503    14.4500     0.0003     1.6865     1.0000     0.0000     0.2578     0.2963     1.7165     1.7653     0.0000     0.0000     1.200
     16    -3.8735     60.000    352.000 2335212.000     98.617    41.5367     0.0000   -14.9337     0.6032     0.1990    22.0000     7.0000     8.0000    22.0000    23.0000     3.0000     7.0000    23.0000    -3.0005     0.0010    20.7695    41.5371     0.6863     0.0064     0.0000     0.9996    14.4503    14.4500     0.0003     1.6862     1.0000     0.0000     0.2578     0.2963     1.7144     1.7642     0.0000     0.0000     1.200
     17    -3.9735     60.000    368.000 2340173.000     98.827    41.5367    -0.0000   -14.9337     0.6032     0.1990    22.0000     7.0000     8.0000    22.0000    23.0000     3.0000     7.0000    23.0000    -3.0005     0.0010    20.7695    41.5371     0.6863     0.0073     0.0000     0.9996    14.4503    14.4500     0.0003     1.6809     1.0000     0.0000     0.2578     0.2964     1.7109     1.7598     0.0000     0.0000     1.200
# Sum of Counts = 61018
# Center of Mass = -3.174780+/-0.018195
# Full Width Half-Maximum = 0.406916+/-0.007961
# 2:58:52 AM  8/13/2024   scan completed.

File: test_data/IPTS32912_HB1A_exp1031/exp1031/Datafiles/HB1A_exp1031_scan0106.dat
# scan = 106
# date = 8/13/2024
# time = 2:59:53 AM
# proposal = 32912
# experiment = Quantum Phase Transition in Transverse Field Ising Ferromagnet HoV6Sn6
# experiment_number = 1031
# command = scanrel s1 0.8 -0.8 0.1
# builtin_command = scan s1 @(s1)+0.8 @(s1)+-0.8 0.100000
# users = Aashish Sapkota, Benjamin Ueland, Fei Li, Rob McQueeney, Tianxiong Han
# local_contact = Wei Tian, Bing Li
# scan_title = HoV6Sn6, (-0.000052 0 5.000057) rocking, T=0.25791 K, H=1.2 T
# monochromator = PG002
# analyzer = Pg002
# sense = +-+
# collimation = 40-40-40-80
# samplename = HoV6Sn6
# sampletype = crystal
# samplemosaic = 30.000000
# latticeconstants = 5.520013,5.520013,9.152013,90.000000,90.000000,120.000000
# ubmatrix = 0.015667,0.005926,0.108953,0.208596,0.104928,-0.008180,-0.000560,0.180868,0.001176
# mode = 0
# plane_normal = -0.010528,0.003477,0.999939
# ubconf = UB12Aug2024_54830PM.ini
# preset_type = normal 
# preset_channel = time
# preset_value = 60.000000
# def_x = s1
# def_y = detector
# col_headers = 
#   Pt.         s1       time   detector    monitor        mcu         m2      mag_i         s2        sgl        sgu   slitb_bt   slitb_lf   slitb_rt   slitb_tp   slita_bt   slita_lf   slita_rt   slita_tp        stl        stu         a1         a2          q          h          k          l         ei         ef          e        vti       temp     temp_2         lt         ht      1kpot  sorb_temp       sorb  sample_ht persistent_field
      1   -35.4416     60.000   1536.000 2338903.000     98.773    41.5367    -0.0000   -81.0757     0.6032     0.1990    22.0000     7.0000     8.0000    22.0000    23.0000     3.0000     7.0000    23.0000    -3.0005     0.0010    20.7688    41.5371     3.4327    -0.0365    -0.0000     4.9996    14.4503    14.4500     0.0003     1.6802     1.0000     0.0000     0.2580     0.2965     1.7098     1.7596     0.0000     0.0000     1.200
      2   -35.5416     60.000   1600.000 2334210.000     98.575    41.5367     0.0001   -81.0755     0.6032     0.1990    22.0000     7.0000     8.0000    22.0000    23.0000     3.0000     7.0000    23.0000    -3.0005     0.0010    20.7689    41.5371     3.4327    -0.0320    -0.0000     4.9997    14.4503    14.4500     0.0003     1.6881     1.0000     0.0000     0.2579     0.2962     1.7167     1.7665     0.0000     0.0000     1.200
      3   -35.6416     60.000   1529.000 2338799.000     98.768    41.5367    -0.0000   -81.0755     0.6032     0.1990    22.0000     7.0000     8.0000    22.0000    23.0000     3.0000     7.0000    23.0000    -3.0005     0.0010    20.7689    41.5371     3.4327    -0.0274    -0.0000     4.9998    14.4503    14.4500     0.0003     1.6942     1.0000     0.0000     0.2578     0.2962     1.7202     1.7716     0.0000     0.0000     1.200
      4   -35.7416     60.000   1592.000 2339293.000     98.789    41.5367    -0.0000   -81.0755     0.6032     0.1990    22.0000     7.0000     8.0000    22.0000    23.0000     3.0000     7.0000    23.0000    -3.0005     0.0010    20.7689    41.5371     3.4327    -0.0228    -0.0000     4.9999    14.4503    14.4500     0.0003     1.6971     1.0000     0.0000     0.2578     0.2962     1.7274     1.7749     0.0000     0.0000     1.200
      5   -35.8416     60.000   1654.000 2338842.000     98.770    41.5367    -0.0000   -81.0755     0.6032     0.1990    22.0000     7.0000     8.0000    22.0000    23.0000     3.0000     7.0000    23.0000    -3.0005     0.0010    20.7689    41.5371     3.4327    -0.0183    -0.0000     4.9999    14.4503    14.4500     0.0003     1.6998     1.0000     0.0000     0.2579     0.2962     1.7294     1.7774     0.0000     0.0000     1.200
      6   -35.9416     60.000   1792.000 2340459.000     98.839    41.5367     0.0000   -81.0755     0.6032     0.1990    22.0000     7.0000     8.0000    22.0000    23.0000     3.0000     7.0000    23.0000    -3.0005     0.0010    20.7689    41.5371     3.4327    -0.0137    -0.0000     5.0000    14.4503    14.4500     0.0003     1.7009     1.0000     0.0000     0.2578     0.2962     1.7297     1.7786     0.0000     0.0000     1.200
      7   -36.0416     60.000   2047.000 2338196.000     98.743    41.5367    -0.0000   -81.0755     0.6032     0.1990    22.0000     7.0000     8.0000    22.0000    23.0000     3.0000     7.0000    23.0000    -3.0005     0.0010    20.7689    41.5371     3.4327    -0.0092    -0.0000     5.0000    14.4503    14.4500     0.0003     1.7020     1.0000     0.0000     0.2579     0.2963     1.7308     1.7806     0.0000     0.0000     1.200
      8   -36.1416     60.000   2560.000 2333367.000     98.539    41.5367    -0.0000   -81.0755     0.6032     0.1990    22.0000     7.0000     8.0000    22.0000    23.0000     3.0000     7.0000    23.0000    -3.0005     0.0010    20.7689    41.5371     3.4327    -0.0046    -0.0000     5.0000    14.4503    14.4500     0.0003     1.7051     1.0000     0.0000     0.2579     0.2963     1.7331     1.7829     0.0000     0.0000     1.200
      9   -36.2416     60.000   2855.000 2335299.000     98.621    41.5367     0.0001   -81.0755     0.6032     0.1990    22.0000     7.0000     8.0000    22.0000    23.0000     3.0000     7.0000    23.0000    -3.0005     0.0010    20.7689    41.5371     3.4327    -0.0000     0.0000     5.0000    14.4503    14.4500     0.0003     1.7103     1.0000     0.0000     0.2579     0.2963     1.7368     1.7873     0.0000     0.0000     1.200
     10   -36.3416     60.000   2460.000 2335613.000     98.634    41.5367     0.0000   -81.0755     0.6032     0.1990    22.0000     7.0000     8.0000    22.0000    23.0000     3.0000     7.0000    23.0000    -3.0005     0.0010    20.7689    41.5371     3.4327     0.0045     0.0000     5.0000    14.4503    14.4500     0.0003     1.7136     1.0000     0.0000     0.2580     0.2964     1.7392     1.7882     0.0000     0.0000     1.200
     11   -36.4416     60.000   1933.000 2336474.000     98.670    41.5367    -0.0000   -81.0755     0.6032     0.1990    22.0000     7.0000     8.0000    22.0000    23.0000     3.0000     7.0000    23.0000    -3.0005     0.0010    20.7689    41.5371     3.4327     0.0091     0.0000     5.0000    14.4503    14.4500     0.0003     1.7086     1.0000     0.0000     0.2580     0.2964     1.7367     1.7861     0.0000     0.0000     1.200
     12   -36.5416     60.000   1713.000 2338323.000     98.748    41.5367     0.0000   -81.0755     0.6032     0.1990    22.0000     7.0000     8.0000    22.0000    23.0000     3.0000     7.0000    23.0000    -3.0005     0.0010    20.7689    41.5371     3.4327     0.0136     0.0000     5.0000    14.4503    14.4500     0.0003     1.7027     1.0000     0.0000     0.2580     0.2964     1.7306     1.7804     0.0000     0.0000     1.200
     13   -36.6416     60.000   1645.000 2335550.000     98.631    41.5367    -0.0000   -81.0755     0.6032     0.1990    22.0000     7.0000     8.0000    22.0000    23.0000     3.0000     7.0000    23.0000    -3.0005     0.0010    20.7689    41.5371     3.4327     0.0182     0.0000     4.9999    14.4503    14.4500     0.0003     1.6950     1.0000     0.0000     0.2580     0.2964     1.7259     1.7744     0.0000     0.0000     1.200
     14   -36.7416     60.000   1664.000 2335076.000     98.611    41.5367     0.0000   -81.0755     0.6032     0.1990    22.0000     7.0000     8.0000    22.0000    23.0000     3.0000     7.0000    23.0000    -3.0005     0.0010    20.7689    41.5371     3.4327     0.0227     0.0000     4.9999    14.4503    14.4500     0.0003     1.6907     1.0000     0.0000     0.2580     0.2963     1.7199     1.7702     0.0000     0.0000     1.200
     15   -36.8416     60.000   1707.000 2338462.000     98.754    41.5367     0.0000   -81.0755     0.6032     0.1990    22.0000     7.0000     8.0000    22.0000    23.0000     3.0000     7.0000    23.0000    -3.0005     0.0010    20.7689    41.5371     3.4327     0.0273     0.0000     4.9998    14.4503    14.4500     0.0003     1.6884     1.0000     0.0000     0.2579     0.2963     1.7170     1.7675     0.0000     0.0000     1.200
     16   -36.9416     60.000   1632.000 2337012.000     98.693    41.5367     0.0000   -81.0755     0.6032     0.1990    22.0000     7.0000     8.0000    22.0000    23.0000     3.0000     7.0000    23.0000    -3.0005     0.0010    20.7689    41.5371     3.4327     0.0319     0.0000     4.9997    14.4503    14.4500     0.0003     1.6861     1.0000     0.0000     0.2579     0.2963     1.7149     1.7655     0.0000     0.0000     1.200
     17   -37.0416     60.000   1636.000 2340333.000     98.833    41.5367     0.0001   -81.0755     0.6032     0.1990    22.0000     7.0000     8.0000    22.0000    23.0000     3.0000     7.0000    23.0000    -3.0005     0.0010    20.7689    41.5371     3.4327     0.0364     0.0000     4.9996    14.4503    14.4500     0.0003     1.6864     1.0000     0.0000     0.2579     0.2963     1.7147     1.7647     0.0000     0.0000     1.200
# Sum of Counts = 31555
# Center of Mass = -36.247466+/-0.288586
# Full Width Half-Maximum = 0.917743+/-0.131444
# 3:17:17 AM  8/13/2024   scan completed.

File: test_data/IPTS32912_HB1A_exp1031/exp1031/Datafiles/HB1A_exp1031_scan0107.dat
# scan = 107
# date = 8/13/2024
# time = 3:18:05 AM
# proposal = 32912
# experiment = Quantum Phase Transition in Transverse Field Ising Ferromagnet HoV6Sn6
# experiment_number = 1031
# command = scanrel s1 0.8 -0.8 0.1
# builtin_command = scan s1 @(s1)+0.8 @(s1)+-0.8 0.100000
# users = Aashish Sapkota, Benjamin Ueland, Fei Li, Rob McQueeney, Tianxiong Han
# local_contact = Wei Tian, Bing Li
# scan_title = HoV6Sn6, (0.999817 0.000005 0.999735) rocking, T=0.25791 K, H=1.2 T
# monochromator = PG002
# analyzer = Pg002
# sense = +-+
# collimation = 40-40-40-80
# samplename = HoV6Sn6
# sampletype = crystal
# samplemosaic = 30.000000
# latticeconstants = 5.520013,5.520013,9.152013,90.000000,90.000000,120.000000
# ubmatrix = 0.015667,0.005926,0.108953,0.208596,0.104928,-0.008180,-0.000560,0.180868,0.001176
# mode = 0
# plane_normal = -0.010528,0.003477,0.999939
# ubconf = UB12Aug2024_54830PM.ini
# preset_type = normal 
# preset_channel = time
# preset_value = 60.000000
# def_x = s1
# def_y = detector
# col_headers = 
#   Pt.         s1       time   detector    monitor        mcu         m2      mag_i         s2        sgl        sgu   slitb_bt   slitb_lf   slitb_rt   slitb_tp   slita_bt   slita_lf   slita_rt   slita_tp        stl        stu         a1         a2          q          h          k          l         ei         ef          e        vti       temp     temp_2         lt         ht      1kpot  sorb_temp       sorb  sample_ht persistent_field
      1   -73.6303     60.000    169.000 2331685.000     98.468    41.5367     0.0001   -32.6057     0.6032     0.1990    22.0000     7.0000     8.0000    22.0000    23.0000     3.0000     7.0000    23.0000    -3.0005     0.0010    20.7694    41.5372     1.4826     0.9925     0.0000     1.0264    14.4503    14.4499     0.0004     1.6831     1.0000     0.0000     0.2579     0.2964     1.7097     1.7599     0.0000     0.0000     1.200
      2   -73.7303     60.000    178.000 2331794.000     98.473    41.5367     0.0001   -32.6063     0.6032     0.1990    22.0000     7.0000     8.0000    22.0000    23.0000     3.0000     7.0000    23.0000    -3.0005     0.0010    20.7693    41.5372     1.4826     0.9934     0.0000     1.0231    14.4503    14.4499     0.0004     1.6744     1.0000     0.0000     0.2578     0.2962     1.7029     1.7546     0.0000     0.0000     1.200
      3   -73.8303     60.000    213.000 2332014.000     98.482    41.5367    -0.0000   -32.6063     0.6032     0.1990    22.0000     7.0000     8.0000    22.0000    23.0000     3.0000     7.0000    23.0000    -3.0005     0.0010    20.7693    41.5372     1.4826     0.9943     0.0000     1.0198    14.4503    14.4499     0.0004     1.6779     1.0000     0.0000     0.2577     0.2961     1.7071     1.7574     0.0000     0.0000     1.200
      4   -73.9303     60.000    288.000 2329574.000     98.379    41.5367    -0.0000   -32.6063     0.6032     0.1990    22.0000     7.0000     8.0000    22.0000    23.0000     3.0000     7.0000    23.0000    -3.0005     0.0010    20.7693    41.5372     1.4826     0.9953     0.0000     1.0165    14.4503    14.4499     0.0004     1.6860     1.0000     0.0000     0.2577     0.2961     1.7099     1.7640     0.0000     0.0000     1.200
      5   -74.0303     60.000    399.000 2333372.000     98.539    41.5367     0.0000   -32.6063     0.6032     0.1990    22.0000     7.0000     8.0000    22.0000    23.0000     3.0000     7.0000    23.0000    -3.0005     0.0010    20.7693    41.5372     1.4826     0.9962     0.0000     1.0131    14.4503    14.4499     0.0004     1.6923     1.0000     0.0000     0.2577     0.2960     1.7183     1.7710     0.0000     0.0000     1.200
      6   -74.1303     60.000    968.000 2332864.000     98.518    41.5367     0.0000   -32.6063     0.6032     0.1990    22.0000     7.0000     8.0000    22.0000    23.0000     3.0000     7.0000    23.0000    -3.0005     0.0010    20.7693    41.5372     1.4826     0.9971     0.0000     1.0098    14.4503    14.4499     0.0004     1.6954     1.0000     0.0000     0.2577     0.2960     1.7221     1.7745     0.0000     0.0000     1.200
      7   -74.2303     60.000   3207.000 2330366.000     98.412    41.5367     0.0001   -32.6063     0.6032     0.1990    22.0000     7.0000     8.0000    22.0000    23.0000     3.0000     7.0000    23.0000    -3.0005     0.0010    20.7693    41.5372     1.4826     0.9980     0.0000     1.0065    14.4503    14.4499     0.0004     1.6979     1.0000     0.0000     0.2577     0.2961     1.7245     1.7767     0.0000     0.0000     1.200
      8   -74.3303     60.000   9138.000 2331893.000     98.477    41.5367    -0.0000   -32.6063     0.6032     0.1990    22.0000     7.0000     8.0000    22.0000    23.0000     3.0000     7.0000    23.0000    -3.0005     0.0010    20.7693    41.5372     1.4826     0.9989     0.0000     1.0031    14.4503    14.4499     0.0004     1.7021     1.0000     0.0000     0.2577     0.2961     1.7256     1.7782     0.0000     0.0000     1.200
      9   -74.4303     60.000  17265.000 2330779.000     98.430    41.5367     0.0000   -32.6063     0.6032     0.1990    22.0000     7.0000     8.0000    22.0000    23.0000     3.0000     7.0000    23.0000    -3.0005     0.0010    20.7693    41.5372     1.4826     0.9999     0.0000     0.9998    14.4503    14.4499     0.0004     1.7003     1.0000     0.0000     0.2577     0.2961     1.7285     1.7795     0.0000     0.0000     1.200
     10   -74.5303     60.000  20803.000 2331577.000     98.464    41.5367    -0.0000   -32.6064     0.6032     0.1990    22.0000     7.0000     8.0000    22.0000    23.0000     3.0000     7.0000    23.0000    -3.0005     0.0010    20.7693    41.5372     1.4826     1.0008     0.0000     0.9965    14.4503    14.4499     0.0004     1.7044     1.0000     0.0000     0.2578     0.2962     1.7309     1.7807     0.0000     0.0000     1.200
     11   -74.6303     60.000  15619.000 2331638.000     98.466    41.5367     0.0000   -32.6063     0.6032     0.1990    22.0000     7.0000     8.0000    22.0000    23.0000     3.0000     7.0000    23.0000    -3.0005     0.0010    20.7693    41.5372     1.4826     1.0017     0.0000     0.9931    14.4503    14.4499     0.0004     1.7073     1.0000     0.0000     0.2578     0.2962     1.7360     1.7857     0.0000     0.0000     1.200
     12   -74.7303     60.000   7162.000 2333353.000     98.539    41.5367    -0.0000   -32.6064     0.6032     0.1990    22.0000     7.0000     8.0000    22.0000    23.0000     3.0000     7.0000    23.0000    -3.0005     0.0010    20.7693    41.5372     1.4826     1.0026     0.0000     0.9898    14.4503    14.4499     0.0004     1.7104     1.0000     0.0000     0.2578     0.2962     1.7400     1.7883     0.0000     0.0000     1.200
     13   -74.8303     60.000   1793.000 2332371.000     98.497    41.5367    -0.0000   -32.6064     0.6032     0.1990    22.0000     7.0000     8.0000    22.0000    23.0000     3.0000     7.0000    23.0000    -3.0005     0.0010    20.7693    41.5372     1.4826     1.0035     0.0000     0.9864    14.4503    14.4499     0.0004     1.7121     1.0000     0.0000     0.2579     0.2962     1.7378     1.7873     0.0000     0.0000     1.200
     14   -74.9303     60.000    454.000 2329195.000     98.363    41.5367     0.0000   -32.6064     0.6032     0.1990    22.0000     7.0000     8.0000    22.0000    23.0000     3.0000     7.0000    23.0000    -3.0005     0.0010    20.7693    41.5372     1.4826     1.0044     0.0000     0.9831    14.4503    14.4499     0.0004     1.7069     1.0000     0.0000     0.2579     0.2962     1.7336     1.7838     0.0000     0.0000     1.200
     15   -75.0303     60.000    256.000 2329900.000     98.393    41.5367    -0.0001   -32.6064     0.6032     0.1990    22.0000     7.0000     8.0000    22.0000    23.0000     3.0000     7.0000    23.0000    -3.0005     0.0010    20.7693    41.5372     1.4826     1.0053     0.0000     0.9797    14.4503    14.4499     0.0003     1.6997     1.0000     0.0000     0.2579     0.2963     1.7265     1.7778     0.0000     0.0000     1.200
     16   -75.1303     60.000    220.000 2330456.000     98.416    41.5367     0.0001   -32.6064     0.6032     0.1990    22.0000     7.0000     8.0000    22.0000    23.0000     3.0000     7.0000    23.0000    -3.0005     0.0010    20.7693    41.5372     1.4826     1.0062     0.0000     0.9763    14.4503    14.4499     0.0004     1.6937     1.0000     0.0000     0.2579     0.2962     1.7200     1.7728     0.0000     0.0000     1.200
     17   -75.2303     60.000    166.000 2330938.000     98.437    41.5367    -0.0000   -32.6064     0.6032     0.1990    22.0000     7.0000     8.0000    22.0000    23.0000     3.0000     7.0000    23.0000    -3.0005     0.0010    20.7693    41.5372     1.4826     1.0071     0.0000     0.9730    14.4503    14.4499     0.0004     1.6898     1.0000     0.0000     0.2578     0.2962     1.7190     1.7690     0.0000     0.0000     1.200
# Sum of Counts = 78298
# Center of Mass = -74.509491+/-0.376575
# Full Width Half-Maximum = 0.350709+/-0.192238
# 3:35:29 AM  8/13/2024   scan completed.
