Repository: neutrons/TAVI

# TAVI, Triple-Axis data VIsualization toolkit
TAVI can be installed locally as a standard conda package and has been deployed on ORNL's analysis cluster.

File: test_data/IPTS32912_HB1A_exp1031/exp1031/Datafiles/HB1A_exp1031_scan0120.dat
# scan = 120
# date = 8/13/2024
# time = 7:43:43 AM
# proposal = 32912
# experiment = Quantum Phase Transition in Transverse Field Ising Ferromagnet HoV6Sn6
# experiment_number = 1031
# command = scanrel s1 0.8 -0.8 0.1
# builtin_command = scan s1 @(s1)+0.8 @(s1)+-0.8 0.100000
# users = Aashish Sapkota, Benjamin Ueland, Fei Li, Rob McQueeney, Tianxiong Han
# local_contact = Wei Tian, Bing Li
# scan_title = HoV6Sn6, (0.000004 0 0.999689) rocking, T=0.25909 K, H=1.8 T
# monochromator = PG002
# analyzer = Pg002
# sense = +-+
# collimation = 40-40-40-80
# samplename = HoV6Sn6
# sampletype = crystal
# samplemosaic = 30.000000
# latticeconstants = 5.520013,5.520013,9.152013,90.000000,90.000000,120.000000
# ubmatrix = 0.015667,0.005926,0.108953,0.208596,0.104928,-0.008180,-0.000560,0.180868,0.001176
# mode = 0
# plane_normal = -0.010528,0.003477,0.999939
# ubconf = UB12Aug2024_54830PM.ini
# preset_type = normal
# preset_channel = time
# preset_value = 60.000000
# def_x = s1
# def_y = detector
# col_headers =
#   Pt.         s1       time   detector    monitor        mcu         m2      mag_i         s2        sgl        sgu   slitb_bt   slitb_lf   slitb_rt   slitb_tp   slita_bt   slita_lf   slita_rt   slita_tp        stl        stu         a1         a2          q          h          k          l         ei         ef          e        vti       temp     temp_2         lt         ht      1kpot  sorb_temp       sorb  sample_ht persistent_field
      1    -2.3735     60.000    474.000 2351936.000     99.323    41.5367    -0.0000   -14.9332     0.6032     0.1990    22.0000     7.0000     8.0000    22.0000    23.0000     3.0000     7.0000    23.0000    -3.0005     0.0010    20.7696    41.5371     0.6863    -0.0073    -0.0000     0.9996    14.4503    14.4500     0.0003     1.6991     1.0000     0.0000     0.2591     0.3170     1.7202     1.7793     0.0000     0.0000     1.800
      2    -2.4735     60.000    488.000 2356500.000     99.516    41.5367    -0.0000   -14.9332     0.6032     0.1990    22.0000     7.0000     8.0000    22.0000    23.0000     3.0000     7.0000    23.0000    -3.0005     0.0010    20.7695    41.5371     0.6863    -0.0064    -0.0000     0.9996    14.4503    14.4500     0.0002     1.7441     1.0000     0.0000     0.2589     0.3166     1.7268     1.7817     0.0000     0.0000     1.800
      3    -2.5735     60.000    558.000 2352160.000     99.333    41.5367    -0.0000   -14.9332     0.6032     0.1990    22.0000     7.0000     8.0000    22.0000    23.0000     3.0000     7.0000    23.0000    -3.0005     0.0010    20.7695    41.5371     0.6863    -0.0055    -0.0000     0.9996    14.4503    14.4500     0.0002     1.7046     1.0000     0.0000     0.2589     0.3165     1.7313     1.7848     0.0000     0.0000     1.800
      4    -2.6735     60.000    588.000 2356771.000     99.527    41.5367     0.0001   -14.9332     0.6032     0.1990    22.0000     7.0000     8.0000    22.0000    23.0000     3.0000     7.0000    23.0000    -3.0005     0.0010    20.7695    41.5371     0.6863    -0.0046    -0.0000     0.9996    14.4503    14.4500     0.0003     1.7063     1.0000     0.0000     0.2590     0.3167     1.7397     1.7893     0.0000     0.0000     1.800
      5    -2.7735     60.000    763.000 2351994.000     99.326    41.5367     0.0000   -14.9332     0.6032     0.1990    22.0000     7.0000     8.0000    22.0000    23.0000     3.0000     7.0000    23.0000    -3.0005     0.0010    20.7695    41.5370     0.6863    -0.0036    -0.0000     0.9997    14.4503    14.4501     0.0002     1.7122     1.0000     0.0000     0.2590     0.3167     1.7418     1.7899     0.0000     0.0000     1.800
      6    -2.8735     60.000   1800.000 2357344.000     99.552    41.5367    -0.0000   -14.9332     0.6032     0.1990    22.0000     7.0000     8.0000    22.0000    23.0000     3.0000     7.0000    23.0000    -3.0005     0.0010    20.7695    41.5370     0.6863    -0.0027    -0.0000     0.9997    14.4503    14.4501     0.0002     1.7095     1.0000     0.0000     0.2591     0.3168     1.7377     1.7859     0.0000     0.0000     1.800
      7    -2.9735     60.000   8724.000 2351892.000     99.321    41.5367    -0.0000   -14.9332     0.6032     0.1990    22.0000     7.0000     8.0000    22.0000    23.0000     3.0000     7.0000    23.0000    -3.0005     0.0010    20.7695    41.5371     0.6863    -0.0018    -0.0000     0.9997    14.4503    14.4500     0.0002     1.6952     1.0000     0.0000     0.2590     0.3166     1.7314     1.7789     0.0000     0.0000     1.800
      8    -3.0735     60.000  22531.000 2355391.000     99.469    41.5367    -0.0000   -14.9332     0.6032     0.1990    22.0000     7.0000     8.0000    22.0000    23.0000     3.0000     7.0000    23.0000    -3.0005     0.0010    20.7695    41.5370     0.6863    -0.0009    -0.0000     0.9997    14.4503    14.4501     0.0002     1.7309     1.0000     0.0000     0.2591     0.3166     1.7225     1.7729     0.0000     0.0000     1.800
      9    -3.1735     60.000  28179.000 2351089.000     99.288    41.5367    -0.0000   -14.9332     0.6032     0.1990    22.0000     7.0000     8.0000    22.0000    23.0000     3.0000     7.0000    23.0000    -3.0005     0.0010    20.7695    41.5370     0.6863     0.0000     0.0000     0.9997    14.4503    14.4501     0.0002     1.7013     1.0000     0.0000     0.2591     0.3171     1.7192     1.7687     0.0000     0.0000     1.800
     10    -3.2735     60.000  20081.000 2360036.000     99.665    41.5367    -0.0000   -14.9332     0.6032     0.1990    22.0000     7.0000     8.0000    22.0000    23.0000     3.0000     7.0000    23.0000    -3.0005     0.0010    20.7695    41.5371     0.6863     0.0009     0.0000     0.9997    14.4503    14.4500     0.0002     1.7392     1.0000     0.0000     0.2589     0.3165     1.7146     1.7662     0.0000     0.0000     1.800
     11    -3.3735     60.000   9137.000 2351656.000     99.311    41.5367    -0.0000   -14.9332     0.6032     0.1990    22.0000     7.0000     8.0000    22.0000    23.0000     3.0000     7.0000    23.0000    -3.0005     0.0010    20.7695    41.5370     0.6863     0.0018     0.0000     0.9997    14.4503    14.4501     0.0002     1.6841     1.0000     0.0000     0.2589     0.3164     1.7148     1.7636     0.0000     0.0000     1.800
     12    -3.4735     60.000   2672.000 2350721.000     99.272    41.5367    -0.0000   -14.9332     0.6032     0.1990    22.0000     7.0000     8.0000    22.0000    23.0000     3.0000     7.0000    23.0000    -3.0005     0.0010    20.7695    41.5370     0.6863     0.0027     0.0000     0.9997    14.4503    14.4501     0.0002     1.7061     1.0000     0.0000     0.2589     0.3165     1.7128     1.7622     0.0000     0.0000     1.800
     13    -3.5735     60.000    878.000 2352510.000     99.348    41.5367    -0.0000   -14.9332     0.6032     0.1990    22.0000     7.0000     8.0000    22.0000    23.0000     3.0000     7.0000    23.0000    -3.0005     0.0010    20.7695    41.5370     0.6863     0.0037     0.0000     0.9997    14.4503    14.4501     0.0002     1.6816     1.0000     0.0000     0.2588     0.3164     1.7085     1.7587     0.0000     0.0000     1.800
     14    -3.6735     60.000    546.000 2356121.000     99.500    41.5367    -0.0000   -14.9332     0.6032     0.1990    22.0000     7.0000     8.0000    22.0000    23.0000     3.0000     7.0000    23.0000    -3.0005     0.0010    20.7695    41.5370     0.6863     0.0046     0.0000     0.9997    14.4503    14.4501     0.0002     1.6718     1.0000     0.0000     0.2588     0.3163     1.7036     1.7531     0.0000     0.0000     1.800
     15    -3.7735     60.000    408.000 2355239.000     99.463    41.5367     0.0001   -14.9332     0.6032     0.1990    22.0000     7.0000     8.0000    22.0000    23.0000     3.0000     7.0000    23.0000    -3.0005     0.0010    20.7695    41.5371     0.6863     0.0055     0.0000     0.9996    14.4503    14.4500     0.0002     1.6766     1.0000     0.0000     0.2587     0.3162     1.7067     1.7558     0.0000     0.0000     1.800
     16    -3.8735     60.000    400.000 2351693.000     99.313    41.5367     0.0001   -14.9332     0.6032     0.1990    22.0000     7.0000     8.0000    22.0000    23.0000     3.0000     7.0000    23.0000    -3.0005     0.0010    20.7695    41.5371     0.6863     0.0064     0.0000     0.9996    14.4503    14.4500     0.0002     1.7142     1.0000     0.0000     0.2587     0.3162     1.7112     1.7627     0.0000     0.0000     1.800
     17    -3.9735     60.000    387.000 2356272.000     99.506    41.5367    -0.0000   -14.9332     0.6032     0.1990    22.0000     7.0000     8.0000    22.0000    23.0000     3.0000     7.0000    23.0000    -3.0005     0.0010    20.7695    41.5371     0.6863     0.0073     0.0000     0.9996    14.4503    14.4500     0.0002     1.7401     1.0000     0.0000     0.2587     0.3162     1.7201     1.7694     0.0000     0.0000     1.800
# Sum of Counts = 98614
# Center of Mass = -3.172516+/-0.014300
# Full Width Half-Maximum = 0.372614+/-0.006715
# 8:01:08 AM  8/13/2024   scan completed.

File: test_data/IPTS32912_HB1A_exp1031/exp1031/Datafiles/HB1A_exp1031_scan0122.dat
# scan = 122
# date = 8/13/2024
# time = 8:20:23 AM
# proposal = 32912
# experiment = Quantum Phase Transition in Transverse Field Ising Ferromagnet HoV6Sn6
# experiment_number = 1031
# command = scanrel s1 0.8 -0.8 0.1
# builtin_command = scan s1 @(s1)+0.8 @(s1)+-0.8 0.100000
# users = Aashish Sapkota, Benjamin Ueland, Fei Li, Rob McQueeney, Tianxiong Han
# local_contact = Wei Tian, Bing Li
# scan_title = HoV6Sn6, (0.999906 0.000005 0.999895) rocking, T=0.25876 K, H=1.8 T
# monochromator = PG002
# analyzer = Pg002
# sense = +-+
# collimation = 40-40-40-80
# samplename = HoV6Sn6
# sampletype = crystal
# samplemosaic = 30.000000
# latticeconstants = 5.520013,5.520013,9.152013,90.000000,90.000000,120.000000
# ubmatrix = 0.015667,0.005926,0.108953,0.208596,0.104928,-0.008180,-0.000560,0.180868,0.001176
# mode = 0
# plane_normal = -0.010528,0.003477,0.999939
# ubconf = UB12Aug2024_54830PM.ini
# preset_type = normal
# preset_channel = time
# preset_value = 60.000000
# def_x = s1
# def_y = detector
# col_headers =
#   Pt.         s1       time   detector    monitor        mcu         m2      mag_i         s2        sgl        sgu   slitb_bt   slitb_lf   slitb_rt   slitb_tp   slita_bt   slita_lf   slita_rt   slita_tp        stl        stu         a1         a2          q          h          k          l         ei         ef          e        vti       temp     temp_2         lt         ht      1kpot  sorb_temp       sorb  sample_ht persistent_field
      1   -73.6303     60.000    188.000 2347298.000     99.127    41.5367     0.0000   -32.6082     0.6032     0.1990    22.0000     7.0000     8.0000    22.0000    23.0000     3.0000     7.0000    23.0000    -3.0005     0.0010    20.7694    41.5372     1.4827     0.9925     0.0000     1.0265    14.4503    14.4499     0.0003     1.6789     1.0000     0.0000     0.2588     0.3163     1.7084     1.7580     0.0000     0.0000     1.800
      2   -73.7303     60.000    172.000 2340337.000     98.833    41.5367     0.0000   -32.6082     0.6032     0.1990    22.0000     7.0000     8.0000    22.0000    23.0000     3.0000     7.0000    23.0000    -3.0005     0.0010    20.7694    41.5372     1.4827     0.9935     0.0000     1.0232    14.4503    14.4500     0.0003     1.6870     1.0000     0.0000     0.2586     0.3161     1.7111     1.7652     0.0000     0.0000     1.800
      3   -73.8303     60.000    218.000 2342820.000     98.938    41.5367    -0.0000   -32.6082     0.6032     0.1990    22.0000     7.0000     8.0000    22.0000    23.0000     3.0000     7.0000    23.0000    -3.0005     0.0010    20.7693    41.5372     1.4827     0.9944     0.0000     1.0199    14.4503    14.4499     0.0003     1.6918     1.0000     0.0000     0.2586     0.3161     1.7171     1.7707     0.0000     0.0000     1.800
      4   -73.9303     60.000    245.000 2338967.000     98.776    41.5367     0.0000   -32.6082     0.6032     0.1990    22.0000     7.0000     8.0000    22.0000    23.0000     3.0000     7.0000    23.0000    -3.0005     0.0010    20.7693    41.5372     1.4827     0.9953     0.0000     1.0166    14.4503    14.4500     0.0003     1.6956     1.0000     0.0000     0.2586     0.3160     1.7231     1.7736     0.0000     0.0000     1.800
      5   -74.0303     60.000    329.000 2345115.000     99.035    41.5367     0.0000   -32.6082     0.6032     0.1990    22.0000     7.0000     8.0000    22.0000    23.0000     3.0000     7.0000    23.0000    -3.0005     0.0010    20.7693    41.5372     1.4827     0.9962     0.0000     1.0132    14.4503    14.4500     0.0003     1.6984     1.0000     0.0000     0.2586     0.3161     1.7225     1.7759     0.0000     0.0000     1.800
      6   -74.1303     60.000    645.000 2343552.000     98.969    41.5367     0.0000   -32.6082     0.6032     0.1990    22.0000     7.0000     8.0000    22.0000    23.0000     3.0000     7.0000    23.0000    -3.0005     0.0010    20.7693    41.5372     1.4827     0.9972     0.0000     1.0099    14.4503    14.4500     0.0003     1.6998     1.0000     0.0000     0.2586     0.3161     1.7255     1.7775     0.0000     0.0000     1.800
      7   -74.2303     60.000   2126.000 2341444.000     98.880    41.5367    -0.0000   -32.6082     0.6032     0.1990    22.0000     7.0000     8.0000    22.0000    23.0000     3.0000     7.0000    23.0000    -3.0005     0.0010    20.7693    41.5372     1.4827     0.9981     0.0000     1.0066    14.4503    14.4500     0.0003     1.7019     1.0000     0.0000     0.2586     0.3161     1.7259     1.7790     0.0000     0.0000     1.800
      8   -74.3303     60.000   5771.000 2339975.000     98.818    41.5367     0.0001   -32.6082     0.6032     0.1990    22.0000     7.0000     8.0000    22.0000    23.0000     3.0000     7.0000    23.0000    -3.0005     0.0010    20.7693    41.5372     1.4827     0.9990     0.0000     1.0032    14.4503    14.4500     0.0003     1.7022     1.0000     0.0000     0.2586     0.3161     1.7275     1.7802     0.0000     0.0000     1.800
      9   -74.4303     60.000  10466.000 2341890.000     98.899    41.5367     0.0001   -32.6082     0.6032     0.1990    22.0000     7.0000     8.0000    22.0000    23.0000     3.0000     7.0000    23.0000    -3.0005     0.0010    20.7693    41.5372     1.4827     0.9999     0.0000     0.9999    14.4503    14.4500     0.0003     1.7063     1.0000     0.0000     0.2586     0.3161     1.7310     1.7842     0.0000     0.0000     1.800
     10   -74.5303     60.000  12790.000 2341817.000     98.896    41.5367     0.0001   -32.6082     0.6032     0.1990    22.0000     7.0000     8.0000    22.0000    23.0000     3.0000     7.0000    23.0000    -3.0005     0.0010    20.7693    41.5372     1.4827     1.0008     0.0000     0.9966    14.4503    14.4499     0.0003     1.7111     1.0000     0.0000     0.2586     0.3161     1.7333     1.7871     0.0000     0.0000     1.800
     11   -74.6303     60.000   9706.000 2341962.000     98.902    41.5367     0.0001   -32.6082     0.6032     0.1990    22.0000     7.0000     8.0000    22.0000    23.0000     3.0000     7.0000    23.0000    -3.0005     0.0010    20.7693    41.5372     1.4827     1.0017     0.0000     0.9932    14.4503    14.4500     0.0003     1.7076     1.0000     0.0000     0.2586     0.3161     1.7252     1.7853     0.0000     0.0000     1.800
     12   -74.7303     60.000   4598.000 2346481.000     99.093    41.5367     0.0000   -32.6082     0.6032     0.1990    22.0000     7.0000     8.0000    22.0000    23.0000     3.0000     7.0000    23.0000    -3.0005     0.0010    20.7693    41.5372     1.4827     1.0026     0.0000     0.9899    14.4503    14.4500     0.0003     1.6935     1.0000     0.0000     0.2585     0.3160     1.7106     1.7755     0.0000     0.0000     1.800
     13   -74.8303     60.000   1231.000 2335488.000     98.629    41.5367     0.0000   -32.6082     0.6032     0.1990    22.0000     7.0000     8.0000    22.0000    23.0000     3.0000     7.0000    23.0000    -3.0005     0.0010    20.7693    41.5372     1.4827     1.0035     0.0000     0.9865    14.4503    14.4499     0.0003     1.6801     1.0000     0.0000     0.2584     0.3159     1.6946     1.7612     0.0000     0.0000     1.800
     14   -74.9303     60.000    365.000 2341151.000     98.868    41.5367    -0.0000   -32.6082     0.6032     0.1990    22.0000     7.0000     8.0000    22.0000    23.0000     3.0000     7.0000    23.0000    -3.0005     0.0010    20.7693    41.5372     1.4827     1.0044     0.0000     0.9831    14.4503    14.4500     0.0003     1.6687     1.0000     0.0000     0.2582     0.3158     1.6842     1.7502     0.0000     0.0000     1.800
     15   -75.0303     60.000    240.000 2339221.000     98.786    41.5367    -0.0000   -32.6082     0.6032     0.1990    22.0000     7.0000     8.0000    22.0000    23.0000     3.0000     7.0000    23.0000    -3.0005     0.0010    20.7693    41.5372     1.4827     1.0053     0.0000     0.9798    14.4503    14.4500     0.0003     1.6617     1.0000     0.0000     0.2581     0.3156     1.6770     1.7436     0.0000     0.0000     1.800
     16   -75.1303     60.000    181.000 2342363.000     98.919    41.5367    -0.0000   -32.6082     0.6032     0.1990    22.0000     7.0000     8.0000    22.0000    23.0000     3.0000     7.0000    23.0000    -3.0005     0.0010    20.7693    41.5372     1.4827     1.0062     0.0000     0.9764    14.4503    14.4500     0.0003     1.6576     1.0000     0.0000     0.2580     0.3155     1.6690     1.7391     0.0000     0.0000     1.800
     17   -75.2303     60.000    184.000 2342021.000     98.905    41.5367     0.0001   -32.6082     0.6032     0.1990    22.0000     7.0000     8.0000    22.0000    23.0000     3.0000     7.0000    23.0000    -3.0005     0.0010    20.7693    41.5372     1.4827     1.0071     0.0000     0.9731    14.4503    14.4500     0.0003     1.6531     1.0000     0.0000     0.2579     0.3154     1.6667     1.7365     0.0000     0.0000     1.800
# Sum of Counts = 49455
# Center of Mass = -74.507965+/-0.473820
# Full Width Half-Maximum = 0.382669+/-0.223844
# 8:37:48 AM  8/13/2024   scan completed.

File: test_data/IPTS32912_HB1A_exp1031/exp1031/Datafiles/HB1A_exp1031_scan0125.dat
# scan = 125
# date = 8/13/2024
# time = 11:05:32 AM
# proposal = 32912
# experiment = Quantum Phase Transition in Transverse Field Ising Ferromagnet HoV6Sn6
# experiment_number = 1031
# command = scanrel s1 0.8 -0.8 0.1
# builtin_command = scan s1 @(s1)+0.8 @(s1)+-0.8 0.100000
# users = Aashish Sapkota, Benjamin Ueland, Fei Li, Rob McQueeney, Tianxiong Han
# local_contact = Wei Tian, Bing Li
# scan_title = HoV6Sn6, (0.000019 0 0.999702) rocking, T=0.2584 K, H=-0 T testing
# monochromator = PG002
# analyzer = Pg002
# sense = +-+
# collimation = 40-40-40-80
# samplename = HoV6Sn6
# sampletype = crystal
# samplemosaic = 30.000000
# latticeconstants = 5.520013,5.520013,9.152013,90.000000,90.000000,120.000000
# ubmatrix = 0.015667,0.005926,0.108953,0.208596,0.104928,-0.008180,-0.000560,0.180868,0.001176
# mode = 0
# plane_normal = -0.010528,0.003477,0.999939
# ubconf = UB12Aug2024_54830PM.ini
# preset_type = normal
# preset_channel = time
# preset_value = 5.000000
# def_x = s1
# def_y = detector
# col_headers =
#   Pt.         s1       time   detector    monitor        mcu         m2      mag_i         s2        sgl        sgu   slitb_bt   slitb_lf   slitb_rt   slitb_tp   slita_bt   slita_lf   slita_rt   slita_tp        stl        stu         a1         a2          q          h          k          l         ei         ef          e        vti       temp     temp_2         lt         ht      1kpot  sorb_temp       sorb  sample_ht persistent_field
      1    -2.3735      5.000     29.000 195282.000      8.247    41.5367    -0.0000   -14.9333     0.6032     0.1990    22.0000     7.0000     8.0000    22.0000    23.0000     3.0000     7.0000    23.0000    -3.0005     0.0010    20.7697    41.5368     0.6863    -0.0073    -0.0000     0.9996    14.4503    14.4502     0.0001     1.6557     1.0000     0.0000     0.2584     0.2625     1.6922     1.7823     0.0000     0.0000    -0.000
      2    -2.4735      5.000     24.000 195709.000      8.265    41.5367    -0.0000   -14.9333     0.6032     0.1990    22.0000     7.0000     8.0000    22.0000    23.0000     3.0000     7.0000    23.0000    -3.0005     0.0010    20.7696    41.5368     0.6863    -0.0064    -0.0000     0.9996    14.4503    14.4502     0.0001     1.6293     1.0000     0.0000     0.2583     0.2624     1.6918     1.7824     0.0000     0.0000    -0.000
      3    -2.5735      5.000     35.000 194964.000      8.233    41.5367     0.0000   -14.9333     0.6032     0.1990    22.0000     7.0000     8.0000    22.0000    23.0000     3.0000     7.0000    23.0000    -3.0005     0.0010    20.7696    41.5368     0.6863    -0.0055    -0.0000     0.9996    14.4503    14.4502     0.0001     1.6594     1.0000     0.0000     0.2582     0.2624     1.6929     1.7820     0.0000     0.0000    -0.000
      4    -2.6735      5.000     28.000 195560.000      8.259    41.5367     0.0001   -14.9333     0.6032     0.1990    22.0000     7.0000     8.0000    22.0000    23.0000     3.0000     7.0000    23.0000    -3.0005     0.0010    20.7696    41.5368     0.6863    -0.0045    -0.0000     0.9997    14.4503    14.4502     0.0001     1.6606     1.0000     0.0000     0.2582     0.2623     1.6954     1.7823     0.0000     0.0000    -0.000
      5    -2.7735      5.000     18.000 194530.000      8.215    41.5367    -0.0000   -14.9333     0.6032     0.1990    22.0000     7.0000     8.0000    22.0000    23.0000     3.0000     7.0000    23.0000    -3.0005     0.0010    20.7696    41.5368     0.6863    -0.0036    -0.0000     0.9997    14.4503    14.4502     0.0001     1.6624     1.0000     0.0000     0.2581     0.2622     1.6926     1.7830     0.0000     0.0000    -0.000
      6    -2.8735      5.000     37.000 195491.000      8.256    41.5367    -0.0000   -14.9333     0.6032     0.1990    22.0000     7.0000     8.0000    22.0000    23.0000     3.0000     7.0000    23.0000    -3.0005     0.0010    20.7696    41.5368     0.6863    -0.0027    -0.0000     0.9997    14.4503    14.4502     0.0001     1.6617     1.0000     0.0000     0.2580     0.2622     1.6948     1.7824     0.0000     0.0000    -0.000
      7    -2.9735      5.000     56.000 194922.000      8.232    41.5367    -0.0000   -14.9333     0.6032     0.1990    22.0000     7.0000     8.0000    22.0000    23.0000     3.0000     7.0000    23.0000    -3.0005     0.0010    20.7696    41.5368     0.6863    -0.0018    -0.0000     0.9997    14.4503    14.4502     0.0001     1.6393     1.0000     0.0000     0.2580     0.2621     1.6922     1.7826     0.0000     0.0000    -0.000
      8    -3.0735      5.000    122.000 194562.000      8.216    41.5367    -0.0000   -14.9333     0.6032     0.1990    22.0000     7.0000     8.0000    22.0000    23.0000     3.0000     7.0000    23.0000    -3.0005     0.0010    20.7696    41.5368     0.6863    -0.0009    -0.0000     0.9997    14.4503    14.4502     0.0001     1.7005     1.0000     0.0000     0.2579     0.2621     1.6929     1.7825     0.0000     0.0000    -0.000
      9    -3.1735      5.000    183.000 195888.000      8.272    41.5367     0.0000   -14.9333     0.6032     0.1990    22.0000     7.0000     8.0000    22.0000    23.0000     3.0000     7.0000    23.0000    -3.0005     0.0010    20.7696    41.5368     0.6863     0.0000     0.0000     0.9997    14.4503    14.4502     0.0001     1.6626     1.0000     0.0000     0.2579     0.2620     1.6935     1.7821     0.0000     0.0000    -0.000
     10    -3.2735      5.000    175.000 194698.000      8.222    41.5367    -0.0001   -14.9333     0.6032     0.1990    22.0000     7.0000     8.0000    22.0000    23.0000     3.0000     7.0000    23.0000    -3.0005     0.0010    20.7696    41.5368     0.6863     0.0009     0.0000     0.9997    14.4503    14.4502     0.0001     1.6854     1.0000     0.0000     0.2578     0.2620     1.6919     1.7822     0.0000     0.0000    -0.000
     11    -3.3735      5.000     98.000 194438.000      8.211    41.5367     0.0000   -14.9333     0.6032     0.1990    22.0000     7.0000     8.0000    22.0000    23.0000     3.0000     7.0000    23.0000    -3.0005     0.0010    20.7696    41.5368     0.6863     0.0018     0.0000     0.9997    14.4503    14.4502     0.0001     1.6380     1.0000     0.0000     0.2577     0.2619     1.6967     1.7824     0.0000     0.0000    -0.000
     12    -3.4735      5.000     54.000 193842.000      8.186    41.5367    -0.0001   -14.9333     0.6032     0.1990    22.0000     7.0000     8.0000    22.0000    23.0000     3.0000     7.0000    23.0000    -3.0005     0.0010    20.7696    41.5368     0.6863     0.0028     0.0000     0.9997    14.4503    14.4502     0.0001     1.6464     1.0000     0.0000     0.2577     0.2619     1.6936     1.7813     0.0000     0.0000    -0.000
     13    -3.5735      5.000     39.000 195288.000      8.247    41.5367    -0.0001   -14.9333     0.6032     0.1990    22.0000     7.0000     8.0000    22.0000    23.0000     3.0000     7.0000    23.0000    -3.0005     0.0010    20.7696    41.5368     0.6863     0.0037     0.0000     0.9997    14.4503    14.4502     0.0001     1.6488     1.0000     0.0000     0.2577     0.2619     1.6918     1.7817     0.0000     0.0000    -0.000
     14    -3.6735      5.000     29.000 194359.000      8.208    41.5367    -0.0000   -14.9333     0.6032     0.1990    22.0000     7.0000     8.0000    22.0000    23.0000     3.0000     7.0000    23.0000    -3.0005     0.0010    20.7696    41.5368     0.6863     0.0046     0.0000     0.9997    14.4503    14.4502     0.0001     1.7227     1.0000     0.0000     0.2576     0.2618     1.6929     1.7819     0.0000     0.0000    -0.000
     15    -3.7735      5.000     29.000 194875.000      8.230    41.5367     0.0000   -14.9333     0.6032     0.1990    22.0000     7.0000     8.0000    22.0000    23.0000     3.0000     7.0000    23.0000    -3.0005     0.0010    20.7696    41.5368     0.6863     0.0055     0.0000     0.9996    14.4503    14.4502     0.0001     1.6338     1.0000     0.0000     0.2576     0.2618     1.6928     1.7818     0.0000     0.0000    -0.000
     16    -3.8735      5.000     26.000 195428.000      8.253    41.5367    -0.0000   -14.9333     0.6032     0.1990    22.0000     7.0000     8.0000    22.0000    23.0000     3.0000     7.0000    23.0000    -3.0005     0.0010    20.7696    41.5368     0.6863     0.0064     0.0000     0.9996    14.4503    14.4502     0.0000     1.6990     1.0000     0.0000     0.2575     0.2617     1.6929     1.7816     0.0000     0.0000    -0.000
     17    -3.9735      5.000     27.000 195330.000      8.249    41.5367    -0.0000   -14.9333     0.6032     0.1990    22.0000     7.0000     8.0000    22.0000    23.0000     3.0000     7.0000    23.0000    -3.0005     0.0010    20.7696    41.5368     0.6863     0.0073     0.0000     0.9996    14.4503    14.4502     0.0001     1.6839     1.0000     0.0000     0.2575     0.2617     1.6942     1.7812     0.0000     0.0000    -0.000
# Sum of Counts = 1009
# Center of Mass = -3.197187+/-0.142769
# Full Width Half-Maximum = 0.699721+/-0.057744
# 11:07:12 AM  8/13/2024   scan completed.

File: test_data/IPTS32912_HB1A_exp1031/exp1031/Datafiles/HB1A_exp1031_scan0126.dat
# scan = 126
# date = 8/13/2024
# time = 11:08:55 AM
# proposal = 32912
# experiment = Quantum Phase Transition in Transverse Field Ising Ferromagnet HoV6Sn6
# experiment_number = 1031
# command = scanrel s1 0.8 -0.8 0.1
# builtin_command = scan s1 @(s1)+0.8 @(s1)+-0.8 0.100000
# users = Aashish Sapkota, Benjamin Ueland, Fei Li, Rob McQueeney, Tianxiong Han
# local_contact = Wei Tian, Bing Li
# scan_title = HoV6Sn6, (1.000289 0.000005 0.00019) rocking, T=0.25695 K, H=-0 T testing
# monochromator = PG002
# analyzer = Pg002
# sense = +-+
# collimation = 40-40-40-80
# samplename = HoV6Sn6
# sampletype = crystal
# samplemosaic = 30.000000
# latticeconstants = 5.520013,5.520013,9.152013,90.000000,90.000000,120.000000
# ubmatrix = 0.015667,0.005926,0.108953,0.208596,0.104928,-0.008180,-0.000560,0.180868,0.001176
# mode = 0
# plane_normal = -0.010528,0.003477,0.999939
# ubconf = UB12Aug2024_54830PM.ini
# preset_type = normal 
# preset_channel = time
# preset_value = 5.000000
# def_x = s1
# def_y = detector
# col_headers = 
#   Pt.         s1       time   detector    monitor        mcu         m2      mag_i         s2        sgl        sgu   slitb_bt   slitb_lf   slitb_rt   slitb_tp   slita_bt   slita_lf   slita_rt   slita_tp        stl        stu         a1         a2          q          h          k          l         ei         ef          e        vti       temp     temp_2         lt         ht      1kpot  sorb_temp       sorb  sample_ht persistent_field
      1   -99.3144      5.000     36.000 195377.000      8.251    41.5367     0.0001   -28.8284     0.6032     0.1990    22.0000     7.0000     8.0000    22.0000    23.0000     3.0000     7.0000    23.0000    -3.0005     0.0010    20.7690    41.5372     1.3147     1.0002     0.0000     0.0269    14.4503    14.4500     0.0003     1.6620     1.0000     0.0000     0.2569     0.2611     1.6947     1.7785     0.0000     0.0000    -0.000
      2   -99.4144      5.000     39.000 195754.000      8.267    41.5367     0.0001   -28.8284     0.6032     0.1990    22.0000     7.0000     8.0000    22.0000    23.0000     3.0000     7.0000    23.0000    -3.0005     0.0010    20.7690    41.5372     1.3147     1.0002     0.0000     0.0236    14.4503    14.4500     0.0003     1.6621     1.0000     0.0000     0.2569     0.2611     1.6956     1.7783     0.0000     0.0000    -0.000
      3   -99.5144      5.000     52.000 194455.000      8.212    41.5367     0.0001   -28.8284     0.6032     0.1990    22.0000     7.0000     8.0000    22.0000    23.0000     3.0000     7.0000    23.0000    -3.0005     0.0010    20.7690    41.5372     1.3147     1.0002     0.0000     0.0202    14.4503    14.4500     0.0003     1.6622     1.0000     0.0000     0.2569     0.2611     1.6917     1.7776     0.0000     0.0000    -0.000
      4   -99.6144      5.000     69.000 194547.000      8.216    41.5367    -0.0000   -28.8284     0.6032     0.1990    22.0000     7.0000     8.0000    22.0000    23.0000     3.0000     7.0000    23.0000    -3.0005     0.0010    20.7690    41.5372     1.3147     1.0002     0.0000     0.0169    14.4503    14.4500     0.0003     1.6624     1.0000     0.0000     0.2569     0.2611     1.6906     1.7766     0.0000     0.0000    -0.000
      5   -99.7144      5.000    102.000 194896.000      8.231    41.5367    -0.0000   -28.8284     0.6032     0.1990    22.0000     7.0000     8.0000    22.0000    23.0000     3.0000     7.0000    23.0000    -3.0005     0.0010    20.7690    41.5372     1.3147     1.0003     0.0000     0.0136    14.4503    14.4500     0.0003     1.6626     1.0000     0.0000     0.2569     0.2611     1.6898     1.7759     0.0000     0.0000    -0.000
      6   -99.8144      5.000    395.000 194798.000      8.226    41.5367     0.0000   -28.8284     0.6032     0.1990    22.0000     7.0000     8.0000    22.0000    23.0000     3.0000     7.0000    23.0000    -3.0005     0.0010    20.7691    41.5372     1.3147     1.0003     0.0000     0.0102    14.4503    14.4500     0.0003     1.6627     1.0000     0.0000     0.2568     0.2611     1.6936     1.7763     0.0000     0.0000    -0.000
      7   -99.9144      5.000   1419.000 194490.000      8.213    41.5367    -0.0001   -28.8285     0.6032     0.1990    22.0000     7.0000     8.0000    22.0000    23.0000     3.0000     7.0000    23.0000    -3.0005     0.0010    20.7690    41.5372     1.3147     1.0003     0.0000     0.0069    14.4503    14.4500     0.0003     1.6629     1.0000     0.0000     0.2569     0.2610     1.6929     1.7756     0.0000     0.0000    -0.000
      8  -100.0144      5.000   3125.000 195173.000      8.242    41.5367    -0.0000   -28.8284     0.6032     0.1990    22.0000     7.0000     8.0000    22.0000    23.0000     3.0000     7.0000    23.0000    -3.0005     0.0010    20.7690    41.5372     1.3147     1.0003     0.0000     0.0035    14.4503    14.4500     0.0003     1.6629     1.0000     0.0000     0.2568     0.2610     1.6945     1.7764     0.0000     0.0000    -0.000
      9  -100.1144      5.000   4247.000 194964.000      8.233    41.5367     0.0001   -28.8284     0.6032     0.1990    22.0000     7.0000     8.0000    22.0000    23.0000     3.0000     7.0000    23.0000    -3.0005     0.0010    20.7690    41.5372     1.3147     1.0003     0.0000     0.0002    14.4503    14.4500     0.0003     1.6631     1.0000     0.0000     0.2568     0.2610     1.6935     1.7762     0.0000     0.0000    -0.000
     10  -100.2144      5.000   3514.000 194727.000      8.223    41.5367     0.0001   -28.8284     0.6032     0.1990    22.0000     7.0000     8.0000    22.0000    23.0000     3.0000     7.0000    23.0000    -3.0005     0.0010    20.7690    41.5372     1.3147     1.0003     0.0000    -0.0032    14.4503    14.4500     0.0003     1.6633     1.0000     0.0000     0.2567     0.2610     1.6944     1.7767     0.0000     0.0000    -0.000
     11  -100.3144      5.000   1767.000 194349.000      8.207    41.5367    -0.0001   -28.8284     0.6032     0.1990    22.0000     7.0000     8.0000    22.0000    23.0000     3.0000     7.0000    23.0000    -3.0005     0.0010    20.7690    41.5372     1.3147     1.0003     0.0000    -0.0065    14.4503    14.4500     0.0003     1.6633     1.0000     0.0000     0.2567     0.2610     1.6944     1.7762     0.0000     0.0000    -0.000
     12  -100.4144      5.000    491.000 195762.000      8.267    41.5367     0.0001   -28.8284     0.6032     0.1990    22.0000     7.0000     8.0000    22.0000    23.0000     3.0000     7.0000    23.0000    -3.0005     0.0010    20.7690    41.5372     1.3147     1.0003     0.0000    -0.0098    14.4503    14.4500     0.0003     1.6634     1.0000     0.0000     0.2567     0.2610     1.6952     1.7758     0.0000     0.0000    -0.000
     13  -100.5144      5.000    107.000 194588.000      8.218    41.5367     0.0001   -28.8285     0.6032     0.1990    22.0000     7.0000     8.0000    22.0000    23.0000     3.0000     7.0000    23.0000    -3.0005     0.0010    20.7690    41.5372     1.3147     1.0003     0.0000    -0.0132    14.4503    14.4500     0.0003     1.6635     1.0000     0.0000     0.2567     0.2609     1.6931     1.7762     0.0000     0.0000    -0.000
     14  -100.6144      5.000     44.000 195187.000      8.243    41.5367     0.0000   -28.8285     0.6032     0.1990    22.0000     7.0000     8.0000    22.0000    23.0000     3.0000     7.0000    23.0000    -3.0005     0.0010    20.7690    41.5372     1.3147     1.0003     0.0000    -0.0165    14.4503    14.4500     0.0003     1.6635     1.0000     0.0000     0.2567     0.2609     1.6950     1.7760     0.0000     0.0000    -0.000
     15  -100.7144      5.000     18.000 193434.000      8.169    41.5367    -0.0000   -28.8285     0.6032     0.1990    22.0000     7.0000     8.0000    22.0000    23.0000     3.0000     7.0000    23.0000    -3.0005     0.0010    20.7690    41.5372     1.3147     1.0002     0.0000    -0.0199    14.4503    14.4500     0.0003     1.6637     1.0000     0.0000     0.2567     0.2609     1.6934     1.7759     0.0000     0.0000    -0.000
     16  -100.8144      5.000     34.000 196426.000      8.295    41.5367     0.0001   -28.8284     0.6032     0.1990    22.0000     7.0000     8.0000    22.0000    23.0000     3.0000     7.0000    23.0000    -3.0005     0.0010    20.7690    41.5372     1.3147     1.0002     0.0000    -0.0232    14.4503    14.4500     0.0003     1.6637     1.0000     0.0000     0.2567     0.2609     1.6939     1.7762     0.0000     0.0000    -0.000
     17  -100.9144      5.000     27.000 195554.000      8.258    41.5367     0.0001   -28.8285     0.6032     0.1990    22.0000     7.0000     8.0000    22.0000    23.0000     3.0000     7.0000    23.0000    -3.0005     0.0010    20.7690    41.5372     1.3147     1.0002     0.0000    -0.0265    14.4503    14.4500     0.0003     1.6637     1.0000     0.0000     0.2567     0.2609     1.6971     1.7769     0.0000     0.0000    -0.000
# Sum of Counts = 15486
# Center of Mass = -100.120580+/-1.137808
# Full Width Half-Maximum = 0.335570+/-0.598331
# 11:10:35 AM  8/13/2024   scan completed.

File: test_data/IPTS32912_HB1A_exp1031/exp1031/Datafiles/HB1A_exp1031_scan0128.dat
# scan = 128
# date = 8/13/2024
# time = 11:41:59 AM
# proposal = 32912
# experiment = Quantum Phase Transition in Transverse Field Ising Ferromagnet HoV6Sn6
# experiment_number = 1031
# command = scanrel s1 0.8 -0.8 0.1
# builtin_command = scan s1 @(s1)+0.8 @(s1)+-0.8 0.100000
# users = Aashish Sapkota, Benjamin Ueland, Fei Li, Rob McQueeney, Tianxiong Han
# local_contact = Wei Tian, Bing Li
# scan_title = HoV6Sn6, (-0.000055 0 5.000077) rocking, T=0.25877 K, H=2 T
# monochromator = PG002
# analyzer = Pg002
# sense = +-+
# collimation = 40-40-40-80
# samplename = HoV6Sn6
# sampletype = crystal
# samplemosaic = 30.000000
# latticeconstants = 5.520013,5.520013,9.152013,90.000000,90.000000,120.000000
# ubmatrix = 0.015667,0.005926,0.108953,0.208596,0.104928,-0.008180,-0.000560,0.180868,0.001176
# mode = 0
# plane_normal = -0.010528,0.003477,0.999939
# ubconf = UB12Aug2024_54830PM.ini
# preset_type = normal
# preset_channel = time
# preset_value = 60.000000
# def_x = s1
# def_y = detector
# col_headers =
#   Pt.         s1       time   detector    monitor        mcu         m2      mag_i         s2        sgl        sgu   slitb_bt   slitb_lf   slitb_rt   slitb_tp   slita_bt   slita_lf   slita_rt   slita_tp        stl        stu         a1         a2          q          h          k          l         ei         ef          e        vti       temp     temp_2         lt         ht      1kpot  sorb_temp       sorb  sample_ht persistent_field
      1   -35.4416     60.000   1467.000 2352460.000     99.345    41.5367     0.0000   -81.0759     0.6032     0.1990    22.0000     7.0000     8.0000    22.0000    23.0000     3.0000     7.0000    23.0000    -3.0005     0.0010    20.7688    41.5370     3.4327    -0.0365    -0.0000     4.9996    14.4503    14.4501     0.0002     1.6621     1.0000     0.0000     0.2589     0.3202     1.6936     1.7527     0.0000     0.0000     2.000
      2   -35.5416     60.000   1606.000 2350396.000     99.258    41.5367     0.0000   -81.0757     0.6032     0.1990    22.0000     7.0000     8.0000    22.0000    23.0000     3.0000     7.0000    23.0000    -3.0005     0.0010    20.7688    41.5370     3.4327    -0.0320    -0.0000     4.9997    14.4503    14.4501     0.0002     1.6628     1.0000     0.0000     0.2587     0.3199     1.6962     1.7530     0.0000     0.0000     2.000
      3   -35.6416     60.000   1592.000 2351399.000     99.301    41.5367    -0.0000   -81.0757     0.6032     0.1990    22.0000     7.0000     8.0000    22.0000    23.0000     3.0000     7.0000    23.0000    -3.0005     0.0010    20.7688    41.5370     3.4327    -0.0274    -0.0000     4.9998    14.4503    14.4501     0.0002     1.6635     1.0000     0.0000     0.2587     0.3199     1.6950     1.7538     0.0000     0.0000     2.000
      4   -35.7416     60.000   1566.000 2351430.000     99.302    41.5367    -0.0000   -81.0757     0.6032     0.1990    22.0000     7.0000     8.0000    22.0000    23.0000     3.0000     7.0000    23.0000    -3.0005     0.0010    20.7689    41.5370     3.4327    -0.0228    -0.0000     4.9999    14.4503    14.4501     0.0002     1.6639     1.0000     0.0000     0.2586     0.3199     1.6968     1.7536     0.0000     0.0000     2.000
      5   -35.8416     60.000   1599.000 2356554.000     99.518    41.5367    -0.0000   -81.0757     0.6032     0.1990    22.0000     7.0000     8.0000    22.0000    23.0000     3.0000     7.0000    23.0000    -3.0005     0.0010    20.7689    41.5370     3.4327    -0.0183    -0.0000     4.9999    14.4503    14.4501     0.0002     1.6644     1.0000     0.0000     0.2586     0.3198     1.6960     1.7542     0.0000     0.0000     2.000
      6   -35.9416     60.000   1777.000 2350569.000     99.266    41.5367     0.0000   -81.0757     0.6032     0.1990    22.0000     7.0000     8.0000    22.0000    23.0000     3.0000     7.0000    23.0000    -3.0005     0.0010    20.7689    41.5370     3.4327    -0.0137    -0.0000     5.0000    14.4503    14.4501     0.0002     1.6647     1.0000     0.0000     0.2586     0.3198     1.6973     1.7543     0.0000     0.0000     2.000
      7   -36.0416     60.000   2401.000 2351580.000     99.308    41.5367    -0.0000   -81.0757     0.6032     0.1990    22.0000     7.0000     8.0000    22.0000    23.0000     3.0000     7.0000    23.0000    -3.0005     0.0010    20.7689    41.5370     3.4327    -0.0092    -0.0000     5.0000    14.4503    14.4501     0.0002     1.6650     1.0000     0.0000     0.2586     0.3200     1.6940     1.7546     0.0000     0.0000     2.000
      8   -36.1416     60.000   3265.000 2348701.000     99.187    41.5367    -0.0000   -81.0757     0.6032     0.1990    22.0000     7.0000     8.0000    22.0000    23.0000     3.0000     7.0000    23.0000    -3.0005     0.0010    20.7689    41.5370     3.4327    -0.0046    -0.0000     5.0001    14.4503    14.4501     0.0002     1.6653     1.0000     0.0000     0.2586     0.3198     1.6971     1.7544     0.0000     0.0000     2.000
      9   -36.2416     60.000   3500.000 2348201.000     99.166    41.5367    -0.0000   -81.0757     0.6032     0.1990    22.0000     7.0000     8.0000    22.0000    23.0000     3.0000     7.0000    23.0000    -3.0005     0.0010    20.7689    41.5370     3.4327    -0.0001     0.0000     5.0001    14.4503    14.4501     0.0002     1.6655     1.0000     0.0000     0.2586     0.3198     1.6945     1.7546     0.0000     0.0000     2.000
     10   -36.3416     60.000   3100.000 2350782.000     99.275    41.5367    -0.0000   -81.0757     0.6032     0.1990    22.0000     7.0000     8.0000    22.0000    23.0000     3.0000     7.0000    23.0000    -3.0005     0.0010    20.7689    41.5370     3.4327     0.0045     0.0000     5.0001    14.4503    14.4501     0.0002     1.6656     1.0000     0.0000     0.2586     0.3198     1.6963     1.7545     0.0000     0.0000     2.000
     11   -36.4416     60.000   2221.000 2348910.000     99.195    41.5367     0.0000   -81.0757     0.6032     0.1990    22.0000     7.0000     8.0000    22.0000    23.0000     3.0000     7.0000    23.0000    -3.0005     0.0010    20.7689    41.5370     3.4327     0.0091     0.0000     5.0000    14.4503    14.4501     0.0002     1.6657     1.0000     0.0000     0.2586     0.3198     1.6950     1.7546     0.0000     0.0000     2.000
     12   -36.5416     60.000   1777.000 2352601.000     99.351    41.5367    -0.0000   -81.0757     0.6032     0.1990    22.0000     7.0000     8.0000    22.0000    23.0000     3.0000     7.0000    23.0000    -3.0005     0.0010    20.7689    41.5370     3.4327     0.0136     0.0000     5.0000    14.4503    14.4501     0.0002     1.6657     1.0000     0.0000     0.2586     0.3198     1.6973     1.7543     0.0000     0.0000     2.000
     13   -36.6416     60.000   1578.000 2348902.000     99.195    41.5367     0.0001   -81.0757     0.6032     0.1990    22.0000     7.0000     8.0000    22.0000    23.0000     3.0000     7.0000    23.0000    -3.0005     0.0010    20.7689    41.5370     3.4327     0.0182     0.0000     4.9999    14.4503    14.4501     0.0002     1.6657     1.0000     0.0000     0.2586     0.3200     1.6953     1.7544     0.0000     0.0000     2.000
     14   -36.7416     60.000   1617.000 2349463.000     99.219    41.5367    -0.0000   -81.0757     0.6032     0.1990    22.0000     7.0000     8.0000    22.0000    23.0000     3.0000     7.0000    23.0000    -3.0005     0.0010    20.7689    41.5370     3.4327     0.0227     0.0000     4.9999    14.4503    14.4501     0.0002     1.6657     1.0000     0.0000     0.2586     0.3198     1.6955     1.7540     0.0000     0.0000     2.000
     15   -36.8416     60.000   1680.000 2350094.000     99.246    41.5367    -0.0000   -81.0757     0.6032     0.1990    22.0000     7.0000     8.0000    22.0000    23.0000     3.0000     7.0000    23.0000    -3.0005     0.0010    20.7689    41.5370     3.4327     0.0273     0.0000     4.9998    14.4503    14.4501     0.0002     1.6657     1.0000     0.0000     0.2586     0.3198     1.6956     1.7540     0.0000     0.0000     2.000
     16   -36.9416     60.000   1588.000 2349604.000     99.225    41.5367    -0.0000   -81.0757     0.6032     0.1990    22.0000     7.0000     8.0000    22.0000    23.0000     3.0000     7.0000    23.0000    -3.0005     0.0010    20.7689    41.5370     3.4327     0.0319     0.0000     4.9997    14.4503    14.4501     0.0002     1.6656     1.0000     0.0000     0.2586     0.3198     1.6975     1.7539     0.0000     0.0000     2.000
     17   -37.0416     60.000   1550.000 2353597.000     99.393    41.5367     0.0001   -81.0757     0.6032     0.1990    22.0000     7.0000     8.0000    22.0000    23.0000     3.0000     7.0000    23.0000    -3.0005     0.0010    20.7689    41.5370     3.4327     0.0364     0.0000     4.9996    14.4503    14.4501     0.0002     1.6656     1.0000     0.0000     0.2586     0.3198     1.6967     1.7539     0.0000     0.0000     2.000
# Sum of Counts = 33884
# Center of Mass = -36.243701+/-0.278462
# Full Width Half-Maximum = 0.879076+/-0.121913
# 11:59:15 AM  8/13/2024   scan completed.
