Repository: neutrons/TAVI

# TAVI, Triple-Axis data VIsualization toolkit
TAVI can be installed locally as a standard conda package and has been deployed on ORNL's analysis cluster.

File: test_data/IPTS32912_HB1A_exp1031/exp1031/Datafiles/HB1A_exp1031_scan0132.dat
# scan = 132
# date = 8/13/2024
# time = 1:02:37 PM
# proposal = 32912
# experiment = Quantum Phase Transition in Transverse Field Ising Ferromagnet HoV6Sn6
# experiment_number = 1031
# command = scanrel s1 0.8 -0.8 0.1
# builtin_command = scan s1 @(s1)+0.8 @(s1)+-0.8 0.100000
# users = Aashish Sapkota, Benjamin Ueland, Fei Li, Rob McQueeney, Tianxiong Han
# local_contact = Wei Tian, Bing Li
# scan_title = HoV6Sn6, (0.000009 0 0.999668) rocking, T=0.25989 K, H=2.2 T
# monochromator = PG002
# analyzer = Pg002
# sense = +-+
# collimation = 40-40-40-80
# samplename = HoV6Sn6
# sampletype = crystal
# samplemosaic = 30.000000
# latticeconstants = 5.520013,5.520013,9.152013,90.000000,90.000000,120.000000
# ubmatrix = 0.015667,0.005926,0.108953,0.208596,0.104928,-0.008180,-0.000560,0.180868,0.001176
# mode = 0
# plane_normal = -0.010528,0.003477,0.999939
# ubconf = UB12Aug2024_54830PM.ini
# preset_type = normal
# preset_channel = time
# preset_value = 60.000000
# def_x = s1
# def_y = detector
# col_headers =
#   Pt.         s1       time   detector    monitor        mcu         m2      mag_i         s2        sgl        sgu   slitb_bt   slitb_lf   slitb_rt   slitb_tp   slita_bt   slita_lf   slita_rt   slita_tp        stl        stu         a1         a2          q          h          k          l         ei         ef          e        vti       temp     temp_2         lt         ht      1kpot  sorb_temp       sorb  sample_ht persistent_field
      1    -2.3735     60.000    441.000 2348785.000     99.190    41.5367    -0.0000   -14.9329     0.6032     0.1990    22.0000     7.0000     8.0000    22.0000    23.0000     3.0000     7.0000    23.0000    -3.0005     0.0010    20.7695    41.5370     0.6863    -0.0073    -0.0000     0.9996    14.4503    14.4501     0.0002     1.6631     1.0000     0.0000     0.2600     0.3249     1.6834     1.7534     0.0000     0.0000     2.200
      2    -2.4735     60.000    471.000 2349572.000     99.223    41.5367     0.0001   -14.9328     0.6032     0.1990    22.0000     7.0000     8.0000    22.0000    23.0000     3.0000     7.0000    23.0000    -3.0005     0.0010    20.7695    41.5370     0.6863    -0.0064    -0.0000     0.9996    14.4503    14.4501     0.0002     1.6653     1.0000     0.0000     0.2594     0.3241     1.6916     1.7541     0.0000     0.0000     2.200
      3    -2.5735     60.000    555.000 2350682.000     99.270    41.5367     0.0000   -14.9328     0.6032     0.1990    22.0000     7.0000     8.0000    22.0000    23.0000     3.0000     7.0000    23.0000    -3.0005     0.0010    20.7695    41.5370     0.6863    -0.0055    -0.0000     0.9996    14.4503    14.4501     0.0002     1.6667     1.0000     0.0000     0.2592     0.3240     1.6975     1.7547     0.0000     0.0000     2.200
      4    -2.6735     60.000    600.000 2350830.000     99.277    41.5367     0.0000   -14.9328     0.6032     0.1990    22.0000     7.0000     8.0000    22.0000    23.0000     3.0000     7.0000    23.0000    -3.0005     0.0010    20.7695    41.5370     0.6863    -0.0045    -0.0000     0.9996    14.4503    14.4501     0.0002     1.6674     1.0000     0.0000     0.2591     0.3238     1.6977     1.7548     0.0000     0.0000     2.200
      5    -2.7735     60.000    843.000 2347469.000     99.135    41.5367     0.0000   -14.9328     0.6032     0.1990    22.0000     7.0000     8.0000    22.0000    23.0000     3.0000     7.0000    23.0000    -3.0005     0.0010    20.7695    41.5370     0.6863    -0.0036    -0.0000     0.9996    14.4503    14.4501     0.0002     1.6676     1.0000     0.0000     0.2591     0.3238     1.7003     1.7546     0.0000     0.0000     2.200
      6    -2.8735     60.000   2007.000 2349611.000     99.225    41.5367    -0.0000   -14.9328     0.6032     0.1990    22.0000     7.0000     8.0000    22.0000    23.0000     3.0000     7.0000    23.0000    -3.0005     0.0010    20.7695    41.5370     0.6863    -0.0027    -0.0000     0.9997    14.4503    14.4501     0.0002     1.6677     1.0000     0.0000     0.2590     0.3237     1.6992     1.7544     0.0000     0.0000     2.200
      7    -2.9735     60.000   9682.000 2347813.000     99.149    41.5367    -0.0001   -14.9328     0.6032     0.1990    22.0000     7.0000     8.0000    22.0000    23.0000     3.0000     7.0000    23.0000    -3.0005     0.0010    20.7695    41.5370     0.6863    -0.0018    -0.0000     0.9997    14.4503    14.4501     0.0002     1.6676     1.0000     0.0000     0.2590     0.3237     1.7019     1.7545     0.0000     0.0000     2.200
      8    -3.0735     60.000  25057.000 2344657.000     99.016    41.5367    -0.0000   -14.9328     0.6032     0.1990    22.0000     7.0000     8.0000    22.0000    23.0000     3.0000     7.0000    23.0000    -3.0005     0.0010    20.7695    41.5370     0.6863    -0.0009    -0.0000     0.9997    14.4503    14.4501     0.0002     1.6675     1.0000     0.0000     0.2591     0.3237     1.7010     1.7542     0.0000     0.0000     2.200
      9    -3.1735     60.000  31780.000 2344258.000     98.999    41.5367     0.0000   -14.9328     0.6032     0.1990    22.0000     7.0000     8.0000    22.0000    23.0000     3.0000     7.0000    23.0000    -3.0005     0.0010    20.7695    41.5370     0.6863     0.0000     0.0000     0.9997    14.4503    14.4501     0.0002     1.6673     1.0000     0.0000     0.2592     0.3242     1.6985     1.7540     0.0000     0.0000     2.200
     10    -3.2735     60.000  22667.000 2349047.000     99.201    41.5367     0.0000   -14.9328     0.6032     0.1990    22.0000     7.0000     8.0000    22.0000    23.0000     3.0000     7.0000    23.0000    -3.0005     0.0010    20.7695    41.5370     0.6863     0.0009     0.0000     0.9997    14.4503    14.4501     0.0002     1.6671     1.0000     0.0000     0.2590     0.3236     1.6992     1.7541     0.0000     0.0000     2.200
     11    -3.3735     60.000  10508.000 2345891.000     99.068    41.5367    -0.0000   -14.9328     0.6032     0.1990    22.0000     7.0000     8.0000    22.0000    23.0000     3.0000     7.0000    23.0000    -3.0005     0.0010    20.7695    41.5370     0.6863     0.0018     0.0000     0.9997    14.4503    14.4501     0.0002     1.6670     1.0000     0.0000     0.2590     0.3236     1.6992     1.7531     0.0000     0.0000     2.200
     12    -3.4735     60.000   3081.000 2345493.000     99.051    41.5367     0.0000   -14.9328     0.6032     0.1990    22.0000     7.0000     8.0000    22.0000    23.0000     3.0000     7.0000    23.0000    -3.0005     0.0010    20.7695    41.5370     0.6863     0.0027     0.0000     0.9997    14.4503    14.4501     0.0002     1.6669     1.0000     0.0000     0.2590     0.3236     1.6992     1.7535     0.0000     0.0000     2.200
     13    -3.5735     60.000    963.000 2344837.000     99.024    41.5367     0.0001   -14.9328     0.6032     0.1990    22.0000     7.0000     8.0000    22.0000    23.0000     3.0000     7.0000    23.0000    -3.0005     0.0010    20.7695    41.5370     0.6863     0.0037     0.0000     0.9996    14.4503    14.4501     0.0002     1.6669     1.0000     0.0000     0.2590     0.3236     1.6966     1.7533     0.0000     0.0000     2.200
     14    -3.6735     60.000    568.000 2347335.000     99.129    41.5367     0.0001   -14.9328     0.6032     0.1990    22.0000     7.0000     8.0000    22.0000    23.0000     3.0000     7.0000    23.0000    -3.0005     0.0010    20.7695    41.5370     0.6863     0.0046     0.0000     0.9996    14.4503    14.4501     0.0002     1.6669     1.0000     0.0000     0.2590     0.3235     1.6973     1.7533     0.0000     0.0000     2.200
     15    -3.7735     60.000    455.000 2348279.000     99.169    41.5367     0.0001   -14.9328     0.6032     0.1990    22.0000     7.0000     8.0000    22.0000    23.0000     3.0000     7.0000    23.0000    -3.0005     0.0010    20.7695    41.5370     0.6863     0.0055     0.0000     0.9996    14.4503    14.4501     0.0002     1.6668     1.0000     0.0000     0.2590     0.3237     1.6989     1.7530     0.0000     0.0000     2.200
     16    -3.8735     60.000    429.000 2346060.000     99.075    41.5367    -0.0000   -14.9328     0.6032     0.1990    22.0000     7.0000     8.0000    22.0000    23.0000     3.0000     7.0000    23.0000    -3.0005     0.0010    20.7695    41.5370     0.6863     0.0064     0.0000     0.9996    14.4503    14.4501     0.0002     1.6668     1.0000     0.0000     0.2590     0.3235     1.6989     1.7534     0.0000     0.0000     2.200
     17    -3.9735     60.000    361.000 2348593.000     99.182    41.5367     0.0000   -14.9328     0.6032     0.1990    22.0000     7.0000     8.0000    22.0000    23.0000     3.0000     7.0000    23.0000    -3.0005     0.0010    20.7695    41.5370     0.6863     0.0073     0.0000     0.9996    14.4503    14.4501     0.0002     1.6667     1.0000     0.0000     0.2590     0.3236     1.7008     1.7530     0.0000     0.0000     2.200
# Sum of Counts = 110468
# Center of Mass = -3.174650+/-0.013519
# Full Width Half-Maximum = 0.363119+/-0.006493
# 1:19:53 PM  8/13/2024   scan completed.

File: test_data/IPTS32912_HB1A_exp1031/exp1031/Datafiles/HB1A_exp1031_scan0133.dat
# scan = 133
# date = 8/13/2024
# time = 1:20:53 PM
# proposal = 32912
# experiment = Quantum Phase Transition in Transverse Field Ising Ferromagnet HoV6Sn6
# experiment_number = 1031
# command = scanrel s1 0.8 -0.8 0.1
# builtin_command = scan s1 @(s1)+0.8 @(s1)+-0.8 0.100000
# users = Aashish Sapkota, Benjamin Ueland, Fei Li, Rob McQueeney, Tianxiong Han
# local_contact = Wei Tian, Bing Li
# scan_title = HoV6Sn6, (-0.000095 0 5.000168) rocking, T=0.25929 K, H=2.2 T
# monochromator = PG002
# analyzer = Pg002
# sense = +-+
# collimation = 40-40-40-80
# samplename = HoV6Sn6
# sampletype = crystal
# samplemosaic = 30.000000
# latticeconstants = 5.520013,5.520013,9.152013,90.000000,90.000000,120.000000
# ubmatrix = 0.015667,0.005926,0.108953,0.208596,0.104928,-0.008180,-0.000560,0.180868,0.001176
# mode = 0
# plane_normal = -0.010528,0.003477,0.999939
# ubconf = UB12Aug2024_54830PM.ini
# preset_type = normal
# preset_channel = time
# preset_value = 60.000000
# def_x = s1
# def_y = detector
# col_headers =
#   Pt.         s1       time   detector    monitor        mcu         m2      mag_i         s2        sgl        sgu   slitb_bt   slitb_lf   slitb_rt   slitb_tp   slita_bt   slita_lf   slita_rt   slita_tp        stl        stu         a1         a2          q          h          k          l         ei         ef          e        vti       temp     temp_2         lt         ht      1kpot  sorb_temp       sorb  sample_ht persistent_field
      1   -35.4416     60.000   1503.000 2343307.000     98.959    41.5367     0.0000   -81.0778     0.6032     0.1990    22.0000     7.0000     8.0000    22.0000    23.0000     3.0000     7.0000    23.0000    -3.0005     0.0010    20.7688    41.5370     3.4328    -0.0366    -0.0000     4.9997    14.4503    14.4501     0.0002     1.6663     1.0000     0.0000     0.2594     0.3240     1.7017     1.7523     0.0000     0.0000     2.200
      2   -35.5416     60.000   1553.000 2346490.000     99.093    41.5367     0.0001   -81.0777     0.6032     0.1990    22.0000     7.0000     8.0000    22.0000    23.0000     3.0000     7.0000    23.0000    -3.0005     0.0010    20.7689    41.5370     3.4328    -0.0320    -0.0000     4.9998    14.4503    14.4501     0.0002     1.6656     1.0000     0.0000     0.2592     0.3238     1.6984     1.7519     0.0000     0.0000     2.200
      3   -35.6416     60.000   1482.000 2346262.000     99.084    41.5367    -0.0000   -81.0777     0.6032     0.1990    22.0000     7.0000     8.0000    22.0000    23.0000     3.0000     7.0000    23.0000    -3.0005     0.0010    20.7689    41.5370     3.4328    -0.0274    -0.0000     4.9999    14.4503    14.4501     0.0002     1.6651     1.0000     0.0000     0.2591     0.3239     1.6958     1.7513     0.0000     0.0000     2.200
      4   -35.7416     60.000   1576.000 2343550.000     98.969    41.5367     0.0000   -81.0777     0.6032     0.1990    22.0000     7.0000     8.0000    22.0000    23.0000     3.0000     7.0000    23.0000    -3.0005     0.0010    20.7689    41.5370     3.4328    -0.0229    -0.0000     5.0000    14.4503    14.4501     0.0002     1.6648     1.0000     0.0000     0.2591     0.3237     1.6972     1.7513     0.0000     0.0000     2.200
      5   -35.8416     60.000   1560.000 2340993.000     98.861    41.5367     0.0000   -81.0777     0.6032     0.1990    22.0000     7.0000     8.0000    22.0000    23.0000     3.0000     7.0000    23.0000    -3.0005     0.0010    20.7689    41.5370     3.4328    -0.0183    -0.0000     5.0000    14.4503    14.4501     0.0002     1.6646     1.0000     0.0000     0.2590     0.3236     1.6966     1.7515     0.0000     0.0000     2.200
      6   -35.9416     60.000   1830.000 2342448.000     98.923    41.5367     0.0001   -81.0777     0.6032     0.1990    22.0000     7.0000     8.0000    22.0000    23.0000     3.0000     7.0000    23.0000    -3.0005     0.0010    20.7689    41.5370     3.4328    -0.0138    -0.0000     5.0001    14.4503    14.4501     0.0002     1.6645     1.0000     0.0000     0.2589     0.3236     1.6955     1.7515     0.0000     0.0000     2.200
      7   -36.0416     60.000   2587.000 2342910.000     98.942    41.5367     0.0001   -81.0777     0.6032     0.1990    22.0000     7.0000     8.0000    22.0000    23.0000     3.0000     7.0000    23.0000    -3.0005     0.0010    20.7689    41.5370     3.4328    -0.0092    -0.0000     5.0001    14.4503    14.4501     0.0002     1.6644     1.0000     0.0000     0.2589     0.3236     1.6977     1.7508     0.0000     0.0000     2.200
      8   -36.1416     60.000   3451.000 2343501.000     98.967    41.5367     0.0000   -81.0777     0.6032     0.1990    22.0000     7.0000     8.0000    22.0000    23.0000     3.0000     7.0000    23.0000    -3.0005     0.0010    20.7689    41.5370     3.4328    -0.0047    -0.0000     5.0002    14.4503    14.4501     0.0002     1.6643     1.0000     0.0000     0.2590     0.3236     1.6976     1.7504     0.0000     0.0000     2.200
      9   -36.2416     60.000   3789.000 2338696.000     98.764    41.5367     0.0001   -81.0777     0.6032     0.1990    22.0000     7.0000     8.0000    22.0000    23.0000     3.0000     7.0000    23.0000    -3.0005     0.0010    20.7689    41.5370     3.4328    -0.0001     0.0000     5.0002    14.4503    14.4501     0.0002     1.6642     1.0000     0.0000     0.2590     0.3237     1.6947     1.7510     0.0000     0.0000     2.200
     10   -36.3416     60.000   3163.000 2341211.000     98.870    41.5367    -0.0000   -81.0777     0.6032     0.1990    22.0000     7.0000     8.0000    22.0000    23.0000     3.0000     7.0000    23.0000    -3.0005     0.0010    20.7689    41.5370     3.4328     0.0045     0.0000     5.0002    14.4503    14.4501     0.0002     1.6642     1.0000     0.0000     0.2589     0.3236     1.6963     1.7509     0.0000     0.0000     2.200
     11   -36.4416     60.000   2290.000 2341422.000     98.879    41.5367     0.0001   -81.0777     0.6032     0.1990    22.0000     7.0000     8.0000    22.0000    23.0000     3.0000     7.0000    23.0000    -3.0005     0.0010    20.7689    41.5370     3.4328     0.0090     0.0000     5.0001    14.4503    14.4501     0.0002     1.6641     1.0000     0.0000     0.2589     0.3235     1.6938     1.7501     0.0000     0.0000     2.200
     12   -36.5416     60.000   1708.000 2339858.000     98.813    41.5367    -0.0000   -81.0777     0.6032     0.1990    22.0000     7.0000     8.0000    22.0000    23.0000     3.0000     7.0000    23.0000    -3.0005     0.0010    20.7689    41.5370     3.4328     0.0136     0.0000     5.0001    14.4503    14.4501     0.0002     1.6641     1.0000     0.0000     0.2589     0.3236     1.6957     1.7505     0.0000     0.0000     2.200
     13   -36.6416     60.000   1694.000 2343143.000     98.952    41.5367     0.0001   -81.0777     0.6032     0.1990    22.0000     7.0000     8.0000    22.0000    23.0000     3.0000     7.0000    23.0000    -3.0005     0.0010    20.7689    41.5370     3.4328     0.0181     0.0000     5.0000    14.4503    14.4501     0.0002     1.6641     1.0000     0.0000     0.2589     0.3236     1.6972     1.7503     0.0000     0.0000     2.200
     14   -36.7416     60.000   1664.000 2346925.000     99.112    41.5367     0.0000   -81.0777     0.6032     0.1990    22.0000     7.0000     8.0000    22.0000    23.0000     3.0000     7.0000    23.0000    -3.0005     0.0010    20.7689    41.5370     3.4328     0.0227     0.0000     5.0000    14.4503    14.4501     0.0002     1.6641     1.0000     0.0000     0.2589     0.3235     1.6967     1.7505     0.0000     0.0000     2.200
     15   -36.8416     60.000   1724.000 2342515.000     98.925    41.5367    -0.0000   -81.0777     0.6032     0.1990    22.0000     7.0000     8.0000    22.0000    23.0000     3.0000     7.0000    23.0000    -3.0005     0.0010    20.7689    41.5370     3.4328     0.0273     0.0000     4.9999    14.4503    14.4501     0.0002     1.6640     1.0000     0.0000     0.2589     0.3236     1.6938     1.7501     0.0000     0.0000     2.200
     16   -36.9416     60.000   1601.000 2343875.000     98.983    41.5367     0.0000   -81.0777     0.6032     0.1990    22.0000     7.0000     8.0000    22.0000    23.0000     3.0000     7.0000    23.0000    -3.0005     0.0010    20.7689    41.5370     3.4328     0.0318     0.0000     4.9998    14.4503    14.4501     0.0002     1.6640     1.0000     0.0000     0.2589     0.3235     1.6957     1.7502     0.0000     0.0000     2.200
     17   -37.0416     60.000   1676.000 2340205.000     98.828    41.5367     0.0001   -81.0777     0.6032     0.1990    22.0000     7.0000     8.0000    22.0000    23.0000     3.0000     7.0000    23.0000    -3.0005     0.0010    20.7689    41.5370     3.4328     0.0364     0.0000     4.9997    14.4503    14.4501     0.0002     1.6639     1.0000     0.0000     0.2589     0.3235     1.6928     1.7507     0.0000     0.0000     2.200
# Sum of Counts = 34851
# Center of Mass = -36.249921+/-0.274619
# Full Width Half-Maximum = 0.873119+/-0.119572
# 1:38:09 PM  8/13/2024   scan completed.

File: test_data/IPTS32912_HB1A_exp1031/exp1031/Datafiles/HB1A_exp1031_scan0137.dat
# scan = 137
# date = 8/13/2024
# time = 2:41:38 PM
# proposal = 32912
# experiment = Quantum Phase Transition in Transverse Field Ising Ferromagnet HoV6Sn6
# experiment_number = 1031
# command = scanrel s1 0.8 -0.8 0.1
# builtin_command = scan s1 @(s1)+0.8 @(s1)+-0.8 0.100000
# users = Aashish Sapkota, Benjamin Ueland, Fei Li, Rob McQueeney, Tianxiong Han
# local_contact = Wei Tian, Bing Li
# scan_title = HoV6Sn6, (0.000006 0.000003 0.999695) rocking, T=0.26015 K, H=2.4 T
# monochromator = PG002
# analyzer = Pg002
# sense = +-+
# collimation = 40-40-40-80
# samplename = HoV6Sn6
# sampletype = crystal
# samplemosaic = 30.000000
# latticeconstants = 5.520013,5.520013,9.152013,90.000000,90.000000,120.000000
# ubmatrix = 0.015667,0.005926,0.108953,0.208596,0.104928,-0.008180,-0.000560,0.180868,0.001176
# mode = 0
# plane_normal = -0.010528,0.003477,0.999939
# ubconf = UB12Aug2024_54830PM.ini
# preset_type = normal 
# preset_channel = time
# preset_value = 60.000000
# def_x = s1
# def_y = detector
# col_headers = 
#   Pt.         s1       time   detector    monitor        mcu         m2      mag_i         s2        sgl        sgu   slitb_bt   slitb_lf   slitb_rt   slitb_tp   slita_bt   slita_lf   slita_rt   slita_tp        stl        stu         a1         a2          q          h          k          l         ei         ef          e        vti       temp     temp_2         lt         ht      1kpot  sorb_temp       sorb  sample_ht persistent_field
      1    -2.3735     60.000    439.000 2350841.000     99.277    41.5367    -0.0000   -14.9333     0.6035     0.1990    22.0000     7.0000     8.0000    22.0000    23.0000     3.0000     7.0000    23.0000    -3.0005     0.0015    20.7696    41.5370     0.6863    -0.0073     0.0000     0.9996    14.4503    14.4501     0.0002     1.6619     1.0000     0.0000     0.2601     0.3283     1.6817     1.7525     0.0000     0.0000     2.400
      2    -2.4735     60.000    466.000 2347059.000     99.117    41.5367    -0.0000   -14.9332     0.6035     0.1990    22.0000     7.0000     8.0000    22.0000    23.0000     3.0000     7.0000    23.0000    -3.0005     0.0015    20.7695    41.5370     0.6863    -0.0064     0.0000     0.9996    14.4503    14.4501     0.0002     1.6642     1.0000     0.0000     0.2596     0.3274     1.6897     1.7525     0.0000     0.0000     2.400
      3    -2.5735     60.000    562.000 2348711.000     99.187    41.5367    -0.0000   -14.9332     0.6035     0.1990    22.0000     7.0000     8.0000    22.0000    23.0000     3.0000     7.0000    23.0000    -3.0005     0.0015    20.7695    41.5370     0.6863    -0.0055     0.0000     0.9996    14.4503    14.4501     0.0002     1.6658     1.0000     0.0000     0.2594     0.3273     1.6941     1.7537     0.0000     0.0000     2.400
      4    -2.6735     60.000    653.000 2347303.000     99.125    41.5367    -0.0000   -14.9332     0.6035     0.1990    22.0000     7.0000     8.0000    22.0000    23.0000     3.0000     7.0000    23.0000    -3.0005     0.0015    20.7695    41.5370     0.6863    -0.0046     0.0000     0.9997    14.4503    14.4501     0.0002     1.6666     1.0000     0.0000     0.2594     0.3274     1.6951     1.7538     0.0000     0.0000     2.400
      5    -2.7735     60.000    884.000 2349954.000     99.240    41.5367     0.0000   -14.9332     0.6035     0.1990    22.0000     7.0000     8.0000    22.0000    23.0000     3.0000     7.0000    23.0000    -3.0005     0.0015    20.7695    41.5370     0.6863    -0.0036     0.0000     0.9997    14.4503    14.4501     0.0002     1.6669     1.0000     0.0000     0.2593     0.3273     1.6996     1.7541     0.0000     0.0000     2.400
      6    -2.8735     60.000   2038.000 2349421.000     99.217    41.5367    -0.0000   -14.9332     0.6035     0.1990    22.0000     7.0000     8.0000    22.0000    23.0000     3.0000     7.0000    23.0000    -3.0005     0.0015    20.7695    41.5370     0.6863    -0.0027     0.0000     0.9997    14.4503    14.4501     0.0002     1.6670     1.0000     0.0000     0.2594     0.3273     1.6984     1.7533     0.0000     0.0000     2.400
      7    -2.9735     60.000  10214.000 2346272.000     99.084    41.5367     0.0001   -14.9332     0.6035     0.1990    22.0000     7.0000     8.0000    22.0000    23.0000     3.0000     7.0000    23.0000    -3.0005     0.0015    20.7695    41.5370     0.6863    -0.0018     0.0000     0.9997    14.4503    14.4501     0.0002     1.6669     1.0000     0.0000     0.2593     0.3272     1.6994     1.7538     0.0000     0.0000     2.400
      8    -3.0735     60.000  26433.000 2345299.000     99.043    41.5367     0.0001   -14.9332     0.6035     0.1990    22.0000     7.0000     8.0000    22.0000    23.0000     3.0000     7.0000    23.0000    -3.0005     0.0015    20.7695    41.5370     0.6863    -0.0009     0.0000     0.9997    14.4503    14.4501     0.0002     1.6669     1.0000     0.0000     0.2593     0.3271     1.6985     1.7533     0.0000     0.0000     2.400
      9    -3.1735     60.000  32623.000 2347304.000     99.128    41.5367    -0.0000   -14.9332     0.6035     0.1990    22.0000     7.0000     8.0000    22.0000    23.0000     3.0000     7.0000    23.0000    -3.0005     0.0015    20.7695    41.5370     0.6863     0.0000     0.0000     0.9997    14.4503    14.4501     0.0002     1.6668     1.0000     0.0000     0.2594     0.3273     1.6998     1.7532     0.0000     0.0000     2.400
     10    -3.2735     60.000  23682.000 2344951.000     99.028    41.5367     0.0000   -14.9332     0.6035     0.1990    22.0000     7.0000     8.0000    22.0000    23.0000     3.0000     7.0000    23.0000    -3.0005     0.0015    20.7695    41.5370     0.6863     0.0009     0.0000     0.9997    14.4503    14.4501     0.0002     1.6667     1.0000     0.0000     0.2593     0.3272     1.6991     1.7531     0.0000     0.0000     2.400
     11    -3.3735     60.000  10719.000 2347483.000     99.135    41.5367    -0.0000   -14.9333     0.6035     0.1990    22.0000     7.0000     8.0000    22.0000    23.0000     3.0000     7.0000    23.0000    -3.0005     0.0015    20.7695    41.5370     0.6863     0.0018     0.0000     0.9997    14.4503    14.4501     0.0002     1.6666     1.0000     0.0000     0.2593     0.3271     1.6990     1.7528     0.0000     0.0000     2.400
     12    -3.4735     60.000   3234.000 2348305.000     99.170    41.5367     0.0001   -14.9333     0.6035     0.1990    22.0000     7.0000     8.0000    22.0000    23.0000     3.0000     7.0000    23.0000    -3.0005     0.0015    20.7695    41.5370     0.6863     0.0027     0.0000     0.9997    14.4503    14.4501     0.0002     1.6667     1.0000     0.0000     0.2593     0.3271     1.6988     1.7529     0.0000     0.0000     2.400
     13    -3.5735     60.000    955.000 2348865.000     99.194    41.5367    -0.0000   -14.9333     0.6035     0.1990    22.0000     7.0000     8.0000    22.0000    23.0000     3.0000     7.0000    23.0000    -3.0005     0.0015    20.7695    41.5370     0.6863     0.0037     0.0000     0.9997    14.4503    14.4501     0.0002     1.6669     1.0000     0.0000     0.2592     0.3270     1.7082     1.7527     0.0000     0.0000     2.400
     14    -3.6735     60.000    550.000 2349365.000     99.215    41.5367    -0.0000   -14.9333     0.6035     0.1990    22.0000     7.0000     8.0000    22.0000    23.0000     3.0000     7.0000    23.0000    -3.0005     0.0015    20.7695    41.5370     0.6863     0.0046     0.0000     0.9997    14.4503    14.4501     0.0002     1.6672     1.0000     0.0000     0.2593     0.3272     1.7002     1.7535     0.0000     0.0000     2.400
     15    -3.7735     60.000    488.000 2349099.000     99.203    41.5367    -0.0000   -14.9333     0.6035     0.1990    22.0000     7.0000     8.0000    22.0000    23.0000     3.0000     7.0000    23.0000    -3.0005     0.0015    20.7695    41.5370     0.6863     0.0055     0.0000     0.9996    14.4503    14.4501     0.0002     1.6676     1.0000     0.0000     0.2592     0.3270     1.6994     1.7537     0.0000     0.0000     2.400
     16    -3.8735     60.000    432.000 2346352.000     99.087    41.5367     0.0001   -14.9334     0.6035     0.1990    22.0000     7.0000     8.0000    22.0000    23.0000     3.0000     7.0000    23.0000    -3.0005     0.0015    20.7695    41.5370     0.6863     0.0064     0.0000     0.9996    14.4503    14.4501     0.0002     1.6681     1.0000     0.0000     0.2592     0.3271     1.7004     1.7546     0.0000     0.0000     2.400
     17    -3.9735     60.000    383.000 2350224.000     99.251    41.5367    -0.0000   -14.9334     0.6035     0.1990    22.0000     7.0000     8.0000    22.0000    23.0000     3.0000     7.0000    23.0000    -3.0005     0.0015    20.7695    41.5370     0.6863     0.0073     0.0000     0.9996    14.4503    14.4501     0.0002     1.6687     1.0000     0.0000     0.2592     0.3270     1.7017     1.7556     0.0000     0.0000     2.400
# Sum of Counts = 114755
# Center of Mass = -3.173924+/-0.013261
# Full Width Half-Maximum = 0.361640+/-0.006416
# 2:58:54 PM  8/13/2024   scan completed.

File: test_data/IPTS32912_HB1A_exp1031/exp1031/Datafiles/HB1A_exp1031_scan0141.dat
# scan = 141
# date = 8/13/2024
# time = 3:53:34 PM
# proposal = 32912
# experiment = Quantum Phase Transition in Transverse Field Ising Ferromagnet HoV6Sn6
# experiment_number = 1031
# command = scanrel s1 0.8 -0.8 0.1
# builtin_command = scan s1 @(s1)+0.8 @(s1)+-0.8 0.100000
# users = Aashish Sapkota, Benjamin Ueland, Fei Li, Rob McQueeney, Tianxiong Han
# local_contact = Wei Tian, Bing Li
# scan_title = HoV6Sn6, (1.999728 0.000011 -0.000257) rocking, T=0.25866 K, H=2.4 T
# monochromator = PG002
# analyzer = Pg002
# sense = +-+
# collimation = 40-40-40-80
# samplename = HoV6Sn6
# sampletype = crystal
# samplemosaic = 30.000000
# latticeconstants = 5.520013,5.520013,9.152013,90.000000,90.000000,120.000000
# ubmatrix = 0.015667,0.005926,0.108953,0.208596,0.104928,-0.008180,-0.000560,0.180868,0.001176
# mode = 0
# plane_normal = -0.010528,0.003477,0.999939
# ubconf = UB12Aug2024_54830PM.ini
# preset_type = normal 
# preset_channel = time
# preset_value = 60.000000
# def_x = s1
# def_y = detector
# col_headers = 
#   Pt.         s1       time   detector    monitor        mcu         m2      mag_i         s2        sgl        sgu   slitb_bt   slitb_lf   slitb_rt   slitb_tp   slita_bt   slita_lf   slita_rt   slita_tp        stl        stu         a1         a2          q          h          k          l         ei         ef          e        vti       temp     temp_2         lt         ht      1kpot  sorb_temp       sorb  sample_ht persistent_field
      1  -114.7534     60.000    143.000 2332285.000     98.493    41.5367     0.0000   -59.6895     0.6035     0.1990    22.0000     7.0000     8.0000    22.0000    23.0000     3.0000     7.0000    23.0000    -3.0005     0.0015    20.7689    41.5370     2.6284     1.9995     0.0000     0.0532    14.4503    14.4501     0.0002     1.6615     1.0000     0.0000     0.2588     0.3268     1.6779     1.7501     0.0000     0.0000     2.400
      2  -114.8534     60.000    159.000 2328037.000     98.314    41.5367    -0.0000   -59.6895     0.6035     0.1990    22.0000     7.0000     8.0000    22.0000    23.0000     3.0000     7.0000    23.0000    -3.0005     0.0015    20.7689    41.5370     2.6284     1.9996     0.0000     0.0465    14.4503    14.4501     0.0002     1.6618     1.0000     0.0000     0.2586     0.3265     1.6805     1.7507     0.0000     0.0000     2.400
      3  -114.9534     60.000    198.000 2326306.000     98.241    41.5367     0.0001   -59.6895     0.6035     0.1990    22.0000     7.0000     8.0000    22.0000    23.0000     3.0000     7.0000    23.0000    -3.0005     0.0015    20.7689    41.5370     2.6284     1.9996     0.0000     0.0398    14.4503    14.4501     0.0002     1.6621     1.0000     0.0000     0.2586     0.3264     1.6773     1.7503     0.0000     0.0000     2.400
      4  -115.0534     60.000    214.000 2323886.000     98.139    41.5367     0.0001   -59.6895     0.6035     0.1990    22.0000     7.0000     8.0000    22.0000    23.0000     3.0000     7.0000    23.0000    -3.0005     0.0015    20.7689    41.5370     2.6284     1.9997     0.0000     0.0332    14.4503    14.4501     0.0002     1.6623     1.0000     0.0000     0.2586     0.3264     1.6805     1.7512     0.0000     0.0000     2.400
      5  -115.1534     60.000    272.000 2325244.000     98.196    41.5367     0.0000   -59.6895     0.6035     0.1990    22.0000     7.0000     8.0000    22.0000    23.0000     3.0000     7.0000    23.0000    -3.0005     0.0015    20.7689    41.5370     2.6284     1.9997     0.0000     0.0265    14.4503    14.4501     0.0002     1.6625     1.0000     0.0000     0.2585     0.3264     1.6794     1.7510     0.0000     0.0000     2.400
      6  -115.2534     60.000    721.000 2321692.000     98.046    41.5367    -0.0000   -59.6895     0.6035     0.1990    22.0000     7.0000     8.0000    22.0000    23.0000     3.0000     7.0000    23.0000    -3.0005     0.0015    20.7689    41.5370     2.6284     1.9997     0.0000     0.0198    14.4503    14.4501     0.0002     1.6628     1.0000     0.0000     0.2585     0.3264     1.6799     1.7511     0.0000     0.0000     2.400
      7  -115.3534     60.000   2363.000 2319854.000     97.968    41.5367     0.0001   -59.6895     0.6035     0.1990    22.0000     7.0000     8.0000    22.0000    23.0000     3.0000     7.0000    23.0000    -3.0005     0.0015    20.7689    41.5370     2.6284     1.9997     0.0000     0.0131    14.4503    14.4501     0.0002     1.6629     1.0000     0.0000     0.2585     0.3264     1.6813     1.7518     0.0000     0.0000     2.400
      8  -115.4534     60.000   5037.000 2318394.000     97.907    41.5367    -0.0000   -59.6895     0.6035     0.1990    22.0000     7.0000     8.0000    22.0000    23.0000     3.0000     7.0000    23.0000    -3.0005     0.0015    20.7689    41.5370     2.6284     1.9997     0.0000     0.0064    14.4503    14.4501     0.0002     1.6631     1.0000     0.0000     0.2585     0.3264     1.6783     1.7513     0.0000     0.0000     2.400
      9  -115.5534     60.000   5824.000 2322434.000     98.077    41.5367     0.0000   -59.6895     0.6035     0.1990    22.0000     7.0000     8.0000    22.0000    23.0000     3.0000     7.0000    23.0000    -3.0005     0.0015    20.7690    41.5370     2.6284     1.9997     0.0000    -0.0002    14.4503    14.4501     0.0002     1.6633     1.0000     0.0000     0.2585     0.3263     1.6797     1.7516     0.0000     0.0000     2.400
     10  -115.6534     60.000   3983.000 2313552.000     97.702    41.5367     0.0000   -59.6895     0.6035     0.1990    22.0000     7.0000     8.0000    22.0000    23.0000     3.0000     7.0000    23.0000    -3.0005     0.0015    20.7689    41.5370     2.6284     1.9997     0.0000    -0.0069    14.4503    14.4501     0.0002     1.6635     1.0000     0.0000     0.2585     0.3263     1.6816     1.7514     0.0000     0.0000     2.400
     11  -115.7534     60.000   1551.000 2317366.000     97.863    41.5367    -0.0000   -59.6895     0.6035     0.1990    22.0000     7.0000     8.0000    22.0000    23.0000     3.0000     7.0000    23.0000    -3.0005     0.0015    20.7689    41.5370     2.6284     1.9997     0.0000    -0.0136    14.4503    14.4501     0.0002     1.6635     1.0000     0.0000     0.2584     0.3263     1.6795     1.7519     0.0000     0.0000     2.400
     12  -115.8534     60.000    457.000 2316022.000     97.807    41.5367    -0.0000   -59.6895     0.6035     0.1990    22.0000     7.0000     8.0000    22.0000    23.0000     3.0000     7.0000    23.0000    -3.0005     0.0015    20.7690    41.5370     2.6284     1.9997     0.0000    -0.0203    14.4503    14.4501     0.0002     1.6636     1.0000     0.0000     0.2585     0.3263     1.6815     1.7517     0.0000     0.0000     2.400
     13  -115.9534     60.000    226.000 2313140.000     97.685    41.5367     0.0001   -59.6895     0.6035     0.1990    22.0000     7.0000     8.0000    22.0000    23.0000     3.0000     7.0000    23.0000    -3.0005     0.0015    20.7689    41.5370     2.6284     1.9997     0.0000    -0.0270    14.4503    14.4501     0.0002     1.6638     1.0000     0.0000     0.2585     0.3263     1.6826     1.7520     0.0000     0.0000     2.400
     14  -116.0534     60.000    146.000 2318108.000     97.895    41.5367     0.0001   -59.6895     0.6035     0.1990    22.0000     7.0000     8.0000    22.0000    23.0000     3.0000     7.0000    23.0000    -3.0005     0.0015    20.7689    41.5370     2.6284     1.9997     0.0000    -0.0337    14.4503    14.4501     0.0002     1.6638     1.0000     0.0000     0.2585     0.3263     1.6817     1.7520     0.0000     0.0000     2.400
     15  -116.1534     60.000    166.000 2318967.000     97.931    41.5367     0.0001   -59.6895     0.6035     0.1990    22.0000     7.0000     8.0000    22.0000    23.0000     3.0000     7.0000    23.0000    -3.0005     0.0015    20.7690    41.5370     2.6284     1.9996     0.0000    -0.0403    14.4503    14.4501     0.0002     1.6639     1.0000     0.0000     0.2585     0.3264     1.6810     1.7515     0.0000     0.0000     2.400
     16  -116.2534     60.000    141.000 2311510.000     97.616    41.5367    -0.0000   -59.6895     0.6035     0.1990    22.0000     7.0000     8.0000    22.0000    23.0000     3.0000     7.0000    23.0000    -3.0005     0.0015    20.7690    41.5370     2.6284     1.9996     0.0000    -0.0470    14.4503    14.4501     0.0002     1.6639     1.0000     0.0000     0.2585     0.3264     1.6809     1.7520     0.0000     0.0000     2.400
     17  -116.3534     60.000    130.000 2313498.000     97.700    41.5367     0.0001   -59.6895     0.6035     0.1990    22.0000     7.0000     8.0000    22.0000    23.0000     3.0000     7.0000    23.0000    -3.0005     0.0015    20.7689    41.5370     2.6284     1.9995     0.0000    -0.0537    14.4503    14.4501     0.0002     1.6641     1.0000     0.0000     0.2585     0.3264     1.6827     1.7517     0.0000     0.0000     2.400
# Sum of Counts = 21731
# Center of Mass = -115.533079+/-1.108363
# Full Width Half-Maximum = 0.421730+/-0.451095
# 4:10:52 PM  8/13/2024   scan completed.
