Repository: neutrons/TAVI

# TAVI, Triple-Axis data VIsualization toolkit
TAVI can be installed locally as a standard conda package and has been deployed on ORNL's analysis cluster.

File: test_data/IPTS32912_HB1A_exp1031/exp1031/Datafiles/HB1A_exp1031_scan0143.dat
# scan = 143
# date = 8/13/2024
# time = 4:39:13 PM
# proposal = 32912
# experiment = Quantum Phase Transition in Transverse Field Ising Ferromagnet HoV6Sn6
# experiment_number = 1031
# command = scanrel s1 0.8 -0.8 0.1
# builtin_command = scan s1 @(s1)+0.8 @(s1)+-0.8 0.100000
# users = Aashish Sapkota, Benjamin Ueland, Fei Li, Rob McQueeney, Tianxiong Han
# local_contact = Wei Tian, Bing Li
# scan_title = HoV6Sn6, (-0.000077 0.000013 5.00011) rocking, T=0.26 K, H=2.6 T
# monochromator = PG002
# analyzer = Pg002
# sense = +-+
# collimation = 40-40-40-80
# samplename = HoV6Sn6
# sampletype = crystal
# samplemosaic = 30.000000
# latticeconstants = 5.520013,5.520013,9.152013,90.000000,90.000000,120.000000
# ubmatrix = 0.015667,0.005926,0.108953,0.208596,0.104928,-0.008180,-0.000560,0.180868,0.001176
# mode = 0
# plane_normal = -0.010528,0.003477,0.999939
# ubconf = UB12Aug2024_54830PM.ini
# preset_type = normal
# preset_channel = time
# preset_value = 60.000000
# def_x = s1
# def_y = detector
# col_headers =
#   Pt.         s1       time   detector    monitor        mcu         m2      mag_i         s2        sgl        sgu   slitb_bt   slitb_lf   slitb_rt   slitb_tp   slita_bt   slita_lf   slita_rt   slita_tp        stl        stu         a1         a2          q          h          k          l         ei         ef          e        vti       temp     temp_2         lt         ht      1kpot  sorb_temp       sorb  sample_ht persistent_field
      1   -35.4416     60.000   1451.000 2227337.000     94.061    41.5367    -0.0000   -81.0768     0.6035     0.1990    22.0000     7.0000     8.0000    22.0000    23.0000     3.0000     7.0000    23.0000    -3.0005     0.0015    20.7688    41.5370     3.4328    -0.0365     0.0000     4.9996    14.4503    14.4501     0.0002     1.6689     1.0000     0.0000     0.2601     0.3310     1.7021     1.7530     0.0000     0.0000     2.600
      2   -35.5416     60.000   1535.000 2221707.000     93.824    41.5367    -0.0000   -81.0767     0.6035     0.1990    22.0000     7.0000     8.0000    22.0000    23.0000     3.0000     7.0000    23.0000    -3.0005     0.0015    20.7689    41.5370     3.4328    -0.0320     0.0000     4.9997    14.4503    14.4501     0.0002     1.6678     1.0000     0.0000     0.2599     0.3307     1.6989     1.7517     0.0000     0.0000     2.600
      3   -35.6416     60.000   1521.000 2213541.000     93.479    41.5367    -0.0000   -81.0766     0.6035     0.1990    22.0000     7.0000     8.0000    22.0000    23.0000     3.0000     7.0000    23.0000    -3.0005     0.0015    20.7689    41.5370     3.4328    -0.0274     0.0000     4.9998    14.4503    14.4501     0.0002     1.6672     1.0000     0.0000     0.2596     0.3304     1.6956     1.7512     0.0000     0.0000     2.600
      4   -35.7416     60.000   1555.000 2211104.000     93.376    41.5367     0.0001   -81.0766     0.6035     0.1990    22.0000     7.0000     8.0000    22.0000    23.0000     3.0000     7.0000    23.0000    -3.0005     0.0015    20.7689    41.5370     3.4328    -0.0229     0.0000     4.9999    14.4503    14.4501     0.0002     1.6667     1.0000     0.0000     0.2595     0.3303     1.6964     1.7512     0.0000     0.0000     2.600
      5   -35.8416     60.000   1600.000 2203652.000     93.061    41.5367    -0.0000   -81.0766     0.6035     0.1990    22.0000     7.0000     8.0000    22.0000    23.0000     3.0000     7.0000    23.0000    -3.0005     0.0015    20.7689    41.5370     3.4328    -0.0183     0.0000     5.0000    14.4503    14.4501     0.0002     1.6662     1.0000     0.0000     0.2594     0.3302     1.6949     1.7505     0.0000     0.0000     2.600
      6   -35.9416     60.000   1829.000 2197323.000     92.794    41.5367    -0.0000   -81.0766     0.6035     0.1990    22.0000     7.0000     8.0000    22.0000    23.0000     3.0000     7.0000    23.0000    -3.0005     0.0015    20.7689    41.5370     3.4328    -0.0138     0.0000     5.0000    14.4503    14.4501     0.0002     1.6661     1.0000     0.0000     0.2594     0.3302     1.6930     1.7507     0.0000     0.0000     2.600
      7   -36.0416     60.000   2512.000 2195006.000     92.696    41.5367     0.0001   -81.0766     0.6035     0.1990    22.0000     7.0000     8.0000    22.0000    23.0000     3.0000     7.0000    23.0000    -3.0005     0.0015    20.7689    41.5370     3.4328    -0.0092     0.0000     5.0001    14.4503    14.4501     0.0002     1.6660     1.0000     0.0000     0.2593     0.3301     1.6936     1.7505     0.0000     0.0000     2.600
      8   -36.1416     60.000   3447.000 2187171.000     92.365    41.5367     0.0000   -81.0766     0.6035     0.1990    22.0000     7.0000     8.0000    22.0000    23.0000     3.0000     7.0000    23.0000    -3.0005     0.0015    20.7689    41.5370     3.4328    -0.0046     0.0000     5.0001    14.4503    14.4501     0.0002     1.6658     1.0000     0.0000     0.2593     0.3302     1.6930     1.7507     0.0000     0.0000     2.600
      9   -36.2416     60.000   3893.000 2181377.000     92.121    41.5367    -0.0001   -81.0766     0.6035     0.1990    22.0000     7.0000     8.0000    22.0000    23.0000     3.0000     7.0000    23.0000    -3.0005     0.0015    20.7689    41.5370     3.4328    -0.0001     0.0000     5.0001    14.4503    14.4501     0.0002     1.6657     1.0000     0.0000     0.2593     0.3301     1.6942     1.7507     0.0000     0.0000     2.600
     10   -36.3416     60.000   3305.000 2175184.000     91.859    41.5367    -0.0000   -81.0766     0.6035     0.1990    22.0000     7.0000     8.0000    22.0000    23.0000     3.0000     7.0000    23.0000    -3.0005     0.0015    20.7689    41.5370     3.4328     0.0045     0.0000     5.0001    14.4503    14.4501     0.0002     1.6657     1.0000     0.0000     0.2593     0.3301     1.6926     1.7508     0.0000     0.0000     2.600
     11   -36.4416     60.000   2259.000 2170444.000     91.659    41.5367     0.0001   -81.0766     0.6035     0.1990    22.0000     7.0000     8.0000    22.0000    23.0000     3.0000     7.0000    23.0000    -3.0005     0.0015    20.7689    41.5370     3.4328     0.0090     0.0000     5.0001    14.4503    14.4501     0.0002     1.6657     1.0000     0.0000     0.2593     0.3301     1.6946     1.7505     0.0000     0.0000     2.600
     12   -36.5416     60.000   1734.000 2173439.000     91.785    41.5367    -0.0000   -81.0766     0.6035     0.1990    22.0000     7.0000     8.0000    22.0000    23.0000     3.0000     7.0000    23.0000    -3.0005     0.0015    20.7689    41.5370     3.4328     0.0136     0.0000     5.0000    14.4503    14.4501     0.0002     1.6657     1.0000     0.0000     0.2592     0.3302     1.6922     1.7505     0.0000     0.0000     2.600
     13   -36.6416     60.000   1608.000 2166553.000     91.494    41.5367    -0.0000   -81.0766     0.6035     0.1990    22.0000     7.0000     8.0000    22.0000    23.0000     3.0000     7.0000    23.0000    -3.0005     0.0015    20.7689    41.5370     3.4328     0.0182     0.0000     5.0000    14.4503    14.4501     0.0002     1.6657     1.0000     0.0000     0.2592     0.3302     1.6923     1.7499     0.0000     0.0000     2.600
     14   -36.7416     60.000   1628.000 2160086.000     91.221    41.5367     0.0000   -81.0766     0.6035     0.1990    22.0000     7.0000     8.0000    22.0000    23.0000     3.0000     7.0000    23.0000    -3.0005     0.0015    20.7689    41.5370     3.4328     0.0227     0.0000     4.9999    14.4503    14.4501     0.0002     1.6655     1.0000     0.0000     0.2592     0.3301     1.6914     1.7499     0.0000     0.0000     2.600
     15   -36.8416     60.000   1642.000 2159716.000     91.206    41.5367    -0.0000   -81.0766     0.6035     0.1990    22.0000     7.0000     8.0000    22.0000    23.0000     3.0000     7.0000    23.0000    -3.0005     0.0015    20.7689    41.5370     3.4328     0.0273     0.0000     4.9998    14.4503    14.4501     0.0002     1.6655     1.0000     0.0000     0.2592     0.3300     1.6903     1.7498     0.0000     0.0000     2.600
     16   -36.9416     60.000   1580.000 2158727.000     91.164    41.5367     0.0000   -81.0766     0.6035     0.1990    22.0000     7.0000     8.0000    22.0000    23.0000     3.0000     7.0000    23.0000    -3.0005     0.0015    20.7689    41.5370     3.4328     0.0318     0.0000     4.9997    14.4503    14.4501     0.0002     1.6655     1.0000     0.0000     0.2592     0.3301     1.6932     1.7502     0.0000     0.0000     2.600
     17   -37.0416     60.000   1627.000 2152682.000     90.909    41.5367     0.0001   -81.0766     0.6035     0.1990    22.0000     7.0000     8.0000    22.0000    23.0000     3.0000     7.0000    23.0000    -3.0005     0.0015    20.7689    41.5370     3.4328     0.0364     0.0000     4.9996    14.4503    14.4501     0.0002     1.6655     1.0000     0.0000     0.2592     0.3300     1.6934     1.7497     0.0000     0.0000     2.600
# Sum of Counts = 34726
# Center of Mass = -36.247109+/-0.275091
# Full Width Half-Maximum = 0.866745+/-0.118915
# 4:56:31 PM  8/13/2024   scan completed.

File: test_data/IPTS32912_HB1A_exp1031/exp1031/Datafiles/HB1A_exp1031_scan0145.dat
# scan = 145
# date = 8/13/2024
# time = 5:15:34 PM
# proposal = 32912
# experiment = Quantum Phase Transition in Transverse Field Ising Ferromagnet HoV6Sn6
# experiment_number = 1031
# command = scanrel s1 0.8 -0.8 0.1
# builtin_command = scan s1 @(s1)+0.8 @(s1)+-0.8 0.100000
# users = Aashish Sapkota, Benjamin Ueland, Fei Li, Rob McQueeney, Tianxiong Han
# local_contact = Wei Tian, Bing Li
# scan_title = HoV6Sn6, (1.999954 0.000011 -0.000009) rocking, T=0.2588 K, H=2.6 T
# monochromator = PG002
# analyzer = Pg002
# sense = +-+
# collimation = 40-40-40-80
# samplename = HoV6Sn6
# sampletype = crystal
# samplemosaic = 30.000000
# latticeconstants = 5.520013,5.520013,9.152013,90.000000,90.000000,120.000000
# ubmatrix = 0.015667,0.005926,0.108953,0.208596,0.104928,-0.008180,-0.000560,0.180868,0.001176
# mode = 0
# plane_normal = -0.010528,0.003477,0.999939
# ubconf = UB12Aug2024_54830PM.ini
# preset_type = normal
# preset_channel = time
# preset_value = 60.000000
# def_x = s1
# def_y = detector
# col_headers =
#   Pt.         s1       time   detector    monitor        mcu         m2      mag_i         s2        sgl        sgu   slitb_bt   slitb_lf   slitb_rt   slitb_tp   slita_bt   slita_lf   slita_rt   slita_tp        stl        stu         a1         a2          q          h          k          l         ei         ef          e        vti       temp     temp_2         lt         ht      1kpot  sorb_temp       sorb  sample_ht persistent_field
      1  -114.7534     60.000    159.000 2077730.000     87.743    41.5367     0.0001   -59.6966     0.6035     0.1990    22.0000     7.0000     8.0000    22.0000    23.0000     3.0000     7.0000    23.0000    -3.0005     0.0015    20.7689    41.5370     2.6286     1.9998     0.0000     0.0535    14.4503    14.4501     0.0002     1.6627     1.0000     0.0000     0.2589     0.3298     1.6783     1.7500     0.0000     0.0000     2.600
      2  -114.8534     60.000    186.000 2075444.000     87.647    41.5367    -0.0000   -59.6966     0.6035     0.1990    22.0000     7.0000     8.0000    22.0000    23.0000     3.0000     7.0000    23.0000    -3.0005     0.0015    20.7689    41.5370     2.6286     1.9998     0.0000     0.0468    14.4503    14.4501     0.0002     1.6628     1.0000     0.0000     0.2587     0.3296     1.6787     1.7503     0.0000     0.0000     2.600
      3  -114.9534     60.000    175.000 2074430.000     87.604    41.5367    -0.0000   -59.6966     0.6035     0.1990    22.0000     7.0000     8.0000    22.0000    23.0000     3.0000     7.0000    23.0000    -3.0005     0.0015    20.7690    41.5370     2.6286     1.9998     0.0000     0.0401    14.4503    14.4501     0.0002     1.6628     1.0000     0.0000     0.2587     0.3295     1.6799     1.7500     0.0000     0.0000     2.600
      4  -115.0534     60.000    210.000 2074008.000     87.586    41.5367     0.0000   -59.6965     0.6035     0.1990    22.0000     7.0000     8.0000    22.0000    23.0000     3.0000     7.0000    23.0000    -3.0005     0.0015    20.7690    41.5370     2.6286     1.9999     0.0000     0.0334    14.4503    14.4501     0.0002     1.6628     1.0000     0.0000     0.2587     0.3295     1.6792     1.7498     0.0000     0.0000     2.600
      5  -115.1534     60.000    271.000 2067965.000     87.331    41.5367    -0.0000   -59.6965     0.6035     0.1990    22.0000     7.0000     8.0000    22.0000    23.0000     3.0000     7.0000    23.0000    -3.0005     0.0015    20.7689    41.5370     2.6286     1.9999     0.0000     0.0267    14.4503    14.4501     0.0002     1.6628     1.0000     0.0000     0.2587     0.3295     1.6798     1.7502     0.0000     0.0000     2.600
      6  -115.2534     60.000    710.000 2063587.000     87.146    41.5367    -0.0000   -59.6965     0.6035     0.1990    22.0000     7.0000     8.0000    22.0000    23.0000     3.0000     7.0000    23.0000    -3.0005     0.0015    20.7690    41.5370     2.6286     1.9999     0.0000     0.0200    14.4503    14.4501     0.0002     1.6628     1.0000     0.0000     0.2587     0.3296     1.6812     1.7503     0.0000     0.0000     2.600
      7  -115.3534     60.000   2316.000 2063648.000     87.149    41.5367     0.0000   -59.6965     0.6035     0.1990    22.0000     7.0000     8.0000    22.0000    23.0000     3.0000     7.0000    23.0000    -3.0005     0.0015    20.7690    41.5370     2.6286     1.9999     0.0000     0.0134    14.4503    14.4501     0.0002     1.6628     1.0000     0.0000     0.2586     0.3295     1.6802     1.7499     0.0000     0.0000     2.600
      8  -115.4534     60.000   5101.000 2062666.000     87.107    41.5367     0.0001   -59.6965     0.6035     0.1990    22.0000     7.0000     8.0000    22.0000    23.0000     3.0000     7.0000    23.0000    -3.0005     0.0015    20.7690    41.5370     2.6286     2.0000     0.0000     0.0067    14.4503    14.4501     0.0002     1.6627     1.0000     0.0000     0.2586     0.3295     1.6796     1.7499     0.0000     0.0000     2.600
      9  -115.5534     60.000   5963.000 2056606.000     86.851    41.5367    -0.0000   -59.6965     0.6035     0.1990    22.0000     7.0000     8.0000    22.0000    23.0000     3.0000     7.0000    23.0000    -3.0005     0.0015    20.7689    41.5370     2.6286     2.0000     0.0000    -0.0000    14.4503    14.4501     0.0002     1.6627     1.0000     0.0000     0.2586     0.3295     1.6811     1.7502     0.0000     0.0000     2.600
     10  -115.6534     60.000   4224.000 2056351.000     86.841    41.5367    -0.0000   -59.6965     0.6035     0.1990    22.0000     7.0000     8.0000    22.0000    23.0000     3.0000     7.0000    23.0000    -3.0005     0.0015    20.7690    41.5370     2.6286     2.0000     0.0000    -0.0067    14.4503    14.4501     0.0002     1.6627     1.0000     0.0000     0.2586     0.3295     1.6870     1.7498     0.0000     0.0000     2.600
     11  -115.7534     60.000   1673.000 2054200.000     86.750    41.5367    -0.0000   -59.6965     0.6035     0.1990    22.0000     7.0000     8.0000    22.0000    23.0000     3.0000     7.0000    23.0000    -3.0005     0.0015    20.7690    41.5370     2.6286     1.9999     0.0000    -0.0134    14.4503    14.4501     0.0002     1.6628     1.0000     0.0000     0.2586     0.3295     1.6831     1.7500     0.0000     0.0000     2.600
     12  -115.8534     60.000    448.000 2045569.000     86.385    41.5367    -0.0000   -59.6965     0.6035     0.1990    22.0000     7.0000     8.0000    22.0000    23.0000     3.0000     7.0000    23.0000    -3.0005     0.0015    20.7690    41.5370     2.6286     1.9999     0.0000    -0.0201    14.4503    14.4501     0.0002     1.6628     1.0000     0.0000     0.2586     0.3295     1.6788     1.7501     0.0000     0.0000     2.600
     13  -115.9534     60.000    196.000 2047778.000     86.479    41.5367     0.0000   -59.6965     0.6035     0.1990    22.0000     7.0000     8.0000    22.0000    23.0000     3.0000     7.0000    23.0000    -3.0005     0.0015    20.7690    41.5370     2.6286     1.9999     0.0000    -0.0267    14.4503    14.4501     0.0002     1.6627     1.0000     0.0000     0.2586     0.3295     1.6786     1.7499     0.0000     0.0000     2.600
     14  -116.0534     60.000    165.000 2048629.000     86.515    41.5367    -0.0000   -59.6965     0.6035     0.1990    22.0000     7.0000     8.0000    22.0000    23.0000     3.0000     7.0000    23.0000    -3.0005     0.0015    20.7690    41.5370     2.6286     1.9999     0.0000    -0.0334    14.4503    14.4501     0.0002     1.6627     1.0000     0.0000     0.2586     0.3295     1.6794     1.7500     0.0000     0.0000     2.600
     15  -116.1534     60.000    144.000 2042928.000     86.274    41.5367     0.0001   -59.6965     0.6035     0.1990    22.0000     7.0000     8.0000    22.0000    23.0000     3.0000     7.0000    23.0000    -3.0005     0.0015    20.7690    41.5370     2.6286     1.9998     0.0000    -0.0401    14.4503    14.4501     0.0002     1.6627     1.0000     0.0000     0.2586     0.3295     1.6808     1.7499     0.0000     0.0000     2.600
     16  -116.2534     60.000    159.000 2038116.000     86.071    41.5367     0.0001   -59.6965     0.6035     0.1990    22.0000     7.0000     8.0000    22.0000    23.0000     3.0000     7.0000    23.0000    -3.0005     0.0015    20.7690    41.5370     2.6286     1.9998     0.0000    -0.0468    14.4503    14.4501     0.0002     1.6628     1.0000     0.0000     0.2586     0.3295     1.6793     1.7503     0.0000     0.0000     2.600
     17  -116.3534     60.000    133.000 2039688.000     86.137    41.5367    -0.0000   -59.6965     0.6035     0.1990    22.0000     7.0000     8.0000    22.0000    23.0000     3.0000     7.0000    23.0000    -3.0005     0.0015    20.7690    41.5370     2.6286     1.9998     0.0000    -0.0535    14.4503    14.4501     0.0002     1.6628     1.0000     0.0000     0.2586     0.3296     1.6797     1.7498     0.0000     0.0000     2.600
# Sum of Counts = 22233
# Center of Mass = -115.535152+/-1.095798
# Full Width Half-Maximum = 0.421794+/-0.447299
# 5:32:52 PM  8/13/2024   scan completed.

File: test_data/IPTS32912_HB1A_exp1031/exp1031/Datafiles/HB1A_exp1031_scan0189.dat
# scan = 189
# date = 8/13/2024
# time = 10:34:24 PM
# proposal = 32912
# experiment = Quantum Phase Transition in Transverse Field Ising Ferromagnet HoV6Sn6
# experiment_number = 1031
# command = th2th 4 -4 0.2
# builtin_command = scan s2 @(s2)+4 @(s2)+-4 0.200000 s1 @(s1)+(4/2) @(s1)+(-4/2) 0.100000
# users = Aashish Sapkota, Benjamin Ueland, Fei Li, Rob McQueeney, Tianxiong Han
# local_contact = Wei Tian, Bing Li
# scan_title = HoV6Sn6, (0.000002 0.000005 0.999772) th2th, T=0.26132 K, H=3.5 T
# monochromator = PG002
# analyzer = Pg002
# sense = +-+
# collimation = 40-40-40-80
# samplename = HoV6Sn6
# sampletype = crystal
# samplemosaic = 30.000000
# latticeconstants = 5.520013,5.520013,9.152013,90.000000,90.000000,120.000000
# ubmatrix = 0.015667,0.005926,0.108953,0.208596,0.104928,-0.008180,-0.000560,0.180868,0.001176
# mode = 0
# plane_normal = -0.010528,0.003477,0.999939
# ubconf = UB12Aug2024_54830PM.ini
# preset_type = normal
# preset_channel = time
# preset_value = 5.000000
# def_x = s2
# def_y = detector
# col_headers =
#   Pt.         s2         s1       time   detector    monitor        mcu         m2      mag_i        sgl        sgu   slitb_bt   slitb_lf   slitb_rt   slitb_tp   slita_bt   slita_lf   slita_rt   slita_tp        stl        stu         a1         a2          q          h          k          l         ei         ef          e        vti       temp     temp_2         lt         ht      1kpot  sorb_temp       sorb  sample_ht persistent_field
      1   -10.9316    -1.1735      5.000     30.000 130441.000      5.509    41.5367    -0.0000     0.6038     0.1988    22.0000     7.0000     8.0000    22.0000    23.0000     3.0000     7.0000    23.0000    -3.0005     0.0020    20.7697    41.5370     0.5031     0.0000     0.0000     0.7328    14.4503    14.4501     0.0002     1.6726     1.0000     0.0000     0.2611     0.3439     1.7005     1.7530     0.0000     0.0000     3.500
      2   -11.1334    -1.2735      5.000     44.000 130804.000      5.524    41.5367    -0.0000     0.6038     0.1988    22.0000     7.0000     8.0000    22.0000    23.0000     3.0000     7.0000    23.0000    -3.0005     0.0020    20.7696    41.5370     0.5123    -0.0000     0.0000     0.7463    14.4503    14.4501     0.0002     1.6726     1.0000     0.0000     0.2613     0.3464     1.7000     1.7529     0.0000     0.0000     3.500
      3   -11.3358    -1.3735      5.000     41.000 131122.000      5.537    41.5367     0.0001     0.6038     0.1988    22.0000     7.0000     8.0000    22.0000    23.0000     3.0000     7.0000    23.0000    -3.0005     0.0020    20.7696    41.5370     0.5216    -0.0000     0.0000     0.7598    14.4503    14.4501     0.0002     1.6727     1.0000     0.0000     0.2611     0.3443     1.7042     1.7530     0.0000     0.0000     3.500
      4   -11.5372    -1.4735      5.000     41.000 130699.000      5.519    41.5367    -0.0000     0.6038     0.1988    22.0000     7.0000     8.0000    22.0000    23.0000     3.0000     7.0000    23.0000    -3.0005     0.0020    20.7696    41.5370     0.5309    -0.0000     0.0000     0.7732    14.4503    14.4501     0.0002     1.6728     1.0000     0.0000     0.2611     0.3440     1.6998     1.7529     0.0000     0.0000     3.500
      5   -11.7326    -1.5735      5.000     41.000 131820.000      5.567    41.5367    -0.0000     0.6038     0.1988    22.0000     7.0000     8.0000    22.0000    23.0000     3.0000     7.0000    23.0000    -3.0005     0.0020    20.7696    41.5369     0.5398     0.0000     0.0000     0.7863    14.4503    14.4501     0.0002     1.6728     1.0000     0.0000     0.2611     0.3444     1.7018     1.7535     0.0000     0.0000     3.500
      6   -11.9320    -1.6735      5.000     39.000 130722.000      5.520    41.5367     0.0001     0.6038     0.1988    22.0000     7.0000     8.0000    22.0000    23.0000     3.0000     7.0000    23.0000    -3.0005     0.0020    20.7695    41.5369     0.5490     0.0000     0.0000     0.7996    14.4503    14.4501     0.0002     1.6728     1.0000     0.0000     0.2611     0.3442     1.7011     1.7538     0.0000     0.0000     3.500
      7   -12.1337    -1.7735      5.000     28.000 131220.000      5.541    41.5367    -0.0000     0.6038     0.1988    22.0000     7.0000     8.0000    22.0000    23.0000     3.0000     7.0000    23.0000    -3.0005     0.0020    20.7695    41.5369     0.5582     0.0000     0.0000     0.8131    14.4503    14.4501     0.0002     1.6729     1.0000     0.0000     0.2612     0.3446     1.7017     1.7533     0.0000     0.0000     3.500
      8   -12.3372    -1.8735      5.000     40.000 131644.000      5.559    41.5367    -0.0000     0.6038     0.1988    22.0000     7.0000     8.0000    22.0000    23.0000     3.0000     7.0000    23.0000    -3.0005     0.0020    20.7695    41.5369     0.5675    -0.0000     0.0000     0.8266    14.4503    14.4501     0.0002     1.6729     1.0000     0.0000     0.2611     0.3444     1.7017     1.7534     0.0000     0.0000     3.500
      9   -12.5336    -1.9735      5.000     28.000 130594.000      5.515    41.5367     0.0001     0.6038     0.1988    22.0000     7.0000     8.0000    22.0000    23.0000     3.0000     7.0000    23.0000    -3.0005     0.0020    20.7695    41.5370     0.5765     0.0000     0.0000     0.8398    14.4503    14.4501     0.0002     1.6729     1.0000     0.0000     0.2611     0.3442     1.7024     1.7528     0.0000     0.0000     3.500
     10   -12.7334    -2.0735      5.000     22.000 131318.000      5.546    41.5367     0.0000     0.6038     0.1988    22.0000     7.0000     8.0000    22.0000    23.0000     3.0000     7.0000    23.0000    -3.0005     0.0020    20.7694    41.5370     0.5857     0.0000     0.0000     0.8531    14.4503    14.4501     0.0002     1.6730     1.0000     0.0000     0.2611     0.3442     1.7029     1.7534     0.0000     0.0000     3.500
     11   -12.9385    -2.1735      5.000     23.000 130235.000      5.500    41.5367     0.0000     0.6038     0.1988    22.0000     7.0000     8.0000    22.0000    23.0000     3.0000     7.0000    23.0000    -3.0005     0.0020    20.7694    41.5370     0.5951    -0.0000     0.0000     0.8668    14.4503    14.4501     0.0002     1.6730     1.0000     0.0000     0.2612     0.3444     1.7014     1.7534     0.0000     0.0000     3.500
     12   -13.1293    -2.2735      5.000     19.000 130206.000      5.499    41.5367     0.0001     0.6038     0.1988    22.0000     7.0000     8.0000    22.0000    23.0000     3.0000     7.0000    23.0000    -3.0005     0.0020    20.7694    41.5369     0.6038     0.0000     0.0000     0.8795    14.4503    14.4501     0.0002     1.6730     1.0000     0.0000     0.2612     0.3445     1.7035     1.7534     0.0000     0.0000     3.500
     13   -13.3323    -2.3735      5.000     24.000 131337.000      5.546    41.5367     0.0001     0.6038     0.1988    22.0000     7.0000     8.0000    22.0000    23.0000     3.0000     7.0000    23.0000    -3.0005     0.0020    20.7694    41.5369     0.6131     0.0000     0.0000     0.8930    14.4503    14.4501     0.0002     1.6730     1.0000     0.0000     0.2611     0.3441     1.7045     1.7540     0.0000     0.0000     3.500
     14   -13.5330    -2.4735      5.000     27.000 131088.000      5.536    41.5367     0.0000     0.6038     0.1988    22.0000     7.0000     8.0000    22.0000    23.0000     3.0000     7.0000    23.0000    -3.0005     0.0020    20.7694    41.5369     0.6223     0.0000     0.0000     0.9064    14.4503    14.4501     0.0002     1.6730     1.0000     0.0000     0.2610     0.3441     1.7037     1.7537     0.0000     0.0000     3.500
     15   -13.7361    -2.5735      5.000     31.000 131138.000      5.538    41.5367     0.0000     0.6038     0.1988    22.0000     7.0000     8.0000    22.0000    23.0000     3.0000     7.0000    23.0000    -3.0005     0.0020    20.7694    41.5369     0.6316    -0.0000     0.0000     0.9200    14.4503    14.4501     0.0002     1.6730     1.0000     0.0000     0.2611     0.3442     1.7052     1.7533     0.0000     0.0000     3.500
     16   -13.9283    -2.6735      5.000     28.000 131046.000      5.534    41.5367     0.0001     0.6038     0.1988    22.0000     7.0000     8.0000    22.0000    23.0000     3.0000     7.0000    23.0000    -3.0005     0.0020    20.7694    41.5369     0.6404     0.0000     0.0000     0.9328    14.4503    14.4501     0.0002     1.6731     1.0000     0.0000     0.2610     0.3440     1.7042     1.7536     0.0000     0.0000     3.500
     17   -14.1386    -2.7735      5.000     33.000 131135.000      5.538    41.5367    -0.0000     0.6038     0.1988    22.0000     7.0000     8.0000    22.0000    23.0000     3.0000     7.0000    23.0000    -3.0005     0.0020    20.7694    41.5369     0.6500    -0.0000     0.0000     0.9468    14.4503    14.4501     0.0002     1.6731     1.0000     0.0000     0.2610     0.3442     1.7063     1.7536     0.0000     0.0000     3.500
     18   -14.3282    -2.8735      5.000     39.000 131480.000      5.552    41.5367    -0.0000     0.6038     0.1988    22.0000     7.0000     8.0000    22.0000    23.0000     3.0000     7.0000    23.0000    -3.0005     0.0020    20.7694    41.5369     0.6587     0.0000     0.0000     0.9594    14.4503    14.4501     0.0002     1.6730     1.0000     0.0000     0.2611     0.3442     1.7046     1.7535     0.0000     0.0000     3.500
     19   -14.5395    -2.9735      5.000    529.000 130651.000      5.517    41.5367     0.0001     0.6038     0.1988    22.0000     7.0000     8.0000    22.0000    23.0000     3.0000     7.0000    23.0000    -3.0005     0.0020    20.7694    41.5369     0.6683    -0.0000     0.0000     0.9735    14.4503    14.4501     0.0002     1.6730     1.0000     0.0000     0.2610     0.3441     1.7040     1.7531     0.0000     0.0000     3.500
     20   -14.7346    -3.0735      5.000   2355.000 130746.000      5.521    41.5367     0.0000     0.6038     0.1988    22.0000     7.0000     8.0000    22.0000    23.0000     3.0000     7.0000    23.0000    -3.0005     0.0020    20.7694    41.5369     0.6772    -0.0000     0.0000     0.9865    14.4503    14.4501     0.0002     1.6730     1.0000     0.0000     0.2611     0.3445     1.7027     1.7534     0.0000     0.0000     3.500
     21   -14.9326    -3.1735      5.000   3310.000 130761.000      5.522    41.5367    -0.0000     0.6038     0.1988    22.0000     7.0000     8.0000    22.0000    23.0000     3.0000     7.0000    23.0000    -3.0005     0.0020    20.7694    41.5369     0.6863     0.0000     0.0000     0.9997    14.4503    14.4501     0.0002     1.6730     1.0000     0.0000     0.2611     0.3443     1.7025     1.7536     0.0000     0.0000     3.500
     22   -15.1319    -3.2735      5.000   2583.000 131646.000      5.559    41.5367     0.0001     0.6038     0.1988    22.0000     7.0000     8.0000    22.0000    23.0000     3.0000     7.0000    23.0000    -3.0005     0.0020    20.7694    41.5369     0.6954     0.0000     0.0000     1.0129    14.4503    14.4501     0.0002     1.6730     1.0000     0.0000     0.2610     0.3441     1.7041     1.7532     0.0000     0.0000     3.500
     23   -15.3317    -3.3735      5.000   1434.000 131350.000      5.547    41.5367     0.0001     0.6038     0.1988    22.0000     7.0000     8.0000    22.0000    23.0000     3.0000     7.0000    23.0000    -3.0005     0.0020    20.7693    41.5370     0.7045     0.0000     0.0000     1.0262    14.4503    14.4501     0.0002     1.6730     1.0000     0.0000     0.2611     0.3442     1.7027     1.7535     0.0000     0.0000     3.500
     24   -15.5386    -3.4735      5.000    392.000 131579.000      5.557    41.5367     0.0000     0.6038     0.1988    22.0000     7.0000     8.0000    22.0000    23.0000     3.0000     7.0000    23.0000    -3.0005     0.0020    20.7693    41.5369     0.7140    -0.0000     0.0000     1.0400    14.4503    14.4501     0.0002     1.6730     1.0000     0.0000     0.2611     0.3442     1.7038     1.7534     0.0000     0.0000     3.500
     25   -15.7300    -3.5735      5.000     98.000 131532.000      5.555    41.5367     0.0000     0.6038     0.1988    22.0000     7.0000     8.0000    22.0000    23.0000     3.0000     7.0000    23.0000    -3.0005     0.0020    20.7694    41.5370     0.7227     0.0000     0.0000     1.0527    14.4503    14.4501     0.0002     1.6730     1.0000     0.0000     0.2611     0.3442     1.7033     1.7534     0.0000     0.0000     3.500
     26   -15.9304    -3.6735      5.000     29.000 130615.000      5.516    41.5367    -0.0000     0.6038     0.1988    22.0000     7.0000     8.0000    22.0000    23.0000     3.0000     7.0000    23.0000    -3.0005     0.0020    20.7694    41.5370     0.7319     0.0000     0.0000     1.0660    14.4503    14.4501     0.0002     1.6729     1.0000     0.0000     0.2609     0.3438     1.7011     1.7536     0.0000     0.0000     3.500
     27   -16.1302    -3.7735      5.000     24.000 131403.000      5.549    41.5367     0.0001     0.6038     0.1988    22.0000     7.0000     8.0000    22.0000    23.0000     3.0000     7.0000    23.0000    -3.0005     0.0020    20.7693    41.5369     0.7410     0.0000     0.0000     1.0793    14.4503    14.4501     0.0002     1.6729     1.0000     0.0000     0.2610     0.3438     1.7025     1.7533     0.0000     0.0000     3.500
     28   -16.3313    -3.8735      5.000     25.000 131176.000      5.540    41.5367     0.0000     0.6038     0.1988    22.0000     7.0000     8.0000    22.0000    23.0000     3.0000     7.0000    23.0000    -3.0005     0.0020    20.7694    41.5370     0.7502     0.0000     0.0000     1.0927    14.4503    14.4501     0.0002     1.6728     1.0000     0.0000     0.2609     0.3437     1.7020     1.7529     0.0000     0.0000     3.500
     29   -16.5291    -3.9735      5.000     21.000 130627.000      5.516    41.5367     0.0000     0.6038     0.1988    22.0000     7.0000     8.0000    22.0000    23.0000     3.0000     7.0000    23.0000    -3.0005     0.0020    20.7693    41.5370     0.7592     0.0000     0.0000     1.1058    14.4503    14.4501     0.0002     1.6728     1.0000     0.0000     0.2609     0.3440     1.7033     1.7534     0.0000     0.0000     3.500
     30   -16.7402    -4.0735      5.000     25.000 131248.000      5.543    41.5367     0.0001     0.6038     0.1988    22.0000     7.0000     8.0000    22.0000    23.0000     3.0000     7.0000    23.0000    -3.0005     0.0020    20.7693    41.5370     0.7688    -0.0000     0.0000     1.1198    14.4503    14.4501     0.0002     1.6728     1.0000     0.0000     0.2609     0.3439     1.7045     1.7526     0.0000     0.0000     3.500
     31   -16.9345    -4.1735      5.000     28.000 131118.000      5.537    41.5367    -0.0000     0.6038     0.1988    22.0000     7.0000     8.0000    22.0000    23.0000     3.0000     7.0000    23.0000    -3.0005     0.0020    20.7693    41.5369     0.7777     0.0000     0.0000     1.1328    14.4503    14.4501     0.0002     1.6728     1.0000     0.0000     0.2609     0.3438     1.7037     1.7536     0.0000     0.0000     3.500
     32   -17.1327    -4.2735      5.000     23.000 131453.000      5.551    41.5367    -0.0000     0.6038     0.1988    22.0000     7.0000     8.0000    22.0000    23.0000     3.0000     7.0000    23.0000    -3.0005     0.0020    20.7693    41.5370     0.7867     0.0000     0.0000     1.1459    14.4503    14.4501     0.0002     1.6727     1.0000     0.0000     0.2609     0.3438     1.7046     1.7532     0.0000     0.0000     3.500
     33   -17.3341    -4.3735      5.000     21.000 130688.000      5.519    41.5367    -0.0000     0.6038     0.1988    22.0000     7.0000     8.0000    22.0000    23.0000     3.0000     7.0000    23.0000    -3.0005     0.0020    20.7693    41.5370     0.7959     0.0000     0.0000     1.1593    14.4503    14.4501     0.0002     1.6727     1.0000     0.0000     0.2608     0.3437     1.7043     1.7530     0.0000     0.0000     3.500
     34   -17.5322    -4.4735      5.000     19.000 131076.000      5.535    41.5367    -0.0000     0.6038     0.1988    22.0000     7.0000     8.0000    22.0000    23.0000     3.0000     7.0000    23.0000    -3.0005     0.0020    20.7693    41.5370     0.8049     0.0000     0.0000     1.1724    14.4503    14.4501     0.0002     1.6727     1.0000     0.0000     0.2608     0.3436     1.7027     1.7528     0.0000     0.0000     3.500
     35   -17.7354    -4.5735      5.000     22.000 129986.000      5.489    41.5367     0.0000     0.6038     0.1988    22.0000     7.0000     8.0000    22.0000    23.0000     3.0000     7.0000    23.0000    -3.0005     0.0020    20.7693    41.5370     0.8142    -0.0000     0.0000     1.1859    14.4503    14.4501     0.0002     1.6727     1.0000     0.0000     0.2608     0.3436     1.7019     1.7532     0.0000     0.0000     3.500
     36   -17.9380    -4.6735      5.000     20.000 130584.000      5.515    41.5367    -0.0000     0.6038     0.1988    22.0000     7.0000     8.0000    22.0000    23.0000     3.0000     7.0000    23.0000    -3.0005     0.0020    20.7693    41.5370     0.8234    -0.0000     0.0000     1.1993    14.4503    14.4501     0.0002     1.6727     1.0000     0.0000     0.2608     0.3437     1.7027     1.7533     0.0000     0.0000     3.500
     37   -18.1366    -4.7735      5.000     24.000 130532.000      5.512    41.5367     0.0001     0.6038     0.1988    22.0000     7.0000     8.0000    22.0000    23.0000     3.0000     7.0000    23.0000    -3.0005     0.0020    20.7693    41.5370     0.8324    -0.0000     0.0000     1.2125    14.4503    14.4501     0.0002     1.6727     1.0000     0.0000     0.2607     0.3436     1.7019     1.7531     0.0000     0.0000     3.500
     38   -18.3346    -4.8735      5.000     19.000 130629.000      5.517    41.5367     0.0000     0.6038     0.1988    22.0000     7.0000     8.0000    22.0000    23.0000     3.0000     7.0000    23.0000    -3.0005     0.0020    20.7693    41.5370     0.8414     0.0000     0.0000     1.2256    14.4503    14.4501     0.0002     1.6726     1.0000     0.0000     0.2607     0.3434     1.7038     1.7534     0.0000     0.0000     3.500
     39   -18.5332    -4.9735      5.000     13.000 131334.000      5.546    41.5367    -0.0000     0.6038     0.1988    22.0000     7.0000     8.0000    22.0000    23.0000     3.0000     7.0000    23.0000    -3.0005     0.0020    20.7693    41.5370     0.8505     0.0000     0.0000     1.2388    14.4503    14.4501     0.0002     1.6726     1.0000     0.0000     0.2607     0.3437     1.7040     1.7532     0.0000     0.0000     3.500
     40   -18.7343    -5.0735      5.000     12.000 131445.000      5.551    41.5367     0.0001     0.6038     0.1988    22.0000     7.0000     8.0000    22.0000    23.0000     3.0000     7.0000    23.0000    -3.0005     0.0020    20.7693    41.5370     0.8596     0.0000     0.0000     1.2521    14.4503    14.4501     0.0002     1.6726     1.0000     0.0000     0.2607     0.3436     1.7025     1.7529     0.0000     0.0000     3.500
     41   -18.9336    -5.1735      5.000     19.000 130598.000      5.515    41.5367    -0.0000     0.6038     0.1988    22.0000     7.0000     8.0000    22.0000    23.0000     3.0000     7.0000    23.0000    -3.0005     0.0020    20.7693    41.5370     0.8687     0.0000     0.0000     1.2653    14.4503    14.4501     0.0002     1.6725     1.0000     0.0000     0.2607     0.3435     1.7007     1.7528     0.0000     0.0000     3.500
# Sum of Counts = 11623
# Center of Mass = -14.945248+/-0.196177
# Full Width Half-Maximum = 1.542854+/-0.054078
# 10:39:24 PM  8/13/2024   scan completed.
