Repository: neutrons/TAVI

# TAVI, Triple-Axis data VIsualization toolkit
TAVI can be installed locally as a standard conda package and has been deployed on ORNL's analysis cluster.

File: test_data/exp1031/Datafiles/HB1A_exp1031_scan0083.dat
# scan = 83
# date = 8/12/2024
# time = 8:55:29 PM
# proposal = 32912
# experiment = Quantum Phase Transition in Transverse Field Ising Ferromagnet HoV6Sn6
# experiment_number = 1031
# command = th2th 4 -4 0.2
# builtin_command = scan s2 @(s2)+4 @(s2)+-4 0.200000 s1 @(s1)+(4/2) @(s1)+(-4/2) 0.100000
# users = Aashish Sapkota, Benjamin Ueland, Fei Li, Rob McQueeney, Tianxiong Han
# local_contact = Wei Tian, Bing Li
# scan_title = HoV6Sn6, (0.000009 0 2.999853) th2th, T=0.25704 K, H=0 T
# monochromator = PG002
# analyzer = Pg002
# sense = +-+
# collimation = 40-40-40-80
# samplename = HoV6Sn6
# sampletype = crystal
# samplemosaic = 30.000000
# latticeconstants = 5.520013,5.520013,9.152013,90.000000,90.000000,120.000000
# ubmatrix = 0.015667,0.005926,0.108953,0.208596,0.104928,-0.008180,-0.000560,0.180868,0.001176
# mode = 0
# plane_normal = -0.010528,0.003477,0.999939
# ubconf = UB12Aug2024_54830PM.ini
# preset_type = normal 
# preset_channel = time
# preset_value = 5.000000
# def_x = s2
# def_y = detector
# col_headers = 
#   Pt.         s2         s1       time   detector    monitor        mcu         m2      mag_i        sgl        sgu   slitb_bt   slitb_lf   slitb_rt   slitb_tp   slita_bt   slita_lf   slita_rt   slita_tp        stl        stu         a1         a2          q          h          k          l         ei         ef          e        vti       temp     temp_2         lt         ht      1kpot  sorb_temp       sorb  sample_ht persistent_field
      1   -41.8972   -16.6568      5.000     25.000 156241.000      6.598    41.5367    -0.0000     0.6032     0.1990    22.0000     7.0000     8.0000    22.0000    23.0000     3.0000     7.0000    23.0000    -3.0005     0.0010    20.7690    41.5371     1.8883     0.0001     0.0000     2.7505    14.4503    14.4500     0.0003     1.7035     1.0000     0.0000     0.2571     0.2615     1.7117     1.7642     0.0000     0.0000     0.000
      2   -42.1023   -16.7568      5.000     11.000 156887.000      6.625    41.5367     0.0001     0.6032     0.1990    22.0000     7.0000     8.0000    22.0000    23.0000     3.0000     7.0000    23.0000    -3.0005     0.0010    20.7690    41.5372     1.8971     0.0000     0.0000     2.7633    14.4503    14.4500     0.0003     1.6600     1.0000     0.0000     0.2571     0.2615     1.7130     1.7651     0.0000     0.0000     0.000
      3   -42.3061   -16.8568      5.000     16.000 156514.000      6.610    41.5367     0.0000     0.6032     0.1990    22.0000     7.0000     8.0000    22.0000    23.0000     3.0000     7.0000    23.0000    -3.0005     0.0010    20.7689    41.5372     1.9059    -0.0000     0.0000     2.7761    14.4503    14.4500     0.0003     1.6842     1.0000     0.0000     0.2570     0.2615     1.7143     1.7663     0.0000     0.0000     0.000
      4   -42.5056   -16.9568      5.000     13.000 156784.000      6.621    41.5367     0.0001     0.6032     0.1990    22.0000     7.0000     8.0000    22.0000    23.0000     3.0000     7.0000    23.0000    -3.0005     0.0010    20.7689    41.5372     1.9145    -0.0000     0.0000     2.7886    14.4503    14.4500     0.0003     1.6914     1.0000     0.0000     0.2571     0.2615     1.7147     1.7672     0.0000     0.0000     0.000
      5   -42.7061   -17.0568      5.000     13.000 156247.000      6.598    41.5367    -0.0000     0.6032     0.1990    22.0000     7.0000     8.0000    22.0000    23.0000     3.0000     7.0000    23.0000    -3.0005     0.0010    20.7689    41.5372     1.9231    -0.0000     0.0000     2.8011    14.4503    14.4500     0.0003     1.6593     1.0000     0.0000     0.2570     0.2615     1.7156     1.7676     0.0000     0.0000     0.000
      6   -42.9010   -17.1568      5.000     18.000 156736.000      6.619    41.5367     0.0001     0.6032     0.1990    22.0000     7.0000     8.0000    22.0000    23.0000     3.0000     7.0000    23.0000    -3.0005     0.0010    20.7689    41.5372     1.9314     0.0000     0.0000     2.8133    14.4503    14.4500     0.0003     1.6871     1.0000     0.0000     0.2570     0.2615     1.7162     1.7684     0.0000     0.0000     0.000
      7   -43.1020   -17.2568      5.000     16.000 156070.000      6.591    41.5367     0.0000     0.6032     0.1990    22.0000     7.0000     8.0000    22.0000    23.0000     3.0000     7.0000    23.0000    -3.0005     0.0010    20.7689    41.5372     1.9401     0.0000     0.0000     2.8259    14.4503    14.4500     0.0003     1.6880     1.0000     0.0000     0.2570     0.2615     1.7160     1.7688     0.0000     0.0000     0.000
      8   -43.3016   -17.3568      5.000     10.000 156473.000      6.608    41.5367    -0.0000     0.6032     0.1990    22.0000     7.0000     8.0000    22.0000    23.0000     3.0000     7.0000    23.0000    -3.0005     0.0010    20.7689    41.5372     1.9486     0.0000     0.0000     2.8383    14.4503    14.4500     0.0003     1.7333     1.0000     0.0000     0.2571     0.2615     1.7192     1.7700     0.0000     0.0000     0.000
      9   -43.5000   -17.4568      5.000     15.000 156583.000      6.613    41.5367    -0.0000     0.6032     0.1990    22.0000     7.0000     8.0000    22.0000    23.0000     3.0000     7.0000    23.0000    -3.0005     0.0010    20.7688    41.5371     1.9571     0.0000     0.0000     2.8507    14.4503    14.4500     0.0003     1.6892     1.0000     0.0000     0.2570     0.2615     1.7181     1.7706     0.0000     0.0000     0.000
     10   -43.7028   -17.5568      5.000     19.000 156181.000      6.596    41.5367     0.0000     0.6032     0.1990    22.0000     7.0000     8.0000    22.0000    23.0000     3.0000     7.0000    23.0000    -3.0005     0.0010    20.7688    41.5372     1.9658     0.0000     0.0000     2.8633    14.4503    14.4500     0.0003     1.7060     1.0000     0.0000     0.2570     0.2615     1.7187     1.7715     0.0000     0.0000     0.000
     11   -43.9039   -17.6568      5.000     11.000 156702.000      6.618    41.5367     0.0001     0.6032     0.1990    22.0000     7.0000     8.0000    22.0000    23.0000     3.0000     7.0000    23.0000    -3.0005     0.0010    20.7688    41.5372     1.9744    -0.0000     0.0000     2.8759    14.4503    14.4500     0.0003     1.6602     1.0000     0.0000     0.2571     0.2615     1.7210     1.7724     0.0000     0.0000     0.000
     12   -44.1052   -17.7568      5.000     11.000 156592.000      6.613    41.5367    -0.0000     0.6032     0.1990    22.0000     7.0000     8.0000    22.0000    23.0000     3.0000     7.0000    23.0000    -3.0005     0.0010    20.7688    41.5372     1.9830    -0.0000     0.0000     2.8884    14.4503    14.4500     0.0003     1.6882     1.0000     0.0000     0.2570     0.2615     1.7197     1.7730     0.0000     0.0000     0.000
     13   -44.3066   -17.8568      5.000     19.000 156533.000      6.610    41.5367    -0.0000     0.6032     0.1990    22.0000     7.0000     8.0000    22.0000    23.0000     3.0000     7.0000    23.0000    -3.0005     0.0010    20.7688    41.5371     1.9916    -0.0000     0.0000     2.9009    14.4503    14.4500     0.0003     1.6918     1.0000     0.0000     0.2570     0.2615     1.7212     1.7736     0.0000     0.0000     0.000
     14   -44.5027   -17.9568      5.000     14.000 156605.000      6.613    41.5367    -0.0000     0.6032     0.1990    22.0000     7.0000     8.0000    22.0000    23.0000     3.0000     7.0000    23.0000    -3.0005     0.0010    20.7689    41.5371     2.0000     0.0000     0.0000     2.9131    14.4503    14.4500     0.0003     1.6904     1.0000     0.0000     0.2569     0.2615     1.7216     1.7740     0.0000     0.0000     0.000
     15   -44.7003   -18.0568      5.000     17.000 156194.000      6.596    41.5367     0.0001     0.6032     0.1990    22.0000     7.0000     8.0000    22.0000    23.0000     3.0000     7.0000    23.0000    -3.0005     0.0010    20.7689    41.5372     2.0084     0.0000     0.0000     2.9254    14.4503    14.4500     0.0003     1.7195     1.0000     0.0000     0.2571     0.2615     1.7227     1.7751     0.0000     0.0000     0.000
     16   -44.9019   -18.1568      5.000     35.000 155565.000      6.570    41.5367    -0.0000     0.6032     0.1990    22.0000     7.0000     8.0000    22.0000    23.0000     3.0000     7.0000    23.0000    -3.0005     0.0010    20.7688    41.5372     2.0170     0.0000     0.0000     2.9379    14.4503    14.4500     0.0003     1.7270     1.0000     0.0000     0.2570     0.2614     1.7233     1.7754     0.0000     0.0000     0.000
     17   -45.1015   -18.2568      5.000    208.000 156558.000      6.612    41.5367     0.0001     0.6032     0.1990    22.0000     7.0000     8.0000    22.0000    23.0000     3.0000     7.0000    23.0000    -3.0005     0.0010    20.7688    41.5371     2.0255     0.0000     0.0000     2.9503    14.4503    14.4500     0.0003     1.6927     1.0000     0.0000     0.2570     0.2615     1.7241     1.7759     0.0000     0.0000     0.000
     18   -45.3019   -18.3568      5.000    845.000 156902.000      6.626    41.5367     0.0001     0.6032     0.1990    22.0000     7.0000     8.0000    22.0000    23.0000     3.0000     7.0000    23.0000    -3.0005     0.0010    20.7688    41.5372     2.0340     0.0000     0.0000     2.9627    14.4503    14.4500     0.0003     1.6960     1.0000     0.0000     0.2570     0.2615     1.7245     1.7765     0.0000     0.0000     0.000
     19   -45.5028   -18.4568      5.000   2334.000 157143.000      6.636    41.5367     0.0000     0.6032     0.1990    22.0000     7.0000     8.0000    22.0000    23.0000     3.0000     7.0000    23.0000    -3.0005     0.0010    20.7688    41.5372     2.0425     0.0000     0.0000     2.9751    14.4503    14.4500     0.0003     1.6992     1.0000     0.0000     0.2570     0.2615     1.7249     1.7765     0.0000     0.0000     0.000
     20   -45.7030   -18.5568      5.000   3912.000 156188.000      6.596    41.5367    -0.0000     0.6032     0.1990    22.0000     7.0000     8.0000    22.0000    23.0000     3.0000     7.0000    23.0000    -3.0005     0.0010    20.7688    41.5372     2.0510    -0.0000     0.0000     2.9875    14.4503    14.4500     0.0003     1.7033     1.0000     0.0000     0.2571     0.2615     1.7249     1.7769     0.0000     0.0000     0.000
     21   -45.9043   -18.6568      5.000   4311.000 156514.000      6.610    41.5367    -0.0000     0.6032     0.1990    22.0000     7.0000     8.0000    22.0000    23.0000     3.0000     7.0000    23.0000    -3.0005     0.0010    20.7688    41.5371     2.0596    -0.0000     0.0000     3.0000    14.4503    14.4500     0.0003     1.7404     1.0000     0.0000     0.2570     0.2615     1.7266     1.7775     0.0000     0.0000     0.000
     22   -46.1007   -18.7568      5.000   3557.000 155666.000      6.574    41.5367     0.0001     0.6032     0.1990    22.0000     7.0000     8.0000    22.0000    23.0000     3.0000     7.0000    23.0000    -3.0005     0.0010    20.7687    41.5371     2.0679     0.0000     0.0000     3.0121    14.4503    14.4500     0.0003     1.7307     1.0000     0.0000     0.2571     0.2615     1.7256     1.7778     0.0000     0.0000     0.000
     23   -46.3004   -18.8568      5.000   1852.000 155674.000      6.574    41.5367    -0.0000     0.6032     0.1990    22.0000     7.0000     8.0000    22.0000    23.0000     3.0000     7.0000    23.0000    -3.0005     0.0010    20.7688    41.5371     2.0764     0.0000     0.0000     3.0244    14.4503    14.4500     0.0003     1.6910     1.0000     0.0000     0.2570     0.2615     1.7280     1.7779     0.0000     0.0000     0.000
     24   -46.4993   -18.9568      5.000    622.000 157143.000      6.636    41.5367    -0.0000     0.6032     0.1990    22.0000     7.0000     8.0000    22.0000    23.0000     3.0000     7.0000    23.0000    -3.0005     0.0010    20.7687    41.5371     2.0848     0.0001     0.0000     3.0367    14.4503    14.4500     0.0003     1.6965     1.0000     0.0000     0.2571     0.2615     1.7245     1.7789     0.0000     0.0000     0.000
     25   -46.7044   -19.0568      5.000    122.000 156472.000      6.608    41.5367    -0.0000     0.6032     0.1990    22.0000     7.0000     8.0000    22.0000    23.0000     3.0000     7.0000    23.0000    -3.0005     0.0010    20.7690    41.5372     2.0935    -0.0000     0.0000     3.0494    14.4503    14.4500     0.0003     1.6959     1.0000     0.0000     0.2572     0.2615     1.7251     1.7796     0.0000     0.0000     0.000
     26   -46.9009   -19.1568      5.000     39.000 155705.000      6.575    41.5367     0.0001     0.6032     0.1990    22.0000     7.0000     8.0000    22.0000    23.0000     3.0000     7.0000    23.0000    -3.0005     0.0010    20.7689    41.5372     2.1018     0.0000     0.0000     3.0615    14.4503    14.4500     0.0003     1.6991     1.0000     0.0000     0.2570     0.2615     1.7263     1.7791     0.0000     0.0000     0.000
     27   -47.1036   -19.2568      5.000     15.000 155439.000      6.564    41.5367     0.0000     0.6032     0.1990    22.0000     7.0000     8.0000    22.0000    23.0000     3.0000     7.0000    23.0000    -3.0005     0.0010    20.7689    41.5372     2.1104    -0.0000     0.0000     3.0739    14.4503    14.4500     0.0003     1.7015     1.0000     0.0000     0.2571     0.2615     1.7277     1.7798     0.0000     0.0000     0.000
     28   -47.3038   -19.3568      5.000      9.000 155339.000      6.560    41.5367    -0.0000     0.6032     0.1990    22.0000     7.0000     8.0000    22.0000    23.0000     3.0000     7.0000    23.0000    -3.0005     0.0010    20.7689    41.5372     2.1188    -0.0000     0.0000     3.0863    14.4503    14.4500     0.0003     1.6981     1.0000     0.0000     0.2571     0.2615     1.7269     1.7799     0.0000     0.0000     0.000
     29   -47.5045   -19.4568      5.000     29.000 155985.000      6.587    41.5367     0.0000     0.6032     0.1990    22.0000     7.0000     8.0000    22.0000    23.0000     3.0000     7.0000    23.0000    -3.0005     0.0010    20.7689    41.5372     2.1273    -0.0000     0.0000     3.0986    14.4503    14.4500     0.0003     1.7010     1.0000     0.0000     0.2571     0.2615     1.7279     1.7799     0.0000     0.0000     0.000
     30   -47.7040   -19.5568      5.000     24.000 155885.000      6.583    41.5367    -0.0000     0.6032     0.1990    22.0000     7.0000     8.0000    22.0000    23.0000     3.0000     7.0000    23.0000    -3.0005     0.0010    20.7689    41.5372     2.1357    -0.0000     0.0000     3.1109    14.4503    14.4500     0.0003     1.6821     1.0000     0.0000     0.2571     0.2615     1.7273     1.7800     0.0000     0.0000     0.000
     31   -47.8979   -19.6568      5.000     16.000 156871.000      6.625    41.5367    -0.0000     0.6032     0.1990    22.0000     7.0000     8.0000    22.0000    23.0000     3.0000     7.0000    23.0000    -3.0005     0.0010    20.7690    41.5372     2.1439     0.0001     0.0000     3.1228    14.4503    14.4500     0.0003     1.6984     1.0000     0.0000     0.2571     0.2615     1.7301     1.7803     0.0000     0.0000     0.000
     32   -48.0989   -19.7568      5.000     18.000 156344.000      6.602    41.5367     0.0001     0.6032     0.1990    22.0000     7.0000     8.0000    22.0000    23.0000     3.0000     7.0000    23.0000    -3.0005     0.0010    20.7689    41.5372     2.1523     0.0001     0.0000     3.1351    14.4503    14.4500     0.0003     1.6998     1.0000     0.0000     0.2571     0.2615     1.7296     1.7810     0.0000     0.0000     0.000
     33   -48.2996   -19.8568      5.000     15.000 157093.000      6.634    41.5367     0.0001     0.6032     0.1990    22.0000     7.0000     8.0000    22.0000    23.0000     3.0000     7.0000    23.0000    -3.0005     0.0010    20.7689    41.5372     2.1608     0.0001     0.0000     3.1474    14.4503    14.4500     0.0003     1.7048     1.0000     0.0000     0.2571     0.2615     1.7301     1.7805     0.0000     0.0000     0.000
     34   -48.5020   -19.9568      5.000     22.000 156694.000      6.617    41.5367    -0.0000     0.6032     0.1990    22.0000     7.0000     8.0000    22.0000    23.0000     3.0000     7.0000    23.0000    -3.0005     0.0010    20.7689    41.5372     2.1693     0.0000     0.0000     3.1598    14.4503    14.4500     0.0003     1.7013     1.0000     0.0000     0.2571     0.2615     1.7283     1.7809     0.0000     0.0000     0.000
     35   -48.7040   -20.0568      5.000     16.000 157398.000      6.647    41.5367     0.0000     0.6032     0.1990    22.0000     7.0000     8.0000    22.0000    23.0000     3.0000     7.0000    23.0000    -3.0005     0.0010    20.7690    41.5372     2.1778    -0.0000     0.0000     3.1721    14.4503    14.4500     0.0003     1.7340     1.0000     0.0000     0.2571     0.2615     1.7291     1.7817     0.0000     0.0000     0.000
     36   -48.9063   -20.1568      5.000     15.000 155661.000      6.574    41.5367     0.0001     0.6032     0.1990    22.0000     7.0000     8.0000    22.0000    23.0000     3.0000     7.0000    23.0000    -3.0005     0.0010    20.7689    41.5372     2.1863    -0.0000     0.0000     3.1845    14.4503    14.4500     0.0003     1.7244     1.0000     0.0000     0.2571     0.2615     1.7273     1.7817     0.0000     0.0000     0.000
     37   -49.1066   -20.2568      5.000     13.000 156583.000      6.613    41.5367    -0.0000     0.6032     0.1990    22.0000     7.0000     8.0000    22.0000    23.0000     3.0000     7.0000    23.0000    -3.0005     0.0010    20.7689    41.5372     2.1947    -0.0001     0.0000     3.1967    14.4503    14.4500     0.0003     1.7014     1.0000     0.0000     0.2571     0.2615     1.7301     1.7816     0.0000     0.0000     0.000
     38   -49.3029   -20.3568      5.000      7.000 156961.000      6.629    41.5367    -0.0000     0.6032     0.1990    22.0000     7.0000     8.0000    22.0000    23.0000     3.0000     7.0000    23.0000    -3.0005     0.0010    20.7689    41.5372     2.2029     0.0000     0.0000     3.2087    14.4503    14.4500     0.0003     1.7009     1.0000     0.0000     0.2571     0.2615     1.7300     1.7814     0.0000     0.0000     0.000
     39   -49.5025   -20.4568      5.000     19.000 155445.000      6.565    41.5367    -0.0000     0.6032     0.1990    22.0000     7.0000     8.0000    22.0000    23.0000     3.0000     7.0000    23.0000    -3.0005     0.0010    20.7689    41.5372     2.2113     0.0000     0.0000     3.2209    14.4503    14.4500     0.0003     1.6940     1.0000     0.0000     0.2571     0.2615     1.7309     1.7825     0.0000     0.0000     0.000
     40   -49.7003   -20.5568      5.000     20.000 155633.000      6.572    41.5367    -0.0000     0.6032     0.1990    22.0000     7.0000     8.0000    22.0000    23.0000     3.0000     7.0000    23.0000    -3.0005     0.0010    20.7689    41.5372     2.2195     0.0000     0.0000     3.2330    14.4503    14.4500     0.0003     1.6907     1.0000     0.0000     0.2571     0.2615     1.7292     1.7822     0.0000     0.0000     0.000
     41   -49.9000   -20.6568      5.000     14.000 155984.000      6.587    41.5367     0.0000     0.6032     0.1990    22.0000     7.0000     8.0000    22.0000    23.0000     3.0000     7.0000    23.0000    -3.0005     0.0010    20.7689    41.5372     2.2279     0.0000     0.0000     3.2451    14.4503    14.4500     0.0003     1.7030     1.0000     0.0000     0.2571     0.2615     1.7301     1.7827     0.0000     0.0000     0.000
# Sum of Counts = 18317
# Center of Mass = -45.879340+/-0.479424
# Full Width Half-Maximum = 1.079674+/-0.168454
# 9:00:17 PM  8/12/2024   scan completed.

File: test_data/exp1031/Datafiles/HB1A_exp1031_scan0084.dat
# scan = 84
# date = 8/12/2024
# time = 9:00:41 PM
# proposal = 32912
# experiment = Quantum Phase Transition in Transverse Field Ising Ferromagnet HoV6Sn6
# experiment_number = 1031
# command = scanrel s1 1 -1 0.1
# builtin_command = scan s1 @(s1)+1 @(s1)+-1 0.100000
# users = Aashish Sapkota, Benjamin Ueland, Fei Li, Rob McQueeney, Tianxiong Han
# local_contact = Wei Tian, Bing Li
# scan_title = HoV6Sn6, (-0.000119 0 4.000299) rocking, T=0.25709 K, H=0 T
# monochromator = PG002
# analyzer = Pg002
# sense = +-+
# collimation = 40-40-40-80
# samplename = HoV6Sn6
# sampletype = crystal
# samplemosaic = 30.000000
# latticeconstants = 5.520013,5.520013,9.152013,90.000000,90.000000,120.000000
# ubmatrix = 0.015667,0.005926,0.108953,0.208596,0.104928,-0.008180,-0.000560,0.180868,0.001176
# mode = 0
# plane_normal = -0.010528,0.003477,0.999939
# ubconf = UB12Aug2024_54830PM.ini
# preset_type = normal 
# preset_channel = time
# preset_value = 5.000000
# def_x = s1
# def_y = detector
# col_headers = 
#   Pt.         s1       time   detector    monitor        mcu         m2      mag_i         s2        sgl        sgu   slitb_bt   slitb_lf   slitb_rt   slitb_tp   slita_bt   slita_lf   slita_rt   slita_tp        stl        stu         a1         a2          q          h          k          l         ei         ef          e        vti       temp     temp_2         lt         ht      1kpot  sorb_temp       sorb  sample_ht persistent_field
      1   -26.0336      5.000     13.000 157507.000      6.652    41.5367    -0.0000   -62.6636     0.6032     0.1990    22.0000     7.0000     8.0000    22.0000    23.0000     3.0000     7.0000    23.0000    -3.0005     0.0010    20.7689    41.5371     2.7463    -0.0366    -0.0000     3.9997    14.4503    14.4500     0.0003     1.7040     1.0000     0.0000     0.2571     0.2615     1.7322     1.7833     0.0000     0.0000     0.000
      2   -26.1336      5.000     14.000 156880.000      6.625    41.5367     0.0001   -62.6636     0.6032     0.1990    22.0000     7.0000     8.0000    22.0000    23.0000     3.0000     7.0000    23.0000    -3.0005     0.0010    20.7689    41.5371     2.7463    -0.0329    -0.0000     3.9998    14.4503    14.4500     0.0003     1.7507     1.0000     0.0000     0.2571     0.2615     1.7319     1.7833     0.0000     0.0000     0.000
      3   -26.2336      5.000     11.000 157732.000      6.661    41.5367    -0.0000   -62.6635     0.6032     0.1990    22.0000     7.0000     8.0000    22.0000    23.0000     3.0000     7.0000    23.0000    -3.0005     0.0010    20.7689    41.5371     2.7463    -0.0293    -0.0000     3.9999    14.4503    14.4500     0.0003     1.7369     1.0000     0.0000     0.2571     0.2615     1.7369     1.7839     0.0000     0.0000     0.000
      4   -26.3336      5.000     19.000 156419.000      6.606    41.5367     0.0001   -62.6635     0.6032     0.1990    22.0000     7.0000     8.0000    22.0000    23.0000     3.0000     7.0000    23.0000    -3.0005     0.0010    20.7689    41.5371     2.7463    -0.0256    -0.0000     4.0000    14.4503    14.4500     0.0003     1.7028     1.0000     0.0000     0.2571     0.2615     1.7341     1.7839     0.0000     0.0000     0.000
      5   -26.4336      5.000     31.000 156959.000      6.628    41.5367    -0.0000   -62.6635     0.6032     0.1990    22.0000     7.0000     8.0000    22.0000    23.0000     3.0000     7.0000    23.0000    -3.0005     0.0010    20.7690    41.5371     2.7463    -0.0220    -0.0000     4.0001    14.4503    14.4500     0.0003     1.7362     1.0000     0.0000     0.2571     0.2615     1.7331     1.7840     0.0000     0.0000     0.000
      6   -26.5336      5.000     37.000 156505.000      6.609    41.5367    -0.0000   -62.6635     0.6032     0.1990    22.0000     7.0000     8.0000    22.0000    23.0000     3.0000     7.0000    23.0000    -3.0005     0.0010    20.7690    41.5371     2.7463    -0.0184    -0.0000     4.0001    14.4503    14.4500     0.0003     1.7039     1.0000     0.0000     0.2571     0.2615     1.7315     1.7841     0.0000     0.0000     0.000
      7   -26.6336      5.000     99.000 156477.000      6.608    41.5367     0.0001   -62.6635     0.6032     0.1990    22.0000     7.0000     8.0000    22.0000    23.0000     3.0000     7.0000    23.0000    -3.0005     0.0010    20.7690    41.5371     2.7463    -0.0147    -0.0000     4.0002    14.4503    14.4500     0.0003     1.6976     1.0000     0.0000     0.2571     0.2615     1.7309     1.7845     0.0000     0.0000     0.000
      8   -26.7336      5.000    408.000 156836.000      6.623    41.5367     0.0000   -62.6635     0.6032     0.1990    22.0000     7.0000     8.0000    22.0000    23.0000     3.0000     7.0000    23.0000    -3.0005     0.0010    20.7689    41.5371     2.7463    -0.0111    -0.0000     4.0002    14.4503    14.4500     0.0003     1.6978     1.0000     0.0000     0.2571     0.2615     1.7317     1.7846     0.0000     0.0000     0.000
      9   -26.8336      5.000   1424.000 156512.000      6.610    41.5367     0.0001   -62.6635     0.6032     0.1990    22.0000     7.0000     8.0000    22.0000    23.0000     3.0000     7.0000    23.0000    -3.0005     0.0010    20.7690    41.5371     2.7463    -0.0074    -0.0000     4.0003    14.4503    14.4500     0.0003     1.7017     1.0000     0.0000     0.2571     0.2615     1.7320     1.7845     0.0000     0.0000     0.000
     10   -26.9336      5.000   2660.000 157151.000      6.637    41.5367     0.0000   -62.6635     0.6032     0.1990    22.0000     7.0000     8.0000    22.0000    23.0000     3.0000     7.0000    23.0000    -3.0005     0.0010    20.7689    41.5371     2.7463    -0.0038    -0.0000     4.0003    14.4503    14.4500     0.0003     1.6826     1.0000     0.0000     0.2571     0.2615     1.7318     1.7847     0.0000     0.0000     0.000
     11   -27.0336      5.000   3396.000 156648.000      6.615    41.5367    -0.0000   -62.6635     0.6032     0.1990    22.0000     7.0000     8.0000    22.0000    23.0000     3.0000     7.0000    23.0000    -3.0005     0.0010    20.7689    41.5371     2.7463    -0.0001     0.0000     4.0003    14.4503    14.4500     0.0003     1.7385     1.0000     0.0000     0.2571     0.2615     1.7318     1.7852     0.0000     0.0000     0.000
     12   -27.1336      5.000   2725.000 156553.000      6.611    41.5367     0.0000   -62.6635     0.6032     0.1990    22.0000     7.0000     8.0000    22.0000    23.0000     3.0000     7.0000    23.0000    -3.0005     0.0010    20.7690    41.5371     2.7463     0.0035     0.0000     4.0003    14.4503    14.4500     0.0003     1.7099     1.0000     0.0000     0.2571     0.2615     1.7328     1.7854     0.0000     0.0000     0.000
     13   -27.2336      5.000   1166.000 156468.000      6.608    41.5367    -0.0000   -62.6635     0.6032     0.1990    22.0000     7.0000     8.0000    22.0000    23.0000     3.0000     7.0000    23.0000    -3.0005     0.0010    20.7690    41.5371     2.7463     0.0072     0.0000     4.0003    14.4503    14.4500     0.0003     1.6993     1.0000     0.0000     0.2571     0.2615     1.7338     1.7854     0.0000     0.0000     0.000
     14   -27.3336      5.000    337.000 156571.000      6.612    41.5367    -0.0000   -62.6635     0.6032     0.1990    22.0000     7.0000     8.0000    22.0000    23.0000     3.0000     7.0000    23.0000    -3.0005     0.0010    20.7690    41.5371     2.7463     0.0108     0.0000     4.0002    14.4503    14.4500     0.0003     1.6866     1.0000     0.0000     0.2571     0.2615     1.7350     1.7854     0.0000     0.0000     0.000
     15   -27.4336      5.000     75.000 157327.000      6.644    41.5367     0.0000   -62.6635     0.6032     0.1990    22.0000     7.0000     8.0000    22.0000    23.0000     3.0000     7.0000    23.0000    -3.0005     0.0010    20.7690    41.5371     2.7463     0.0145     0.0000     4.0002    14.4503    14.4500     0.0003     1.6962     1.0000     0.0000     0.2571     0.2615     1.7353     1.7858     0.0000     0.0000     0.000
     16   -27.5336      5.000     26.000 156478.000      6.608    41.5367     0.0001   -62.6635     0.6032     0.1990    22.0000     7.0000     8.0000    22.0000    23.0000     3.0000     7.0000    23.0000    -3.0005     0.0010    20.7689    41.5371     2.7463     0.0181     0.0000     4.0001    14.4503    14.4500     0.0003     1.7433     1.0000     0.0000     0.2571     0.2615     1.7350     1.7859     0.0000     0.0000     0.000
     17   -27.6336      5.000     28.000 156905.000      6.626    41.5367    -0.0000   -62.6635     0.6032     0.1990    22.0000     7.0000     8.0000    22.0000    23.0000     3.0000     7.0000    23.0000    -3.0005     0.0010    20.7690    41.5371     2.7463     0.0218     0.0000     4.0001    14.4503    14.4500     0.0003     1.7589     1.0000     0.0000     0.2571     0.2615     1.7345     1.7868     0.0000     0.0000     0.000
     18   -27.7336      5.000     16.000 157541.000      6.653    41.5367     0.0000   -62.6635     0.6032     0.1990    22.0000     7.0000     8.0000    22.0000    23.0000     3.0000     7.0000    23.0000    -3.0005     0.0010    20.7690    41.5371     2.7463     0.0254     0.0000     4.0000    14.4503    14.4500     0.0003     1.7405     1.0000     0.0000     0.2571     0.2615     1.7361     1.7872     0.0000     0.0000     0.000
     19   -27.8336      5.000     18.000 158066.000      6.675    41.5367     0.0000   -62.6635     0.6032     0.1990    22.0000     7.0000     8.0000    22.0000    23.0000     3.0000     7.0000    23.0000    -3.0005     0.0010    20.7690    41.5371     2.7463     0.0291     0.0000     3.9999    14.4503    14.4500     0.0003     1.6756     1.0000     0.0000     0.2571     0.2615     1.7361     1.7874     0.0000     0.0000     0.000
     20   -27.9336      5.000     13.000 156985.000      6.630    41.5367    -0.0000   -62.6635     0.6032     0.1990    22.0000     7.0000     8.0000    22.0000    23.0000     3.0000     7.0000    23.0000    -3.0005     0.0010    20.7690    41.5371     2.7463     0.0327     0.0000     3.9998    14.4503    14.4500     0.0003     1.6817     1.0000     0.0000     0.2571     0.2615     1.7359     1.7880     0.0000     0.0000     0.000
     21   -28.0336      5.000     14.000 156161.000      6.595    41.5367     0.0000   -62.6635     0.6032     0.1990    22.0000     7.0000     8.0000    22.0000    23.0000     3.0000     7.0000    23.0000    -3.0005     0.0010    20.7690    41.5371     2.7463     0.0363     0.0000     3.9997    14.4503    14.4500     0.0003     1.6951     1.0000     0.0000     0.2571     0.2615     1.7356     1.7888     0.0000     0.0000     0.000
# Sum of Counts = 12530
# Center of Mass = -27.027239+/-0.341465
# Full Width Half-Maximum = 0.345258+/-0.175932
# 9:02:51 PM  8/12/2024   scan completed.

File: test_data/exp1031/Datafiles/HB1A_exp1031_scan0085.dat
# scan = 85
# date = 8/12/2024
# time = 9:02:57 PM
# proposal = 32912
# experiment = Quantum Phase Transition in Transverse Field Ising Ferromagnet HoV6Sn6
# experiment_number = 1031
# command = th2th 4 -4 0.2
# builtin_command = scan s2 @(s2)+4 @(s2)+-4 0.200000 s1 @(s1)+(4/2) @(s1)+(-4/2) 0.100000
# users = Aashish Sapkota, Benjamin Ueland, Fei Li, Rob McQueeney, Tianxiong Han
# local_contact = Wei Tian, Bing Li
# scan_title = HoV6Sn6, (-0.000008 0 3.999953) th2th, T=0.25711 K, H=0 T
# monochromator = PG002
# analyzer = Pg002
# sense = +-+
# collimation = 40-40-40-80
# samplename = HoV6Sn6
# sampletype = crystal
# samplemosaic = 30.000000
# latticeconstants = 5.520013,5.520013,9.152013,90.000000,90.000000,120.000000
# ubmatrix = 0.015667,0.005926,0.108953,0.208596,0.104928,-0.008180,-0.000560,0.180868,0.001176
# mode = 0
# plane_normal = -0.010528,0.003477,0.999939
# ubconf = UB12Aug2024_54830PM.ini
# preset_type = normal 
# preset_channel = time
# preset_value = 5.000000
# def_x = s2
# def_y = detector
# col_headers = 
#   Pt.         s2         s1       time   detector    monitor        mcu         m2      mag_i        sgl        sgu   slitb_bt   slitb_lf   slitb_rt   slitb_tp   slita_bt   slita_lf   slita_rt   slita_tp        stl        stu         a1         a2          q          h          k          l         ei         ef          e        vti       temp     temp_2         lt         ht      1kpot  sorb_temp       sorb  sample_ht persistent_field
      1   -58.6491   -25.0336      5.000     11.000 155750.000      6.577    41.5367    -0.0000     0.6032     0.1990    22.0000     7.0000     8.0000    22.0000    23.0000     3.0000     7.0000    23.0000    -3.0005     0.0010    20.7691    41.5371     2.5867     0.0001     0.0000     3.7677    14.4503    14.4500     0.0003     1.7069     1.0000     0.0000     0.2571     0.2615     1.7393     1.7902     0.0000     0.0000     0.000
      2   -58.8591   -25.1336      5.000     11.000 155653.000      6.573    41.5367    -0.0000     0.6032     0.1990    22.0000     7.0000     8.0000    22.0000    23.0000     3.0000     7.0000    23.0000    -3.0005     0.0010    20.7690    41.5371     2.5951    -0.0000     0.0000     3.7800    14.4503    14.4500     0.0003     1.7719     1.0000     0.0000     0.2571     0.2615     1.7411     1.7908     0.0000     0.0000     0.000
      3   -59.0588   -25.2336      5.000      8.000 155907.000      6.584    41.5367    -0.0000     0.6032     0.1990    22.0000     7.0000     8.0000    22.0000    23.0000     3.0000     7.0000    23.0000    -3.0005     0.0010    20.7690    41.5372     2.6031    -0.0000     0.0000     3.7916    14.4503    14.4500     0.0003     1.7233     1.0000     0.0000     0.2571     0.2615     1.7378     1.7911     0.0000     0.0000     0.000
      4   -59.2559   -25.3336      5.000     12.000 156024.000      6.589    41.5367    -0.0000     0.6032     0.1990    22.0000     7.0000     8.0000    22.0000    23.0000     3.0000     7.0000    23.0000    -3.0005     0.0010    20.7690    41.5372     2.6110     0.0000     0.0000     3.8031    14.4503    14.4500     0.0003     1.7188     1.0000     0.0000     0.2571     0.2615     1.7420     1.7918     0.0000     0.0000     0.000
      5   -59.4542   -25.4336      5.000      9.000 156138.000      6.594    41.5367     0.0000     0.6032     0.1990    22.0000     7.0000     8.0000    22.0000    23.0000     3.0000     7.0000    23.0000    -3.0005     0.0010    20.7690    41.5371     2.6189     0.0000     0.0000     3.8147    14.4503    14.4500     0.0003     1.7497     1.0000     0.0000     0.2571     0.2615     1.7400     1.7927     0.0000     0.0000     0.000
      6   -59.6557   -25.5336      5.000      7.000 156948.000      6.628    41.5367    -0.0000     0.6032     0.1990    22.0000     7.0000     8.0000    22.0000    23.0000     3.0000     7.0000    23.0000    -3.0005     0.0010    20.7690    41.5372     2.6270     0.0000     0.0000     3.8265    14.4503    14.4500     0.0003     1.7253     1.0000     0.0000     0.2571     0.2615     1.7440     1.7931     0.0000     0.0000     0.000
      7   -59.8551   -25.6336      5.000     11.000 157362.000      6.645    41.5367     0.0000     0.6032     0.1990    22.0000     7.0000     8.0000    22.0000    23.0000     3.0000     7.0000    23.0000    -3.0005     0.0010    20.7690    41.5371     2.6350     0.0000     0.0000     3.8381    14.4503    14.4500     0.0003     1.6924     1.0000     0.0000     0.2571     0.2615     1.7438     1.7934     0.0000     0.0000     0.000
      8   -60.0560   -25.7336      5.000     11.000 155505.000      6.567    41.5367    -0.0001     0.6032     0.1990    22.0000     7.0000     8.0000    22.0000    23.0000     3.0000     7.0000    23.0000    -3.0005     0.0010    20.7690    41.5371     2.6430     0.0000     0.0000     3.8497    14.4503    14.4500     0.0003     1.7361     1.0000     0.0000     0.2571     0.2615     1.7446     1.7937     0.0000     0.0000     0.000
      9   -60.2581   -25.8336      5.000      8.000 156030.000      6.589    41.5367     0.0000     0.6032     0.1990    22.0000     7.0000     8.0000    22.0000    23.0000     3.0000     7.0000    23.0000    -3.0005     0.0010    20.7690    41.5372     2.6511    -0.0000     0.0000     3.8615    14.4503    14.4500     0.0003     1.7513     1.0000     0.0000     0.2571     0.2615     1.7440     1.7939     0.0000     0.0000     0.000
     10   -60.4599   -25.9336      5.000     12.000 155708.000      6.576    41.5367     0.0000     0.6032     0.1990    22.0000     7.0000     8.0000    22.0000    23.0000     3.0000     7.0000    23.0000    -3.0005     0.0010    20.7690    41.5371     2.6591    -0.0001     0.0000     3.8732    14.4503    14.4500     0.0003     1.6997     1.0000     0.0000     0.2571     0.2615     1.7438     1.7935     0.0000     0.0000     0.000
     11   -60.6582   -26.0336      5.000      9.000 155573.000      6.570    41.5367    -0.0000     0.6032     0.1990    22.0000     7.0000     8.0000    22.0000    23.0000     3.0000     7.0000    23.0000    -3.0005     0.0010    20.7690    41.5371     2.6670    -0.0000     0.0000     3.8847    14.4503    14.4500     0.0003     1.7241     1.0000     0.0000     0.2571     0.2615     1.7440     1.7935     0.0000     0.0000     0.000
     12   -60.8573   -26.1336      5.000      8.000 156362.000      6.603    41.5367     0.0001     0.6032     0.1990    22.0000     7.0000     8.0000    22.0000    23.0000     3.0000     7.0000    23.0000    -3.0005     0.0010    20.7690    41.5371     2.6749    -0.0000     0.0000     3.8962    14.4503    14.4500     0.0003     1.7129     1.0000     0.0000     0.2571     0.2615     1.7432     1.7943     0.0000     0.0000     0.000
     13   -61.0564   -26.2336      5.000     11.000 156404.000      6.605    41.5367     0.0000     0.6032     0.1990    22.0000     7.0000     8.0000    22.0000    23.0000     3.0000     7.0000    23.0000    -3.0005     0.0010    20.7690    41.5371     2.6828     0.0000     0.0000     3.9077    14.4503    14.4500     0.0003     1.6891     1.0000     0.0000     0.2571     0.2615     1.7431     1.7938     0.0000     0.0000     0.000
     14   -61.2547   -26.3336      5.000     15.000 155912.000      6.584    41.5367     0.0001     0.6032     0.1990    22.0000     7.0000     8.0000    22.0000    23.0000     3.0000     7.0000    23.0000    -3.0005     0.0010    20.7690    41.5371     2.6907     0.0000     0.0000     3.9192    14.4503    14.4500     0.0003     1.7579     1.0000     0.0000     0.2571     0.2615     1.7432     1.7939     0.0000     0.0000     0.000
     15   -61.4570   -26.4336      5.000     47.000 156054.000      6.590    41.5367     0.0001     0.6032     0.1990    22.0000     7.0000     8.0000    22.0000    23.0000     3.0000     7.0000    23.0000    -3.0005     0.0010    20.7689    41.5371     2.6987    -0.0000     0.0000     3.9309    14.4503    14.4500     0.0003     1.7394     1.0000     0.0000     0.2571     0.2615     1.7425     1.7935     0.0000     0.0000     0.000
     16   -61.6594   -26.5336      5.000    271.000 156273.000      6.599    41.5367    -0.0000     0.6032     0.1990    22.0000     7.0000     8.0000    22.0000    23.0000     3.0000     7.0000    23.0000    -3.0005     0.0010    20.7690    41.5371     2.7067    -0.0000     0.0000     3.9426    14.4503    14.4500     0.0003     1.7142     1.0000     0.0000     0.2571     0.2615     1.7437     1.7932     0.0000     0.0000     0.000
     17   -61.8577   -26.6336      5.000    799.000 156279.000      6.600    41.5367     0.0001     0.6032     0.1990    22.0000     7.0000     8.0000    22.0000    23.0000     3.0000     7.0000    23.0000    -3.0005     0.0010    20.7690    41.5371     2.7146    -0.0000     0.0000     3.9540    14.4503    14.4500     0.0003     1.7689     1.0000     0.0000     0.2571     0.2616     1.7417     1.7927     0.0000     0.0000     0.000
     18   -62.0623   -26.7336      5.000   1765.000 155325.000      6.559    41.5367     0.0000     0.6032     0.1990    22.0000     7.0000     8.0000    22.0000    23.0000     3.0000     7.0000    23.0000    -3.0005     0.0010    20.7690    41.5371     2.7226    -0.0001     0.0000     3.9658    14.4503    14.4500     0.0003     1.7407     1.0000     0.0000     0.2571     0.2616     1.7427     1.7923     0.0000     0.0000     0.000
     19   -62.2633   -26.8336      5.000   2850.000 155800.000      6.580    41.5367     0.0001     0.6032     0.1990    22.0000     7.0000     8.0000    22.0000    23.0000     3.0000     7.0000    23.0000    -3.0005     0.0010    20.7689    41.5371     2.7306    -0.0001     0.0000     3.9773    14.4503    14.4500     0.0003     1.7000     1.0000     0.0000     0.2572     0.2616     1.7420     1.7920     0.0000     0.0000     0.000
     20   -62.4581   -26.9336      5.000   3497.000 155600.000      6.571    41.5367     0.0000     0.6032     0.1990    22.0000     7.0000     8.0000    22.0000    23.0000     3.0000     7.0000    23.0000    -3.0005     0.0010    20.7689    41.5371     2.7383    -0.0000     0.0000     3.9885    14.4503    14.4500     0.0003     1.7056     1.0000     0.0000     0.2572     0.2615     1.7406     1.7914     0.0000     0.0000     0.000
     21   -62.6569   -27.0336      5.000   3409.000 156035.000      6.589    41.5367    -0.0000     0.6032     0.1990    22.0000     7.0000     8.0000    22.0000    23.0000     3.0000     7.0000    23.0000    -3.0005     0.0010    20.7689    41.5372     2.7461     0.0000     0.0000     3.9999    14.4503    14.4500     0.0003     1.7282     1.0000     0.0000     0.2571     0.2616     1.7403     1.7908     0.0000     0.0000     0.000
     22   -62.8540   -27.1336      5.000   2857.000 156645.000      6.615    41.5367    -0.0000     0.6032     0.1990    22.0000     7.0000     8.0000    22.0000    23.0000     3.0000     7.0000    23.0000    -3.0005     0.0010    20.7689    41.5371     2.7538     0.0001     0.0000     4.0112    14.4503    14.4500     0.0003     1.6972     1.0000     0.0000     0.2572     0.2616     1.7375     1.7904     0.0000     0.0000     0.000
     23   -63.0561   -27.2336      5.000   2102.000 156674.000      6.616    41.5367     0.0000     0.6032     0.1990    22.0000     7.0000     8.0000    22.0000    23.0000     3.0000     7.0000    23.0000    -3.0005     0.0010    20.7689    41.5371     2.7618     0.0000     0.0000     4.0228    14.4503    14.4500     0.0003     1.7426     1.0000     0.0000     0.2571     0.2616     1.7392     1.7902     0.0000     0.0000     0.000
     24   -63.2552   -27.3336      5.000   1148.000 156258.000      6.599    41.5367     0.0001     0.6032     0.1990    22.0000     7.0000     8.0000    22.0000    23.0000     3.0000     7.0000    23.0000    -3.0005     0.0010    20.7689    41.5371     2.7696     0.0000     0.0000     4.0342    14.4503    14.4500     0.0003     1.7055     1.0000     0.0000     0.2572     0.2616     1.7397     1.7895     0.0000     0.0000     0.000
     25   -63.4570   -27.4336      5.000    509.000 155371.000      6.561    41.5367     0.0001     0.6032     0.1990    22.0000     7.0000     8.0000    22.0000    23.0000     3.0000     7.0000    23.0000    -3.0005     0.0010    20.7689    41.5371     2.7775     0.0000     0.0000     4.0457    14.4503    14.4500     0.0003     1.7048     1.0000     0.0000     0.2572     0.2616     1.7392     1.7887     0.0000     0.0000     0.000
     26   -63.6603   -27.5336      5.000    126.000 156149.000      6.594    41.5367     0.0000     0.6032     0.1990    22.0000     7.0000     8.0000    22.0000    23.0000     3.0000     7.0000    23.0000    -3.0005     0.0010    20.7689    41.5371     2.7855    -0.0001     0.0000     4.0573    14.4503    14.4500     0.0003     1.7067     1.0000     0.0000     0.2572     0.2616     1.7383     1.7873     0.0000     0.0000     0.000
     27   -63.8600   -27.6336      5.000     33.000 156165.000      6.595    41.5367     0.0001     0.6032     0.1990    22.0000     7.0000     8.0000    22.0000    23.0000     3.0000     7.0000    23.0000    -3.0005     0.0010    20.7689    41.5371     2.7933    -0.0001     0.0000     4.0687    14.4503    14.4500     0.0003     1.7075     1.0000     0.0000     0.2572     0.2616     1.7367     1.7866     0.0000     0.0000     0.000
     28   -64.0584   -27.7336      5.000      7.000 156043.000      6.590    41.5367     0.0000     0.6032     0.1990    22.0000     7.0000     8.0000    22.0000    23.0000     3.0000     7.0000    23.0000    -3.0005     0.0010    20.7689    41.5371     2.8011    -0.0000     0.0000     4.0800    14.4503    14.4500     0.0003     1.7034     1.0000     0.0000     0.2572     0.2616     1.7338     1.7859     0.0000     0.0000     0.000
     29   -64.2583   -27.8336      5.000     13.000 155975.000      6.587    41.5367     0.0000     0.6032     0.1990    22.0000     7.0000     8.0000    22.0000    23.0000     3.0000     7.0000    23.0000    -3.0005     0.0010    20.7690    41.5371     2.8089    -0.0000     0.0000     4.0914    14.4503    14.4500     0.0003     1.7068     1.0000     0.0000     0.2572     0.2616     1.7345     1.7856     0.0000     0.0000     0.000
     30   -64.4556   -27.9336      5.000      7.000 156809.000      6.622    41.5367     0.0000     0.6032     0.1990    22.0000     7.0000     8.0000    22.0000    23.0000     3.0000     7.0000    23.0000    -3.0005     0.0010    20.7689    41.5371     2.8166     0.0000     0.0000     4.1026    14.4503    14.4500     0.0003     1.7055     1.0000     0.0000     0.2572     0.2616     1.7319     1.7846     0.0000     0.0000     0.000
     31   -64.6570   -28.0336      5.000      6.000 155255.000      6.556    41.5367     0.0000     0.6032     0.1990    22.0000     7.0000     8.0000    22.0000    23.0000     3.0000     7.0000    23.0000    -3.0005     0.0010    20.7689    41.5371     2.8244     0.0000     0.0000     4.1140    14.4503    14.4500     0.0003     1.6869     1.0000     0.0000     0.2571     0.2616     1.7327     1.7837     0.0000     0.0000     0.000
     32   -64.8567   -28.1336      5.000      8.000 155567.000      6.570    41.5367     0.0000     0.6032     0.1990    22.0000     7.0000     8.0000    22.0000    23.0000     3.0000     7.0000    23.0000    -3.0005     0.0010    20.7690    41.5371     2.8322     0.0000     0.0000     4.1253    14.4503    14.4500     0.0003     1.7086     1.0000     0.0000     0.2572     0.2616     1.7336     1.7829     0.0000     0.0000     0.000
     33   -65.0560   -28.2336      5.000     13.000 157259.000      6.641    41.5367    -0.0000     0.6032     0.1990    22.0000     7.0000     8.0000    22.0000    23.0000     3.0000     7.0000    23.0000    -3.0005     0.0010    20.7689    41.5371     2.8399     0.0000     0.0000     4.1366    14.4503    14.4500     0.0003     1.7388     1.0000     0.0000     0.2572     0.2616     1.7315     1.7825     0.0000     0.0000     0.000
     34   -65.2580   -28.3336      5.000     17.000 156369.000      6.604    41.5367    -0.0001     0.6032     0.1990    22.0000     7.0000     8.0000    22.0000    23.0000     3.0000     7.0000    23.0000    -3.0005     0.0010    20.7689    41.5371     2.8478    -0.0000     0.0000     4.1480    14.4503    14.4500     0.0003     1.7614     1.0000     0.0000     0.2572     0.2616     1.7310     1.7815     0.0000     0.0000     0.000
     35   -65.4601   -28.4336      5.000      9.000 156663.000      6.616    41.5367    -0.0000     0.6032     0.1990    22.0000     7.0000     8.0000    22.0000    23.0000     3.0000     7.0000    23.0000    -3.0005     0.0010    20.7689    41.5371     2.8556    -0.0001     0.0000     4.1595    14.4503    14.4500     0.0003     1.6984     1.0000     0.0000     0.2572     0.2616     1.7296     1.7811     0.0000     0.0000     0.000
     36   -65.6571   -28.5336      5.000     13.000 156487.000      6.609    41.5367    -0.0000     0.6032     0.1990    22.0000     7.0000     8.0000    22.0000    23.0000     3.0000     7.0000    23.0000    -3.0005     0.0010    20.7690    41.5371     2.8633     0.0000     0.0000     4.1706    14.4503    14.4500     0.0003     1.7109     1.0000     0.0000     0.2572     0.2616     1.7282     1.7800     0.0000     0.0000     0.000
     37   -65.8559   -28.6336      5.000     11.000 157151.000      6.637    41.5367    -0.0000     0.6032     0.1990    22.0000     7.0000     8.0000    22.0000    23.0000     3.0000     7.0000    23.0000    -3.0005     0.0010    20.7689    41.5371     2.8709     0.0000     0.0000     4.1818    14.4503    14.4500     0.0003     1.7002     1.0000     0.0000     0.2572     0.2616     1.7277     1.7797     0.0000     0.0000     0.000
     38   -66.0552   -28.7336      5.000     10.000 155398.000      6.563    41.5367    -0.0000     0.6032     0.1990    22.0000     7.0000     8.0000    22.0000    23.0000     3.0000     7.0000    23.0000    -3.0005     0.0010    20.7689    41.5371     2.8787     0.0000     0.0000     4.1930    14.4503    14.4500     0.0003     1.7050     1.0000     0.0000     0.2572     0.2616     1.7292     1.7788     0.0000     0.0000     0.000
     39   -66.2546   -28.8336      5.000      6.000 156235.000      6.598    41.5367    -0.0000     0.6032     0.1990    22.0000     7.0000     8.0000    22.0000    23.0000     3.0000     7.0000    23.0000    -3.0005     0.0010    20.7689    41.5371     2.8864     0.0000     0.0000     4.2042    14.4503    14.4500     0.0003     1.7076     1.0000     0.0000     0.2572     0.2616     1.7289     1.7784     0.0000     0.0000     0.000
     40   -66.4556   -28.9336      5.000      6.000 155485.000      6.566    41.5367     0.0001     0.6032     0.1990    22.0000     7.0000     8.0000    22.0000    23.0000     3.0000     7.0000    23.0000    -3.0005     0.0010    20.7690    41.5371     2.8941     0.0000     0.0000     4.2155    14.4503    14.4500     0.0003     1.6810     1.0000     0.0000     0.2572     0.2616     1.7275     1.7779     0.0000     0.0000     0.000
     41   -66.6562   -29.0336      5.000     13.000 155617.000      6.572    41.5367    -0.0000     0.6032     0.1990    22.0000     7.0000     8.0000    22.0000    23.0000     3.0000     7.0000    23.0000    -3.0005     0.0010    20.7689    41.5371     2.9018     0.0000     0.0000     4.2268    14.4503    14.4500     0.0003     1.6957     1.0000     0.0000     0.2571     0.2615     1.7258     1.7771     0.0000     0.0000     0.000
# Sum of Counts = 19695
# Center of Mass = -62.597365+/-0.630813
# Full Width Half-Maximum = 1.063273+/-0.263509
# 9:07:44 PM  8/12/2024   scan completed.
