Repository: neutrons/TAVI

# TAVI, Triple-Axis data VIsualization toolkit
TAVI can be installed locally as a standard conda package and has been deployed on ORNL's analysis cluster.

File: test_data/exp1091/Datafiles/HB1A_exp1091_scan0472.dat
# scan = 472
# date = 5/31/2026
# time = 8:25:52 PM
# proposal = 38450
# experiment = Investigate the magnetic order of KV2Se2O
# experiment_number = 1091
# command = scan h 0.85 1.15 0.005 k 0 l 0.5 
# builtin_command = scan h 0.85 1.15 0.005 k 0 l 0.5
# users = Tong Chen, Wei Tian, Yi Luo, Zehao Wang
# local_contact = Wei Tian
# scan_title =  (0.999963 -0.000013 0.499974) along H, T = 399.676 K
# monochromator = PG002
# analyzer = Pg002
# sense = +-+
# collimation = 40-40-40-80
# samplename = KV2Se2O
# sampletype = crystal
# samplemosaic = 30.000000
# latticeconstants = 3.967715,3.961883,7.321512,90.003970,90.006616,89.888382
# ubmatrix = -0.244866,-0.047196,0.019494,-0.034654,-0.010332,-0.135172,0.048594,-0.247739,0.001914
# mode = 0
# plane_normal = 0.000000,0.000000,0.000000
# ubconf = UBmatrix_5K_2.dat
# preset_type = normal 
# preset_channel = mcu
# preset_value = 10.000000
# def_x = h
# def_y = detector
# col_headers = 
#   Pt.          h          k          l       time   detector    monitor        mcu         m2        chi        phi      omega     2theta        sgl        sgu   slitb_bt   slitb_lf   slitb_rt   slitb_tp   slita_bt   slita_lf   slita_rt   slita_tp         a1         a2          e         ei    coldtip     sample       temp
      1     0.8500     0.0000     0.5000      9.555     22.000 174507.000     10.000    41.5367   -10.8320   -26.0660   -15.5204   -31.0418     0.0409     0.0130    28.0000     6.0000     6.0000    22.0000    30.0000     7.0000     6.0000    26.0000    20.7714    41.5279     0.0000    14.4503   399.6360   184.4280   400.000
      2     0.8550     0.0001     0.5000      9.575     17.000 174507.000     10.000    41.5367   -10.8320   -25.9660   -15.6046   -31.2109     0.0409     0.0130    28.0000     6.0000     6.0000    22.0000    30.0000     7.0000     6.0000    26.0000    20.7714    41.5279     0.0000    14.4503   399.6210   184.3600   400.000
      3     0.8601     0.0002     0.5000      9.572     17.000 174507.000     10.000    41.5367   -10.8320   -25.8680   -15.6903   -31.3860     0.0409     0.0130    28.0000     6.0000     6.0000    22.0000    30.0000     7.0000     6.0000    26.0000    20.7713    41.5279     0.0000    14.4503   399.5780   184.2710   400.000
      4     0.8648     0.0002     0.5000      9.537     26.000 174507.000     10.000    41.5367   -10.8320   -25.7710   -15.7756   -31.5454     0.0409     0.0130    28.0000     6.0000     6.0000    22.0000    30.0000     7.0000     6.0000    26.0000    20.7713    41.5279     0.0000    14.4503   399.3810   184.1550   400.000
      5     0.8700     0.0003     0.5000      9.535     24.000 174507.000     10.000    41.5367   -10.8320   -25.6755   -15.8611   -31.7204     0.0409     0.0130    28.0000     6.0000     6.0000    22.0000    30.0000     7.0000     6.0000    26.0000    20.7713    41.5279     0.0000    14.4503   399.2070   184.0200   400.000
      6     0.8750     0.0004     0.5000      9.546     16.000 174507.000     10.000    41.5367   -10.8320   -25.5815   -15.9466   -31.8913     0.0409     0.0130    28.0000     6.0000     6.0000    22.0000    30.0000     7.0000     6.0000    26.0000    20.7713    41.5279     0.0000    14.4503   399.1790   183.8700   400.000
      7     0.8801     0.0004     0.5000      9.527     19.000 174507.000     10.000    41.5367   -10.8320   -25.4880   -16.0317   -32.0677     0.0409     0.0130    28.0000     6.0000     6.0000    22.0000    30.0000     7.0000     6.0000    26.0000    20.7713    41.5279     0.0000    14.4503   399.2550   183.7170   400.000
      8     0.8849    -0.0000     0.5000      9.528     16.000 174507.000     10.000    41.5367   -10.8628   -25.3945   -16.1175   -32.2296     0.0409     0.0130    28.0000     6.0000     6.0000    22.0000    30.0000     7.0000     6.0000    26.0000    20.7713    41.5279     0.0000    14.4503   399.3740   183.5510   400.000
      9     0.8900     0.0001     0.5000      9.551     16.000 174507.000     10.000    41.5367   -10.8628   -25.3040   -16.2025   -32.4041     0.0409     0.0130    28.0000     6.0000     6.0000    22.0000    30.0000     7.0000     6.0000    26.0000    20.7713    41.5279     0.0000    14.4503   399.5300   183.3880   400.000
     10     0.8950     0.0001     0.5000      9.549     26.000 174507.000     10.000    41.5367   -10.8628   -25.2120   -16.2882   -32.5772     0.0409     0.0130    28.0000     6.0000     6.0000    22.0000    30.0000     7.0000     6.0000    26.0000    20.7712    41.5279     0.0000    14.4503   399.6710   183.2160   400.000
     11     0.9002     0.0002     0.5000      9.544     12.000 174507.000     10.000    41.5367   -10.8628   -25.1230   -16.3736   -32.7534     0.0409     0.0130    28.0000     6.0000     6.0000    22.0000    30.0000     7.0000     6.0000    26.0000    20.7712    41.5279     0.0000    14.4503   399.7960   183.0570   400.000
     12     0.9049     0.0003     0.5000      9.566     19.000 174507.000     10.000    41.5367   -10.8628   -25.0335   -16.4600   -32.9154     0.0409     0.0130    28.0000     6.0000     6.0000    22.0000    30.0000     7.0000     6.0000    26.0000    20.7712    41.5279     0.0000    14.4503   399.8880   182.8950   400.000
     13     0.9100     0.0003     0.5000      9.596     21.000 174507.000     10.000    41.5367   -10.8628   -24.9460   -16.5451   -33.0905     0.0409     0.0130    28.0000     6.0000     6.0000    22.0000    30.0000     7.0000     6.0000    26.0000    20.7712    41.5279     0.0000    14.4503   399.9650   182.7420   400.000
     14     0.9149     0.0004     0.5000      9.533     18.000 174507.000     10.000    41.5367   -10.8628   -24.8585   -16.6312   -33.2602     0.0409     0.0130    28.0000     6.0000     6.0000    22.0000    30.0000     7.0000     6.0000    26.0000    20.7712    41.5279     0.0000    14.4503   400.0190   182.5950   400.000
     15     0.9199     0.0004     0.5000      9.541     15.000 174507.000     10.000    41.5367   -10.8628   -24.7720   -16.7175   -33.4324     0.0409     0.0130    28.0000     6.0000     6.0000    22.0000    30.0000     7.0000     6.0000    26.0000    20.7712    41.5279     0.0000    14.4503   400.0530   182.4500   400.000
     16     0.9251     0.0005     0.5000      9.608     22.000 174507.000     10.000    41.5367   -10.8628   -24.6870   -16.8033   -33.6092     0.0409     0.0130    28.0000     6.0000     6.0000    22.0000    30.0000     7.0000     6.0000    26.0000    20.7712    41.5279     0.0000    14.4503   400.0840   182.3220   400.000
     17     0.9299    -0.0000     0.5000      9.535     19.000 174507.000     10.000    41.5367   -10.8960   -24.6030   -16.8903   -33.7772     0.0409     0.0130    28.0000     6.0000     6.0000    22.0000    30.0000     7.0000     6.0000    26.0000    20.7712    41.5279     0.0000    14.4503   400.0970   182.2000   400.000
     18     0.9350     0.0001     0.5000      9.583     20.000 174507.000     10.000    41.5367   -10.8960   -24.5185   -16.9764   -33.9530     0.0409     0.0130    28.0000     6.0000     6.0000    22.0000    30.0000     7.0000     6.0000    26.0000    20.7712    41.5279     0.0000    14.4503   400.1000   182.0820   400.000
     19     0.9400     0.0001     0.4999      9.571     24.000 174507.000     10.000    41.5367   -10.8960   -24.4350   -17.0622   -34.1254     0.0409     0.0130    28.0000     6.0000     6.0000    22.0000    30.0000     7.0000     6.0000    26.0000    20.7712    41.5279     0.0000    14.4503   400.0880   181.9650   400.000
     20     0.9451     0.0002     0.5000      9.589     23.000 174507.000     10.000    41.5367   -10.8960   -24.3530   -17.1489   -34.2997     0.0409     0.0130    28.0000     6.0000     6.0000    22.0000    30.0000     7.0000     6.0000    26.0000    20.7712    41.5279     0.0000    14.4503   400.0820   181.8620   400.000
     21     0.9501     0.0002     0.5000      9.506     40.000 174507.000     10.000    41.5367   -10.8960   -24.2720   -17.2354   -34.4740     0.0409     0.0130    28.0000     6.0000     6.0000    22.0000    30.0000     7.0000     6.0000    26.0000    20.7712    41.5279     0.0000    14.4503   400.0720   181.7630   400.000
     22     0.9549     0.0003     0.5000      9.538     60.000 174507.000     10.000    41.5367   -10.8960   -24.1910   -17.3218   -34.6411     0.0409     0.0130    28.0000     6.0000     6.0000    22.0000    30.0000     7.0000     6.0000    26.0000    20.7712    41.5279     0.0000    14.4503   400.0630   181.6720   400.000
     23     0.9600     0.0003     0.5000      9.517     70.000 174507.000     10.000    41.5367   -10.8960   -24.1115   -17.4080   -34.8162     0.0409     0.0130    28.0000     6.0000     6.0000    22.0000    30.0000     7.0000     6.0000    26.0000    20.7711    41.5279     0.0000    14.4503   400.0510   181.5800   400.000
     24     0.9649     0.0004     0.5000      9.590     61.000 174507.000     10.000    41.5367   -10.8960   -24.0325   -17.4948   -34.9872     0.0409     0.0130    28.0000     6.0000     6.0000    22.0000    30.0000     7.0000     6.0000    26.0000    20.7711    41.5279     0.0000    14.4503   400.0420   181.4910   400.000
     25     0.9700     0.0004     0.5000      9.485     52.000 174507.000     10.000    41.5367   -10.8960   -23.9540   -17.5816   -35.1631     0.0409     0.0130    28.0000     6.0000     6.0000    22.0000    30.0000     7.0000     6.0000    26.0000    20.7711    41.5279     0.0000    14.4503   400.0330   181.4110   400.000
     26     0.9750     0.0005     0.5000      9.545     35.000 174507.000     10.000    41.5367   -10.8960   -23.8770   -17.6685   -35.3372     0.0409     0.0130    28.0000     6.0000     6.0000    22.0000    30.0000     7.0000     6.0000    26.0000    20.7711    41.5279     0.0000    14.4503   400.0300   181.3370   400.000
     27     0.9800     0.0000     0.5000      9.524     63.000 174507.000     10.000    41.5367   -10.9273   -23.8005   -17.7556   -35.5118     0.0409     0.0130    28.0000     6.0000     6.0000    22.0000    30.0000     7.0000     6.0000    26.0000    20.7711    41.5279     0.0000    14.4503   400.0210   181.2690   400.000
     28     0.9851     0.0000     0.5000      9.537     91.000 174507.000     10.000    41.5367   -10.9275   -23.7245   -17.8424   -35.6892     0.0409     0.0130    28.0000     6.0000     6.0000    22.0000    30.0000     7.0000     6.0000    26.0000    20.7711    41.5278     0.0000    14.4503   400.0180   181.2040   400.000
     29     0.9901     0.0001     0.5000      9.561    156.000 174507.000     10.000    41.5367   -10.9275   -23.6490   -17.9305   -35.8637     0.0409     0.0130    28.0000     6.0000     6.0000    22.0000    30.0000     7.0000     6.0000    26.0000    20.7711    41.5279     0.0000    14.4503   400.0080   181.1330   400.000
     30     0.9951     0.0002     0.4999      9.568    176.000 174507.000     10.000    41.5367   -10.9275   -23.5735   -18.0169   -36.0375     0.0409     0.0130    28.0000     6.0000     6.0000    22.0000    30.0000     7.0000     6.0000    26.0000    20.7711    41.5279     0.0000    14.4503   400.0090   181.0770   400.000
     31     1.0001     0.0002     0.4999      9.563    156.000 174507.000     10.000    41.5367   -10.9275   -23.5000   -18.1038   -36.2108     0.0409     0.0130    28.0000     6.0000     6.0000    22.0000    30.0000     7.0000     6.0000    26.0000    20.7711    41.5279     0.0000    14.4503   400.0060   181.0220   400.000
     32     1.0050     0.0002     0.5000      9.501    100.000 174507.000     10.000    41.5367   -10.9275   -23.4270   -18.1918   -36.3837     0.0409     0.0130    28.0000     6.0000     6.0000    22.0000    30.0000     7.0000     6.0000    26.0000    20.7711    41.5279     0.0000    14.4503   400.0080   180.9720   400.000
     33     1.0099     0.0003     0.5000      9.594     55.000 174507.000     10.000    41.5367   -10.9275   -23.3540   -18.2790   -36.5555     0.0409     0.0130    28.0000     6.0000     6.0000    22.0000    30.0000     7.0000     6.0000    26.0000    20.7711    41.5279     0.0000    14.4503   400.0050   180.9210   400.000
     34     1.0150     0.0003     0.5000      9.558     32.000 174507.000     10.000    41.5367   -10.9275   -23.2825   -18.3660   -36.7321     0.0409     0.0130    28.0000     6.0000     6.0000    22.0000    30.0000     7.0000     6.0000    26.0000    20.7711    41.5279     0.0000    14.4503   400.0050   180.8750   400.000
     35     1.0199     0.0004     0.5000      9.523     23.000 174507.000     10.000    41.5367   -10.9275   -23.2110   -18.4531   -36.9053     0.0409     0.0130    28.0000     6.0000     6.0000    22.0000    30.0000     7.0000     6.0000    26.0000    20.7711    41.5278     0.0000    14.4503   400.0020   180.8300   400.000
     36     1.0249     0.0004     0.5000      9.527      8.000 174507.000     10.000    41.5367   -10.9275   -23.1410   -18.5412   -37.0807     0.0409     0.0130    28.0000     6.0000     6.0000    22.0000    30.0000     7.0000     6.0000    26.0000    20.7711    41.5279     0.0000    14.4503   400.0040   180.7910   400.000
     37     1.0300     0.0005     0.5000      9.575     16.000 174507.000     10.000    41.5367   -10.9275   -23.0705   -18.6284   -37.2593     0.0409     0.0130    28.0000     6.0000     6.0000    22.0000    30.0000     7.0000     6.0000    26.0000    20.7711    41.5278     0.0000    14.4503   400.0010   180.7510   400.000
     38     1.0351     0.0005     0.5000      9.529     22.000 174507.000     10.000    41.5367   -10.9275   -23.0020   -18.7165   -37.4361     0.0409     0.0130    28.0000     6.0000     6.0000    22.0000    30.0000     7.0000     6.0000    26.0000    20.7711    41.5278     0.0000    14.4503   400.0040   180.7170   400.000
     39     1.0401     0.0000     0.4999      9.581     13.000 174507.000     10.000    41.5367   -10.9590   -22.9325   -18.8042   -37.6110     0.0409     0.0130    28.0000     6.0000     6.0000    22.0000    30.0000     7.0000     6.0000    26.0000    20.7711    41.5278     0.0000    14.4503   400.0020   180.6830   400.000
     40     1.0450     0.0000     0.5000      9.598     15.000 174507.000     10.000    41.5367   -10.9590   -22.8645   -18.8924   -37.7860     0.0409     0.0130    28.0000     6.0000     6.0000    22.0000    30.0000     7.0000     6.0000    26.0000    20.7711    41.5278     0.0000    14.4503   400.0000   180.6490   400.000
     41     1.0500     0.0001     0.5000      9.555     11.000 174507.000     10.000    41.5367   -10.9590   -22.7970   -18.9810   -37.9617     0.0409     0.0130    28.0000     6.0000     6.0000    22.0000    30.0000     7.0000     6.0000    26.0000    20.7711    41.5278     0.0000    14.4503   400.0000   180.6190   400.000
     42     1.0550     0.0001     0.5000      9.490     17.000 174507.000     10.000    41.5367   -10.9590   -22.7300   -19.0680   -38.1357     0.0409     0.0130    28.0000     6.0000     6.0000    22.0000    30.0000     7.0000     6.0000    26.0000    20.7711    41.5278     0.0000    14.4503   399.9950   180.5850   400.000
     43     1.0600     0.0002     0.5000      9.561     19.000 174507.000     10.000    41.5367   -10.9590   -22.6645   -19.1568   -38.3121     0.0409     0.0130    28.0000     6.0000     6.0000    22.0000    30.0000     7.0000     6.0000    26.0000    20.7711    41.5278     0.0000    14.4503   399.9960   180.5580   400.000
     44     1.0650     0.0002     0.5000      9.559     13.000 174507.000     10.000    41.5367   -10.9590   -22.5980   -19.2445   -38.4895     0.0409     0.0130    28.0000     6.0000     6.0000    22.0000    30.0000     7.0000     6.0000    26.0000    20.7711    41.5278     0.0000    14.4503   399.9960   180.5300   400.000
     45     1.0700     0.0003     0.5000      9.561     13.000 174507.000     10.000    41.5367   -10.9590   -22.5325   -19.3326   -38.6647     0.0409     0.0130    28.0000     6.0000     6.0000    22.0000    30.0000     7.0000     6.0000    26.0000    20.7711    41.5278     0.0000    14.4503   399.9960   180.5060   400.000
     46     1.0750     0.0003     0.5000      9.559     18.000 174507.000     10.000    41.5367   -10.9590   -22.4685   -19.4212   -38.8423     0.0409     0.0130    28.0000     6.0000     6.0000    22.0000    30.0000     7.0000     6.0000    26.0000    20.7710    41.5278     0.0000    14.4503   399.9940   180.4790   400.000
     47     1.0800     0.0004     0.5000      9.538     20.000 174507.000     10.000    41.5367   -10.9590   -22.4050   -19.5088   -39.0201     0.0409     0.0130    28.0000     6.0000     6.0000    22.0000    30.0000     7.0000     6.0000    26.0000    20.7711    41.5278     0.0000    14.4503   399.9980   180.4600   400.000
     48     1.0851     0.0004     0.5000      9.512     21.000 174507.000     10.000    41.5367   -10.9590   -22.3410   -19.5975   -39.1991     0.0409     0.0130    28.0000     6.0000     6.0000    22.0000    30.0000     7.0000     6.0000    26.0000    20.7711    41.5278     0.0000    14.4503   399.9950   180.4370   400.000
     49     1.0901     0.0004     0.5000      9.574     17.000 174507.000     10.000    41.5367   -10.9590   -22.2780   -19.6859   -39.3745     0.0409     0.0130    28.0000     6.0000     6.0000    22.0000    30.0000     7.0000     6.0000    26.0000    20.7710    41.5278     0.0000    14.4503   399.9970   180.4170   400.000
     50     1.0950     0.0005     0.5000      9.535      8.000 174507.000     10.000    41.5367   -10.9590   -22.2150   -19.7750   -39.5504     0.0409     0.0130    28.0000     6.0000     6.0000    22.0000    30.0000     7.0000     6.0000    26.0000    20.7710    41.5278     0.0000    14.4503   399.9920   180.3920   400.000
     51     1.0999     0.0005     0.5000      9.561     10.000 174507.000     10.000    41.5367   -10.9590   -22.1535   -19.8634   -39.7246     0.0409     0.0130    28.0000     6.0000     6.0000    22.0000    30.0000     7.0000     6.0000    26.0000    20.7710    41.5278     0.0000    14.4503   399.9940   180.3740   400.000
     52     1.1049     0.0006     0.5000      9.535     17.000 174507.000     10.000    41.5367   -10.9590   -22.0920   -19.9526   -39.9008     0.0409     0.0130    28.0000     6.0000     6.0000    22.0000    30.0000     7.0000     6.0000    26.0000    20.7710    41.5278     0.0000    14.4503   399.9920   180.3550   400.000
     53     1.1100     0.0000     0.5000      9.551     14.000 174507.000     10.000    41.5367   -10.9893   -22.0315   -20.0416   -40.0832     0.0409     0.0130    28.0000     6.0000     6.0000    22.0000    30.0000     7.0000     6.0000    26.0000    20.7710    41.5278     0.0000    14.4503   399.9930   180.3380   400.000
     54     1.1150     0.0000     0.5000      9.568     12.000 174507.000     10.000    41.5367   -10.9893   -21.9710   -20.1307   -40.2596     0.0409     0.0130    28.0000     6.0000     6.0000    22.0000    30.0000     7.0000     6.0000    26.0000    20.7710    41.5278     0.0000    14.4503   399.9920   180.3220   400.000
     55     1.1199     0.0001     0.4999      9.534     15.000 174507.000     10.000    41.5367   -10.9893   -21.9110   -20.2187   -40.4348     0.0409     0.0130    28.0000     6.0000     6.0000    22.0000    30.0000     7.0000     6.0000    26.0000    20.7710    41.5278     0.0000    14.4503   399.9940   180.3090   400.000
     56     1.1251     0.0001     0.4999      9.530     17.000 174507.000     10.000    41.5367   -10.9893   -21.8520   -20.3079   -40.6183     0.0409     0.0130    28.0000     6.0000     6.0000    22.0000    30.0000     7.0000     6.0000    26.0000    20.7710    41.5278     0.0000    14.4503   399.9950   180.2950   400.000
     57     1.1300     0.0002     0.4999      9.546     14.000 174507.000     10.000    41.5367   -10.9893   -21.7930   -20.3971   -40.7954     0.0409     0.0130    28.0000     6.0000     6.0000    22.0000    30.0000     7.0000     6.0000    26.0000    20.7710    41.5278     0.0000    14.4503   399.9990   180.2850   400.000
     58     1.1351     0.0002     0.4999      9.569      8.000 174507.000     10.000    41.5367   -10.9893   -21.7350   -20.4861   -40.9751     0.0409     0.0130    28.0000     6.0000     6.0000    22.0000    30.0000     7.0000     6.0000    26.0000    20.7710    41.5278     0.0000    14.4503   399.9970   180.2730   400.000
     59     1.1401     0.0002     0.4999      9.531     13.000 174507.000     10.000    41.5367   -10.9893   -21.6775   -20.5754   -41.1530     0.0409     0.0130    28.0000     6.0000     6.0000    22.0000    30.0000     7.0000     6.0000    26.0000    20.7710    41.5278     0.0000    14.4503   399.9970   180.2620   400.000
     60     1.1449     0.0003     0.5000      9.556     10.000 174507.000     10.000    41.5367   -10.9893   -21.6205   -20.6644   -41.3270     0.0409     0.0130    28.0000     6.0000     6.0000    22.0000    30.0000     7.0000     6.0000    26.0000    20.7710    41.5278     0.0000    14.4503   399.9970   180.2520   400.000
     61     1.1499     0.0003     0.5000      9.551     12.000 174507.000     10.000    41.5367   -10.9893   -21.5635   -20.7543   -41.5064     0.0409     0.0130    28.0000     6.0000     6.0000    22.0000    30.0000     7.0000     6.0000    26.0000    20.7710    41.5278     0.0000    14.4503   399.9960   180.2420   400.000
# Sum of Counts = 1935
# Center of Mass = 0.987882+/-0.031793
# Full Width Half-Maximum = 0.127615+/-0.007050
# 8:41:22 PM  5/31/2026   scan completed.

File: test_data/exp1091/Datafiles/HB1A_exp1091_scan0473.dat
# scan = 473
# date = 5/31/2026
# time = 8:41:42 PM
# proposal = 38450
# experiment = Investigate the magnetic order of KV2Se2O
# experiment_number = 1091
# command = scan h 1 k 0 l 0.2 0.8 0.02
# builtin_command = scan h 1 k 0 l 0.2 0.8 0.02
# users = Tong Chen, Wei Tian, Yi Luo, Zehao Wang
# local_contact = Wei Tian
# scan_title =  (1.000042 0.000019 0.499983) along L, T = 399.998 K
# monochromator = PG002
# analyzer = Pg002
# sense = +-+
# collimation = 40-40-40-80
# samplename = KV2Se2O
# sampletype = crystal
# samplemosaic = 30.000000
# latticeconstants = 3.967715,3.961883,7.321512,90.003970,90.006616,89.888382
# ubmatrix = -0.244866,-0.047196,0.019494,-0.034654,-0.010332,-0.135172,0.048594,-0.247739,0.001914
# mode = 0
# plane_normal = 0.000000,0.000000,0.000000
# ubconf = UBmatrix_5K_2.dat
# preset_type = normal 
# preset_channel = mcu
# preset_value = 10.000000
# def_x = l
# def_y = detector
# col_headers = 
#   Pt.          h          k          l       time   detector    monitor        mcu         m2        chi        phi      omega     2theta        sgl        sgu   slitb_bt   slitb_lf   slitb_rt   slitb_tp   slita_bt   slita_lf   slita_rt   slita_tp         a1         a2          e         ei    coldtip     sample       temp
      1     0.9998    -0.0000     0.2000      9.566     80.000 174507.000     10.000    41.5367   -11.1393   -14.3585   -17.5586   -35.1111     0.0409     0.0130    28.0000     6.0000     6.0000    22.0000    30.0000     7.0000     6.0000    26.0000    20.7712    41.5279     0.0000    14.4503   399.9950   180.2250   400.000
      2     1.0002     0.0000     0.2199      9.500     77.000 174507.000     10.000    41.5367   -11.1333   -14.9845   -17.5805   -35.1682     0.0409     0.0130    28.0000     6.0000     6.0000    22.0000    30.0000     7.0000     6.0000    26.0000    20.7712    41.5279     0.0000    14.4503   399.9940   180.2140   400.000
      3     0.9999     0.0000     0.2400      9.562     77.000 174507.000     10.000    41.5367   -11.1267   -15.6075   -17.6046   -35.2069     0.0409     0.0130    28.0000     6.0000     6.0000    22.0000    30.0000     7.0000     6.0000    26.0000    20.7712    41.5279     0.0000    14.4503   399.9970   180.2080   400.000
      4     0.9999     0.0000     0.2600      9.559     63.000 174507.000     10.000    41.5367   -11.1192   -16.2290   -17.6311   -35.2586     0.0409     0.0130    28.0000     6.0000     6.0000    22.0000    30.0000     7.0000     6.0000    26.0000    20.7712    41.5279     0.0000    14.4503   399.9990   180.2050   400.000
      5     0.9999     0.0000     0.2800      9.540     49.000 174507.000     10.000    41.5367   -11.1110   -16.8485   -17.6596   -35.3172     0.0409     0.0130    28.0000     6.0000     6.0000    22.0000    30.0000     7.0000     6.0000    26.0000    20.7712    41.5279     0.0000    14.4503   399.9960   180.1970   400.000
      6     1.0000     0.0000     0.3000      9.515     39.000 174507.000     10.000    41.5367   -11.1007   -17.4655   -17.6895   -35.3800     0.0409     0.0130    28.0000     6.0000     6.0000    22.0000    30.0000     7.0000     6.0000    26.0000    20.7712    41.5279     0.0000    14.4503   399.9990   180.1940   400.000
      7     1.0000     0.0000     0.3200      9.518     27.000 174507.000     10.000    41.5367   -11.0898   -18.0815   -17.7219   -35.4445     0.0409     0.0130    28.0000     6.0000     6.0000    22.0000    30.0000     7.0000     6.0000    26.0000    20.7712    41.5279     0.0000    14.4503   400.0010   180.1900   400.000
      8     1.0000     0.0000     0.3400      9.552     41.000 174507.000     10.000    41.5367   -11.0772   -18.6940   -17.7570   -35.5132     0.0409     0.0130    28.0000     6.0000     6.0000    22.0000    30.0000     7.0000     6.0000    26.0000    20.7712    41.5279     0.0000    14.4503   400.0000   180.1860   400.000
      9     1.0000     0.0000     0.3600      9.555     37.000 174507.000     10.000    41.5367   -11.0635   -19.3055   -17.7928   -35.5866     0.0409     0.0130    28.0000     6.0000     6.0000    22.0000    30.0000     7.0000     6.0000    26.0000    20.7712    41.5279     0.0000    14.4503   399.9990   180.1820   400.000
     10     1.0001     0.0000     0.3800      9.540     42.000 174507.000     10.000    41.5367   -11.0490   -19.9120   -17.8317   -35.6651     0.0409     0.0130    28.0000     6.0000     6.0000    22.0000    30.0000     7.0000     6.0000    26.0000    20.7712    41.5279     0.0000    14.4503   400.0000   180.1800   400.000
     11     1.0001     0.0000     0.4000      9.551     75.000 174507.000     10.000    41.5367   -11.0333   -20.5190   -17.8722   -35.7482     0.0409     0.0130    28.0000     6.0000     6.0000    22.0000    30.0000     7.0000     6.0000    26.0000    20.7712    41.5279     0.0000    14.4503   400.0030   180.1790   400.000
     12     1.0000     0.0000     0.4200      9.582    117.000 174507.000     10.000    41.5367   -11.0162   -21.1210   -17.9152   -35.8291     0.0409     0.0130    28.0000     6.0000     6.0000    22.0000    30.0000     7.0000     6.0000    26.0000    20.7711    41.5279     0.0000    14.4503   400.0000   180.1760   400.000
     13     1.0001     0.0000     0.4400      9.593    262.000 174507.000     10.000    41.5367   -10.9980   -21.7205   -17.9591   -35.9211     0.0409     0.0130    28.0000     6.0000     6.0000    22.0000    30.0000     7.0000     6.0000    26.0000    20.7711    41.5279     0.0000    14.4503   399.9980   180.1730   400.000
     14     1.0001     0.0000     0.4600      9.570    294.000 174507.000     10.000    41.5367   -10.9790   -22.3180   -18.0055   -36.0130     0.0409     0.0130    28.0000     6.0000     6.0000    22.0000    30.0000     7.0000     6.0000    26.0000    20.7711    41.5279     0.0000    14.4503   400.0020   180.1740   400.000
     15     1.0000     0.0000     0.4800      9.537    234.000 174507.000     10.000    41.5367   -10.9588   -22.9110   -18.0535   -36.1086     0.0409     0.0130    28.0000     6.0000     6.0000    22.0000    30.0000     7.0000     6.0000    26.0000    20.7711    41.5279     0.0000    14.4503   399.9960   180.1660   400.000
     16     1.0000     0.0000     0.5000      9.553    142.000 174507.000     10.000    41.5367   -10.9373   -23.5015   -18.1042   -36.2094     0.0409     0.0130    28.0000     6.0000     6.0000    22.0000    30.0000     7.0000     6.0000    26.0000    20.7711    41.5279     0.0000    14.4503   400.0070   180.1730   400.000
     17     1.0000     0.0000     0.5200      9.519    143.000 174507.000     10.000    41.5367   -10.9153   -24.0890   -18.1567   -36.3130     0.0409     0.0130    28.0000     6.0000     6.0000    22.0000    30.0000     7.0000     6.0000    26.0000    20.7711    41.5279     0.0000    14.4503   399.9980   180.1650   400.000
     18     1.0000     0.0000     0.5400      9.565    115.000 174507.000     10.000    41.5367   -10.8923   -24.6720   -18.2106   -36.4203     0.0409     0.0130    28.0000     6.0000     6.0000    22.0000    30.0000     7.0000     6.0000    26.0000    20.7711    41.5279     0.0000    14.4503   400.0010   180.1660   400.000
     19     1.0000     0.0000     0.5600      9.517     50.000 174507.000     10.000    41.5367   -10.8677   -25.2525   -18.2665   -36.5317     0.0409     0.0130    28.0000     6.0000     6.0000    22.0000    30.0000     7.0000     6.0000    26.0000    20.7711    41.5279     0.0000    14.4503   399.9980   180.1640   400.000
     20     1.0000     0.0000     0.5800      9.532     26.000 174507.000     10.000    41.5367   -10.8425   -25.8295   -18.3241   -36.6474     0.0409     0.0130    28.0000     6.0000     6.0000    22.0000    30.0000     7.0000     6.0000    26.0000    20.7711    41.5279     0.0000    14.4503   399.9990   180.1630   400.000
     21     1.0000     0.0000     0.6000      9.574     19.000 174507.000     10.000    41.5367   -10.8165   -26.4025   -18.3843   -36.7687     0.0409     0.0130    28.0000     6.0000     6.0000    22.0000    30.0000     7.0000     6.0000    26.0000    20.7711    41.5279     0.0000    14.4503   400.0050   180.1680   400.000
     22     1.0000     0.0000     0.6200      9.542     23.000 174507.000     10.000    41.5367   -10.7897   -26.9710   -18.4459   -36.8915     0.0409     0.0130    28.0000     6.0000     6.0000    22.0000    30.0000     7.0000     6.0000    26.0000    20.7711    41.5279     0.0000    14.4503   399.9970   180.1610   400.000
     23     1.0000     0.0000     0.6400      9.526     18.000 174507.000     10.000    41.5367   -10.7615   -27.5365   -18.5089   -37.0179     0.0409     0.0130    28.0000     6.0000     6.0000    22.0000    30.0000     7.0000     6.0000    26.0000    20.7711    41.5279     0.0000    14.4503   400.0070   180.1690   400.000
     24     1.0000     0.0000     0.6600      9.516     16.000 174507.000     10.000    41.5367   -10.7332   -28.0985   -18.5743   -37.1499     0.0409     0.0130    28.0000     6.0000     6.0000    22.0000    30.0000     7.0000     6.0000    26.0000    20.7711    41.5279     0.0000    14.4503   399.9970   180.1600   400.000
     25     1.0000     0.0000     0.6800      9.518     10.000 174507.000     10.000    41.5367   -10.7035   -28.6560   -18.6413   -37.2844     0.0409     0.0130    28.0000     6.0000     6.0000    22.0000    30.0000     7.0000     6.0000    26.0000    20.7711    41.5279     0.0000    14.4503   399.9990   180.1600   400.000
     26     1.0000     0.0000     0.7000      9.593     18.000 174507.000     10.000    41.5367   -10.6735   -29.2100   -18.7107   -37.4224     0.0409     0.0130    28.0000     6.0000     6.0000    22.0000    30.0000     7.0000     6.0000    26.0000    20.7711    41.5279     0.0000    14.4503   400.0010   180.1620   400.000
     27     1.0001     0.0000     0.7200      9.539     15.000 174507.000     10.000    41.5367   -10.6427   -29.7585   -18.7810   -37.5643     0.0409     0.0130    28.0000     6.0000     6.0000    22.0000    30.0000     7.0000     6.0000    26.0000    20.7711    41.5279     0.0000    14.4503   400.0090   180.1750   400.000
     28     1.0000     0.0000     0.7400      9.573     10.000 174507.000     10.000    41.5367   -10.6110   -30.3045   -18.8536   -37.7088     0.0409     0.0130    28.0000     6.0000     6.0000    22.0000    30.0000     7.0000     6.0000    26.0000    20.7711    41.5278     0.0000    14.4503   400.0020   180.1790   400.000
     29     1.0000     0.0000     0.7600      9.495     13.000 174507.000     10.000    41.5367   -10.5790   -30.8455   -18.9280   -37.8572     0.0409     0.0130    28.0000     6.0000     6.0000    22.0000    30.0000     7.0000     6.0000    26.0000    20.7711    41.5278     0.0000    14.4503   400.0040   180.1920   400.000
     30     1.0000     0.0000     0.7800      9.516     18.000 174507.000     10.000    41.5367   -10.5457   -31.3820   -19.0038   -38.0086     0.0409     0.0130    28.0000     6.0000     6.0000    22.0000    30.0000     7.0000     6.0000    26.0000    20.7711    41.5278     0.0000    14.4503   400.0010   180.1990   400.000
     31     1.0000     0.0000     0.8000      9.543     18.000 174507.000     10.000    41.5367   -10.5122   -31.9145   -19.0815   -38.1614     0.0409     0.0130    28.0000     6.0000     6.0000    22.0000    30.0000     7.0000     6.0000    26.0000    20.7711    41.5279     0.0000    14.4503   400.0020   180.2060   400.000
# Sum of Counts = 2168
# Center of Mass = 0.443382+/-0.013728
# Full Width Half-Maximum = 0.248407+/-0.007163
# 8:49:32 PM  5/31/2026   scan completed.

File: test_data/exp1091/Datafiles/HB1A_exp1091_scan0474.dat
# scan = 474
# date = 5/31/2026
# time = 8:49:54 PM
# proposal = 38450
# experiment = Investigate the magnetic order of KV2Se2O
# experiment_number = 1091
# command = scan h 0.85 1.15 0.005 k 0 l 1.5 
# builtin_command = scan h 0.85 1.15 0.005 k 0 l 1.5
# users = Tong Chen, Wei Tian, Yi Luo, Zehao Wang
# local_contact = Wei Tian
# scan_title =  (1.000221 0.000035 1.50006) along H, T = 400.015 K
# monochromator = PG002
# analyzer = Pg002
# sense = +-+
# collimation = 40-40-40-80
# samplename = KV2Se2O
# sampletype = crystal
# samplemosaic = 30.000000
# latticeconstants = 3.967715,3.961883,7.321512,90.003970,90.006616,89.888382
# ubmatrix = -0.244866,-0.047196,0.019494,-0.034654,-0.010332,-0.135172,0.048594,-0.247739,0.001914
# mode = 0
# plane_normal = 0.000000,0.000000,0.000000
# ubconf = UBmatrix_5K_2.dat
# preset_type = normal 
# preset_channel = mcu
# preset_value = 10.000000
# def_x = h
# def_y = detector
# col_headers = 
#   Pt.          h          k          l       time   detector    monitor        mcu         m2        chi        phi      omega     2theta        sgl        sgu   slitb_bt   slitb_lf   slitb_rt   slitb_tp   slita_bt   slita_lf   slita_rt   slita_tp         a1         a2          e         ei    coldtip     sample       temp
      1     0.8499     0.0000     1.5000      9.555     12.000 174507.000     10.000    41.5367    -8.5693   -52.3900   -20.6566   -41.3113     0.0409     0.0130    28.0000     6.0000     6.0000    22.0000    30.0000     7.0000     6.0000    26.0000    20.7711    41.5278     0.0000    14.4503   400.0260   180.2220   400.000
      2     0.8549     0.0004     1.5000      9.552     15.000 174507.000     10.000    41.5367    -8.5693   -52.2200   -20.7224   -41.4447     0.0409     0.0130    28.0000     6.0000     6.0000    22.0000    30.0000     7.0000     6.0000    26.0000    20.7711    41.5278     0.0000    14.4503   400.0250   180.2280   400.000
      3     0.8600     0.0000     1.4999      9.537     13.000 174507.000     10.000    41.5367    -8.6115   -52.0520   -20.7900   -41.5774     0.0409     0.0130    28.0000     6.0000     6.0000    22.0000    30.0000     7.0000     6.0000    26.0000    20.7711    41.5278     0.0000    14.4503   400.0190   180.2320   400.000
      4     0.8650     0.0004     1.5000      9.547     19.000 174507.000     10.000    41.5367    -8.6115   -51.8865   -20.8569   -41.7128     0.0409     0.0130    28.0000     6.0000     6.0000    22.0000    30.0000     7.0000     6.0000    26.0000    20.7710    41.5278     0.0000    14.4503   400.0110   180.2350   400.000
      5     0.8700     0.0000     1.5000      9.538     13.000 174507.000     10.000    41.5367    -8.6523   -51.7215   -20.9239   -41.8470     0.0409     0.0130    28.0000     6.0000     6.0000    22.0000    30.0000     7.0000     6.0000    26.0000    20.7710    41.5278     0.0000    14.4503   400.0010   180.2360   400.000
      6     0.8750     0.0004     1.5000      9.554     10.000 174507.000     10.000    41.5367    -8.6525   -51.5560   -20.9911   -41.9813     0.0409     0.0130    28.0000     6.0000     6.0000    22.0000    30.0000     7.0000     6.0000    26.0000    20.7710    41.5278     0.0000    14.4503   399.9940   180.2370   400.000
      7     0.8801     0.0000     1.5000      9.547     14.000 174507.000     10.000    41.5367    -8.6922   -51.3930   -21.0592   -42.1201     0.0409     0.0130    28.0000     6.0000     6.0000    22.0000    30.0000     7.0000     6.0000    26.0000    20.7710    41.5278     0.0000    14.4503   399.9950   180.2410   400.000
      8     0.8850     0.0004     1.5001      9.590     14.000 174507.000     10.000    41.5367    -8.6922   -51.2305   -21.1263   -42.2546     0.0409     0.0130    28.0000     6.0000     6.0000    22.0000    30.0000     7.0000     6.0000    26.0000    20.7710    41.5278     0.0000    14.4503   399.9900   180.2410   400.000
      9     0.8901     0.0000     1.5000      9.531     15.000 174507.000     10.000    41.5367    -8.7315   -51.0695   -21.1942   -42.3923     0.0409     0.0130    28.0000     6.0000     6.0000    22.0000    30.0000     7.0000     6.0000    26.0000    20.7710    41.5279     0.0000    14.4503   399.9910   180.2430   400.000
     10     0.8951     0.0004     1.5001      9.536     11.000 174507.000     10.000    41.5367    -8.7317   -50.9090   -21.2622   -42.5277     0.0409     0.0130    28.0000     6.0000     6.0000    22.0000    30.0000     7.0000     6.0000    26.0000    20.7710    41.5278     0.0000    14.4503   399.9910   180.2460   400.000
     11     0.9001     0.0000     1.5000      9.550     12.000 174507.000     10.000    41.5367    -8.7700   -50.7495   -21.3312   -42.6641     0.0409     0.0130    28.0000     6.0000     6.0000    22.0000    30.0000     7.0000     6.0000    26.0000    20.7710    41.5278     0.0000    14.4503   399.9880   180.2470   400.000
     12     0.9050     0.0004     1.5000      9.546     10.000 174507.000     10.000    41.5367    -8.7700   -50.5910   -21.3992   -42.7997     0.0409     0.0130    28.0000     6.0000     6.0000    22.0000    30.0000     7.0000     6.0000    26.0000    20.7710    41.5278     0.0000    14.4503   399.9890   180.2470   400.000
     13     0.9100     0.0000     1.4999      9.512     10.000 174507.000     10.000    41.5367    -8.8078   -50.4330   -21.4677   -42.9362     0.0409     0.0130    28.0000     6.0000     6.0000    22.0000    30.0000     7.0000     6.0000    26.0000    20.7710    41.5278     0.0000    14.4503   399.9910   180.2500   400.000
     14     0.9150     0.0004     1.5000      9.547      5.000 174507.000     10.000    41.5367    -8.8078   -50.2760   -21.5369   -43.0730     0.0409     0.0130    28.0000     6.0000     6.0000    22.0000    30.0000     7.0000     6.0000    26.0000    20.7710    41.5278     0.0000    14.4503   399.9910   180.2510   400.000
     15     0.9200     0.0000     1.5000      9.515     10.000 174507.000     10.000    41.5367    -8.8447   -50.1215   -21.6058   -43.2120     0.0409     0.0130    28.0000     6.0000     6.0000    22.0000    30.0000     7.0000     6.0000    26.0000    20.7710    41.5278     0.0000    14.4503   399.9920   180.2510   400.000
     16     0.9250     0.0004     1.5000      9.570     10.000 174507.000     10.000    41.5367    -8.8447   -49.9660   -21.6754   -43.3504     0.0409     0.0130    28.0000     6.0000     6.0000    22.0000    30.0000     7.0000     6.0000    26.0000    20.7710    41.5278     0.0000    14.4503   399.9960   180.2540   400.000
     17     0.9300     0.0000     1.4999      9.565     13.000 174507.000     10.000    41.5367    -8.8810   -49.8120   -21.7449   -43.4892     0.0409     0.0130    28.0000     6.0000     6.0000    22.0000    30.0000     7.0000     6.0000    26.0000    20.7710    41.5278     0.0000    14.4503   399.9980   180.2580   400.000
     18     0.9350     0.0004     1.5000      9.575     13.000 174507.000     10.000    41.5367    -8.8812   -49.6595   -21.8151   -43.6294     0.0409     0.0130    28.0000     6.0000     6.0000    22.0000    30.0000     7.0000     6.0000    26.0000    20.7710    41.5279     0.0000    14.4503   399.9950   180.2570   400.000
     19     0.9400     0.0000     1.5000      9.505     11.000 174507.000     10.000    41.5367    -8.9165   -49.5075   -21.8850   -43.7697     0.0409     0.0130    28.0000     6.0000     6.0000    22.0000    30.0000     7.0000     6.0000    26.0000    20.7710    41.5279     0.0000    14.4503   399.9950   180.2590   400.000
     20     0.9450     0.0004     1.5000      9.558     18.000 174507.000     10.000    41.5367    -8.9165   -49.3560   -21.9551   -43.9114     0.0409     0.0130    28.0000     6.0000     6.0000    22.0000    30.0000     7.0000     6.0000    26.0000    20.7710    41.5278     0.0000    14.4503   399.9960   180.2600   400.000
     21     0.9501     0.0000     1.5000      9.545     11.000 174507.000     10.000    41.5367    -8.9518   -49.2060   -22.0254   -44.0537     0.0409     0.0130    28.0000     6.0000     6.0000    22.0000    30.0000     7.0000     6.0000    26.0000    20.7710    41.5278     0.0000    14.4503   399.9950   180.2580   400.000
     22     0.9551     0.0004     1.5001      9.566     10.000 174507.000     10.000    41.5367    -8.9518   -49.0565   -22.0960   -44.1941     0.0409     0.0130    28.0000     6.0000     6.0000    22.0000    30.0000     7.0000     6.0000    26.0000    20.7710    41.5278     0.0000    14.4503   399.9980   180.2610   400.000
     23     0.9601     0.0000     1.5000      9.568     21.000 174507.000     10.000    41.5367    -8.9857   -48.9085   -22.1667   -44.3357     0.0409     0.0130    28.0000     6.0000     6.0000    22.0000    30.0000     7.0000     6.0000    26.0000    20.7710    41.5279     0.0000    14.4503   400.0000   180.2670   400.000
     24     0.9650     0.0004     1.5000      9.556     15.000 174507.000     10.000    41.5367    -8.9857   -48.7610   -22.2373   -44.4748     0.0409     0.0130    28.0000     6.0000     6.0000    22.0000    30.0000     7.0000     6.0000    26.0000    20.7710    41.5278     0.0000    14.4503   399.9960   180.2650   400.000
     25     0.9700     0.0000     1.4999      9.550     28.000 174507.000     10.000    41.5367    -9.0195   -48.6135   -22.3085   -44.6169     0.0409     0.0130    28.0000     6.0000     6.0000    22.0000    30.0000     7.0000     6.0000    26.0000    20.7710    41.5279     0.0000    14.4503   399.9990   180.2670   400.000
     26     0.9750     0.0004     1.5000      9.543     41.000 174507.000     10.000    41.5367    -9.0195   -48.4685   -22.3802   -44.7591     0.0409     0.0130    28.0000     6.0000     6.0000    22.0000    30.0000     7.0000     6.0000    26.0000    20.7710    41.5278     0.0000    14.4503   399.9970   180.2660   400.000
     27     0.9800     0.0000     1.5000      9.575     52.000 174507.000     10.000    41.5367    -9.0523   -48.3235   -22.4508   -44.9029     0.0409     0.0130    28.0000     6.0000     6.0000    22.0000    30.0000     7.0000     6.0000    26.0000    20.7710    41.5279     0.0000    14.4503   399.9990   180.2670   400.000
     28     0.9850     0.0004     1.5000      9.528     61.000 174507.000     10.000    41.5367    -9.0523   -48.1790   -22.5222   -45.0449     0.0409     0.0130    28.0000     6.0000     6.0000    22.0000    30.0000     7.0000     6.0000    26.0000    20.7710    41.5279     0.0000    14.4503   399.9980   180.2680   400.000
     29     0.9900     0.0000     1.4999      9.498     56.000 174507.000     10.000    41.5367    -9.0847   -48.0355   -22.5948   -45.1884     0.0409     0.0130    28.0000     6.0000     6.0000    22.0000    30.0000     7.0000     6.0000    26.0000    20.7710    41.5279     0.0000    14.4503   400.0000   180.2710   400.000
     30     0.9950     0.0004     1.5000      9.566     67.000 174507.000     10.000    41.5367    -9.0847   -47.8930   -22.6661   -45.3337     0.0409     0.0130    28.0000     6.0000     6.0000    22.0000    30.0000     7.0000     6.0000    26.0000    20.7710    41.5279     0.0000    14.4503   400.0010   180.2730   400.000
     31     1.0000     0.0000     1.5000      9.515     50.000 174507.000     10.000    41.5367    -9.1165   -47.7520   -22.7390   -45.4784     0.0409     0.0130    28.0000     6.0000     6.0000    22.0000    30.0000     7.0000     6.0000    26.0000    20.7710    41.5279     0.0000    14.4503   400.0000   180.2750   400.000
     32     1.0050     0.0004     1.5000      9.569     34.000 174507.000     10.000    41.5367    -9.1165   -47.6110   -22.8110   -45.6243     0.0409     0.0130    28.0000     6.0000     6.0000    22.0000    30.0000     7.0000     6.0000    26.0000    20.7710    41.5279     0.0000    14.4503   400.0010   180.2810   400.000
     33     1.0100     0.0000     1.5000      9.512     33.000 174507.000     10.000    41.5367    -9.1475   -47.4710   -22.8846   -45.7692     0.0409     0.0130    28.0000     6.0000     6.0000    22.0000    30.0000     7.0000     6.0000    26.0000    20.7710    41.5278     0.0000    14.4503   400.0010   180.2860   400.000
     34     1.0150     0.0003     1.5000      9.548     19.000 174507.000     10.000    41.5367    -9.1478   -47.3320   -22.9569   -45.9138     0.0409     0.0130    28.0000     6.0000     6.0000    22.0000    30.0000     7.0000     6.0000    26.0000    20.7710    41.5279     0.0000    14.4503   400.0000   180.2880   400.000
     35     1.0201     0.0000     1.5000      9.531     13.000 174507.000     10.000    41.5367    -9.1780   -47.1940   -23.0300   -46.0606     0.0409     0.0130    28.0000     6.0000     6.0000    22.0000    30.0000     7.0000     6.0000    26.0000    20.7710    41.5279     0.0000    14.4503   400.0000   180.2920   400.000
     36     1.0249     0.0003     1.5000      9.561     10.000 174507.000     10.000    41.5367    -9.1780   -47.0565   -23.1024   -46.2031     0.0409     0.0130    28.0000     6.0000     6.0000    22.0000    30.0000     7.0000     6.0000    26.0000    20.7709    41.5279     0.0000    14.4503   399.9980   180.2910   400.000
     37     1.0300     0.0000     1.5000      9.557     19.000 174507.000     10.000    41.5367    -9.2082   -46.9205   -23.1764   -46.3517     0.0409     0.0130    28.0000     6.0000     6.0000    22.0000    30.0000     7.0000     6.0000    26.0000    20.7710    41.5279     0.0000    14.4503   400.0010   180.2970   400.000
     38     1.0349     0.0003     1.5000      9.538      9.000 174507.000     10.000    41.5367    -9.2082   -46.7845   -23.2493   -46.4953     0.0409     0.0130    28.0000     6.0000     6.0000    22.0000    30.0000     7.0000     6.0000    26.0000    20.7710    41.5279     0.0000    14.4503   399.9980   180.2960   400.000
     39     1.0399     0.0007     1.5000      9.564     11.000 174507.000     10.000    41.5367    -9.2082   -46.6500   -23.3226   -46.6454     0.0409     0.0130    28.0000     6.0000     6.0000    22.0000    30.0000     7.0000     6.0000    26.0000    20.7710    41.5279     0.0000    14.4503   399.9990   180.2980   400.000
     40     1.0450     0.0000     1.4999      9.565     13.000 174507.000     10.000    41.5367    -9.2520   -46.5150   -23.3971   -46.7930     0.0409     0.0130    28.0000     6.0000     6.0000    22.0000    30.0000     7.0000     6.0000    26.0000    20.7710    41.5279     0.0000    14.4503   400.0020   180.3030   400.000
     41     1.0500     0.0003     1.5000      9.559      8.000 174507.000     10.000    41.5367    -9.2520   -46.3825   -23.4707   -46.9412     0.0409     0.0130    28.0000     6.0000     6.0000    22.0000    30.0000     7.0000     6.0000    26.0000    20.7710    41.5279     0.0000    14.4503   400.0030   180.3070   400.000
     42     1.0550     0.0007     1.5001      9.570     17.000 174507.000     10.000    41.5367    -9.2520   -46.2495   -23.5448   -47.0900     0.0409     0.0130    28.0000     6.0000     6.0000    22.0000    30.0000     7.0000     6.0000    26.0000    20.7710    41.5279     0.0000    14.4503   400.0010   180.3090   400.000
     43     1.0601     0.0000     1.5000      9.540     13.000 174507.000     10.000    41.5367    -9.2948   -46.1175   -23.6193   -47.2415     0.0409     0.0130    28.0000     6.0000     6.0000    22.0000    30.0000     7.0000     6.0000    26.0000    20.7709    41.5279     0.0000    14.4503   400.0020   180.3120   400.000
     44     1.0650     0.0003     1.5000      9.540     11.000 174507.000     10.000    41.5367    -9.2948   -45.9870   -23.6935   -47.3883     0.0409     0.0130    28.0000     6.0000     6.0000    22.0000    30.0000     7.0000     6.0000    26.0000    20.7709    41.5279     0.0000    14.4503   399.9970   180.3110   400.000
     45     1.0701     0.0007     1.5001      9.500      9.000 174507.000     10.000    41.5367    -9.2948   -45.8555   -23.7685   -47.5399     0.0409     0.0130    28.0000     6.0000     6.0000    22.0000    30.0000     7.0000     6.0000    26.0000    20.7709    41.5279     0.0000    14.4503   400.0000   180.3130   400.000
     46     1.0750     0.0000     1.4999      9.556      8.000 174507.000     10.000    41.5367    -9.3365   -45.7265   -23.8434   -47.6854     0.0409     0.0130    28.0000     6.0000     6.0000    22.0000    30.0000     7.0000     6.0000    26.0000    20.7709    41.5279     0.0000    14.4503   400.0030   180.3210   400.000
     47     1.0799     0.0003     1.5000      9.552      8.000 174507.000     10.000    41.5367    -9.3365   -45.5980   -23.9188   -47.8347     0.0409     0.0130    28.0000     6.0000     6.0000    22.0000    30.0000     7.0000     6.0000    26.0000    20.7709    41.5279     0.0000    14.4503   400.0050   180.3270   400.000
     48     1.0849     0.0006     1.5000      9.552     10.000 174507.000     10.000    41.5367    -9.3365   -45.4700   -23.9935   -47.9851     0.0409     0.0130    28.0000     6.0000     6.0000    22.0000    30.0000     7.0000     6.0000    26.0000    20.7710    41.5279     0.0000    14.4503   400.0010   180.3320   400.000
     49     1.0899     0.0000     1.5000      9.555     11.000 174507.000     10.000    41.5367    -9.3767   -45.3425   -24.0695   -48.1357     0.0409     0.0130    28.0000     6.0000     6.0000    22.0000    30.0000     7.0000     6.0000    26.0000    20.7709    41.5279     0.0000    14.4503   400.0050   180.3410   400.000
     50     1.0950     0.0003     1.5000      9.554      6.000 174507.000     10.000    41.5367    -9.3767   -45.2155   -24.1444   -48.2882     0.0409     0.0130    28.0000     6.0000     6.0000    22.0000    30.0000     7.0000     6.0000    26.0000    20.7709    41.5279     0.0000    14.4503   400.0010   180.3440   400.000
     51     1.0999     0.0006     1.5000      9.564      7.000 174507.000     10.000    41.5367    -9.3767   -45.0900   -24.2203   -48.4386     0.0409     0.0130    28.0000     6.0000     6.0000    22.0000    30.0000     7.0000     6.0000    26.0000    20.7709    41.5279     0.0000    14.4503   399.9980   180.3470   400.000
     52     1.1051     0.0000     1.5000      9.502      5.000 174507.000     10.000    41.5367    -9.4162   -44.9650   -24.2959   -48.5938     0.0409     0.0130    28.0000     6.0000     6.0000    22.0000    30.0000     7.0000     6.0000    26.0000    20.7709    41.5278     0.0000    14.4503   400.0040   180.3560   400.000
     53     1.1100     0.0003     1.5000      9.535      9.000 174507.000     10.000    41.5367    -9.4162   -44.8410   -24.3717   -48.7452     0.0409     0.0130    28.0000     6.0000     6.0000    22.0000    30.0000     7.0000     6.0000    26.0000    20.7709    41.5278     0.0000    14.4503   400.0000   180.3580   400.000
     54     1.1151     0.0006     1.5001      9.574      8.000 174507.000     10.000    41.5367    -9.4162   -44.7170   -24.4485   -48.8999     0.0409     0.0130    28.0000     6.0000     6.0000    22.0000    30.0000     7.0000     6.0000    26.0000    20.7709    41.5279     0.0000    14.4503   399.9980   180.3610   400.000
     55     1.1201     0.0000     1.5000      9.545     13.000 174507.000     10.000    41.5367    -9.4543   -44.5935   -24.5241   -49.0522     0.0409     0.0130    28.0000     6.0000     6.0000    22.0000    30.0000     7.0000     6.0000    26.0000    20.7709    41.5278     0.0000    14.4503   399.9970   180.3610   400.000
     56     1.1251     0.0003     1.5000      9.573     12.000 174507.000     10.000    41.5367    -9.4543   -44.4720   -24.6006   -49.2060     0.0409     0.0130    28.0000     6.0000     6.0000    22.0000    30.0000     7.0000     6.0000    26.0000    20.7709    41.5279     0.0000    14.4503   399.9990   180.3660   400.000
     57     1.1300     0.0006     1.5000      9.516     16.000 174507.000     10.000    41.5367    -9.4543   -44.3500   -24.6778   -49.3561     0.0409     0.0130    28.0000     6.0000     6.0000    22.0000    30.0000     7.0000     6.0000    26.0000    20.7709    41.5278     0.0000    14.4503   400.0000   180.3710   400.000
     58     1.1350     0.0000     1.4999      9.534     14.000 174507.000     10.000    41.5367    -9.4915   -44.2295   -24.7545   -49.5079     0.0409     0.0130    28.0000     6.0000     6.0000    22.0000    30.0000     7.0000     6.0000    26.0000    20.7709    41.5279     0.0000    14.4503   400.0030   180.3780   400.000
     59     1.1400     0.0003     1.5000      9.525      9.000 174507.000     10.000    41.5367    -9.4915   -44.1095   -24.8313   -49.6627     0.0409     0.0130    28.0000     6.0000     6.0000    22.0000    30.0000     7.0000     6.0000    26.0000    20.7709    41.5278     0.0000    14.4503   400.0020   180.3830   400.000
     60     1.1449     0.0006     1.5000      9.556     12.000 174507.000     10.000    41.5367    -9.4915   -43.9895   -24.9092   -49.8160     0.0409     0.0130    28.0000     6.0000     6.0000    22.0000    30.0000     7.0000     6.0000    26.0000    20.7709    41.5278     0.0000    14.4503   400.0000   180.3850   400.000
     61     1.1500     0.0000     1.4999      9.552     13.000 174507.000     10.000    41.5367    -9.5275   -43.8705   -24.9861   -49.9711     0.0409     0.0130    28.0000     6.0000     6.0000    22.0000    30.0000     7.0000     6.0000    26.0000    20.7709    41.5278     0.0000    14.4503   400.0000   180.3880   400.000
# Sum of Counts = 1040
# Center of Mass = 0.992818+/-0.043598
# Full Width Half-Maximum = 0.147074+/-0.010634
# 9:05:24 PM  5/31/2026   scan completed.
