Repository: neutrons/TAVI

# TAVI, Triple-Axis data VIsualization toolkit
TAVI can be installed locally as a standard conda package and has been deployed on ORNL's analysis cluster.

File: test_data/exp812/Datafiles/HB3_exp0812_scan0023.dat
# scan = 23
# date = 9/4/2024
# time = 2:18:13 PM
# proposal = 32905
# experiment = Effects of electric field on phonon dispersion and lifetimes of poled PMN-30PT
# experiment_number = 812
# command = scan h 2 k -0.15 l 0 e 20 0 0.25 preset mcu 30
# builtin_command = scan h 2 k -0.15 l 0 e 20 0 0.25 preset mcu 30
# users = George Yumnam, Michael Manley, Puspa Upreti, Raphael Hermann, SHAOFEI WANG
# local_contact = Songxue Chi
# scan_title = 2k0 scans
# monochromator = PG002
# analyzer = Pg002
# sense = -+-
# collimation = 48-40-40-120
# samplename = PMN-30PT
# sampletype = crystal
# samplemosaic = 30.000000
# latticeconstants = 4.023634,4.023634,4.023634,90.000000,90.000000,90.000000
# ubmatrix = -0.008055,-0.248252,-0.008588,-0.248328,0.007840,0.006285,-0.006007,0.008785,-0.248304
# mode = 0
# plane_normal = 0.034555,-0.025290,0.999083
# ubconf = UB04Sep2024_115522AM.ini
# preset_type = normal
# preset_channel = mcu
# preset_value = 30.000000
# def_x = e
# def_y = detector
# col_headers =
#   Pt.          h          k          l          e       time   detector    monitor        mcu focal_length         m1         m2   mcrystal       marc     mtrans     mfocus       ampl         dc       freq     output       temp     temp_2         s1         s2        sgl        sgu        bbb        bbl        bbr        bbt        bab        bal        bar        bat        stl        stu         a1         a2          q         ei         ef   ampl_out output_state        vti     sample
      1     1.9998    -0.1500    -0.0000    20.0021     25.424     33.000 194311.000     30.000    43.4765   -20.0773   -26.4548   120.0962    -0.1480    -3.0001   -54.2224     0.0000     0.0000     0.0000     1.0000   300.0000   300.0000   -43.0352    49.9269    -1.9790    -1.4500    20.0000    20.0000    10.0000    20.0000    26.0000    10.0000    16.0000    20.0000    -0.0005     0.0005   159.4164   -41.1662     3.1317    34.7021    14.7000     2.0000     1.0000   300.0620     0.000
      2     2.0000    -0.1500    -0.0000    19.7498     25.481     21.000 194311.000     30.000    43.6339   -20.0773   -26.5533   120.0962    -0.1480    -3.0001   -54.0105     0.0000     0.0000     0.0000     1.0000   300.0000   300.0000   -43.2089    50.1765    -1.9790    -1.4500    20.0000    20.0000    10.0000    20.0000    26.0000    10.0000    16.0000    20.0000    -0.0005     0.0005   159.4164   -41.1662     3.1320    34.4498    14.7000     2.0000     1.0000   300.0360     0.000
      3     2.0000    -0.1500    -0.0000    19.4998     25.561     30.000 194311.000     30.000    43.7931   -20.0773   -26.6519   120.0962    -0.1480    -3.0001   -53.7978     0.0000     0.0000     0.0000     1.0000   300.0000   300.0000   -43.3824    50.4155    -1.9790    -1.4500    20.0000    20.0000    10.0000    20.0000    26.0000    10.0000    16.0000    20.0000    -0.0005     0.0005   159.4164   -41.1662     3.1319    34.1998    14.7000     2.0000     1.0000   300.0170     0.000
      4     1.9999    -0.1500    -0.0000    19.2501     25.494     39.000 194311.000     30.000    43.9541   -20.0773   -26.7516   120.0962    -0.1480    -3.0001   -53.5845     0.0000     0.0000     0.0000     1.0000   300.0000   300.0000   -43.5556    50.6556    -1.9790    -1.4500    20.0000    20.0000    10.0000    20.0000    26.0000    10.0000    16.0000    20.0000    -0.0005     0.0005   159.4164   -41.1662     3.1318    33.9501    14.7000     2.0000     1.0000   300.0120     0.000
      5     2.0000    -0.1500    -0.0000    19.0003     25.712     23.000 194311.000     30.000    44.1168   -20.0773   -26.8524   120.0962    -0.1480    -3.0001   -53.3706     0.0000     0.0000     0.0000     1.0000   300.0000   300.0000   -43.7281    50.8995    -1.9790    -1.4500    20.0000    20.0000    10.0000    20.0000    26.0000    10.0000    16.0000    20.0000    -0.0005     0.0005   159.4164   -41.1662     3.1319    33.7003    14.7000     2.0000     1.0000   299.9930     0.000
      6     2.0000    -0.1500    -0.0000    18.7494     25.881     37.000 194311.000     30.000    44.2813   -20.0773   -26.9548   120.0962    -0.1480    -3.0001   -53.1560     0.0000     0.0000     0.0000     1.0000   300.0000   300.0000   -43.9011    51.1424    -1.9790    -1.4500    20.0000    20.0000    10.0000    20.0000    26.0000    10.0000    16.0000    20.0000    -0.0005     0.0005   159.4164   -41.1662     3.1319    33.4494    14.7000     2.0000     1.0000   299.9900     0.000
      7     2.0001    -0.1500    -0.0000    18.5002     26.061     24.000 194311.000     30.000    44.4478   -20.0773   -27.0577   120.0962    -0.1480    -3.0001   -52.9407     0.0000     0.0000     0.0000     1.0000   300.0000   300.0000   -44.0733    51.3855    -1.9790    -1.4500    20.0000    20.0000    10.0000    20.0000    26.0000    10.0000    16.0000    20.0000    -0.0005     0.0005   159.4164   -41.1662     3.1320    33.2002    14.7000     2.0000     1.0000   300.0040     0.000
      8     2.0000    -0.1500    -0.0000    18.2501     26.222     29.000 194311.000     30.000    44.6161   -20.0773   -27.1621   120.0962    -0.1480    -3.0001   -52.7248     0.0000     0.0000     0.0000     1.0000   300.0000   300.0000   -44.2456    51.6277    -1.9790    -1.4500    20.0000    20.0000    10.0000    20.0000    26.0000    10.0000    16.0000    20.0000    -0.0005     0.0005   159.4164   -41.1662     3.1320    32.9501    14.7000     2.0000     1.0000   299.9890     0.000
      9     2.0000    -0.1500    -0.0000    17.9999     26.392     25.000 194311.000     30.000    44.7863   -20.0773   -27.2678   120.0962    -0.1480    -3.0001   -52.5081     0.0000     0.0000     0.0000     1.0000   300.0000   300.0000   -44.4174    51.8684    -1.9790    -1.4500    20.0000    20.0000    10.0000    20.0000    26.0000    10.0000    16.0000    20.0000    -0.0005     0.0005   159.4164   -41.1662     3.1318    32.7000    14.7000     2.0000     1.0000   299.9840     0.000
     10     2.0000    -0.1500    -0.0000    17.7505     26.502     31.000 194311.000     30.000    44.9585   -20.0773   -27.3745   120.0962    -0.1480    -3.0001   -52.2908     0.0000     0.0000     0.0000     1.0000   300.0000   300.0000   -44.5894    52.1139    -1.9790    -1.4500    20.0000    20.0000    10.0000    20.0000    26.0000    10.0000    16.0000    20.0000    -0.0005     0.0005   159.4164   -41.1662     3.1320    32.4505    14.7000     2.0000     1.0000   300.0160     0.000
     11     2.0000    -0.1500    -0.0000    17.4997     26.659     41.000 194311.000     30.000    45.1326   -20.0773   -27.4829   120.0962    -0.1480    -3.0001   -52.0728     0.0000     0.0000     0.0000     1.0000   300.0000   300.0000   -44.7613    52.3574    -1.9790    -1.4500    20.0000    20.0000    10.0000    20.0000    26.0000    10.0000    16.0000    20.0000    -0.0005     0.0005   159.4164   -41.1662     3.1319    32.1997    14.7000     2.0000     1.0000   300.0100     0.000
     12     2.0000    -0.1500    -0.0000    17.2499     26.788     32.000 194311.000     30.000    45.3089   -20.0773   -27.5923   120.0962    -0.1480    -3.0001   -51.8540     0.0000     0.0000     0.0000     1.0000   300.0000   300.0000   -44.9324    52.6017    -1.9790    -1.4500    20.0000    20.0000    10.0000    20.0000    26.0000    10.0000    16.0000    20.0000    -0.0005     0.0005   159.4164   -41.1662     3.1319    31.9499    14.7000     2.0000     1.0000   300.0050     0.000
     13     2.0000    -0.1500    -0.0000    17.0001     26.915     33.000 194311.000     30.000    45.4872   -20.0773   -27.7029   120.0962    -0.1480    -3.0001   -51.6345     0.0000     0.0000     0.0000     1.0000   300.0000   300.0000   -45.1037    52.8452    -1.9790    -1.4500    20.0000    20.0000    10.0000    20.0000    26.0000    10.0000    16.0000    20.0000    -0.0005     0.0005   159.4164   -41.1662     3.1319    31.7001    14.7000     2.0000     1.0000   299.9990     0.000
     14     2.0000    -0.1500    -0.0000    16.7497     26.861     30.000 194311.000     30.000    45.6676   -20.0773   -27.8152   120.0962    -0.1480    -3.0001   -51.4143     0.0000     0.0000     0.0000     1.0000   300.0000   300.0000   -45.2750    53.0918    -1.9790    -1.4500    20.0000    20.0000    10.0000    20.0000    26.0000    10.0000    16.0000    20.0000    -0.0005     0.0005   159.4164   -41.1662     3.1319    31.4497    14.7000     2.0000     1.0000   300.0220     0.000
     15     2.0000    -0.1500    -0.0000    16.5001     27.044     26.000 194311.000     30.000    45.8503   -20.0773   -27.9285   120.0962    -0.1480    -3.0001   -51.1934     0.0000     0.0000     0.0000     1.0000   300.0000   300.0000   -45.4456    53.3389    -1.9790    -1.4500    20.0000    20.0000    10.0000    20.0000    26.0000    10.0000    16.0000    20.0000    -0.0005     0.0005   159.4164   -41.1662     3.1320    31.2001    14.7000     2.0000     1.0000   299.9950     0.000
     16     2.0001    -0.1500    -0.0000    16.2499     27.116     26.000 194311.000     30.000    46.0351   -20.0773   -28.0435   120.0962    -0.1480    -3.0001   -50.9717     0.0000     0.0000     0.0000     1.0000   300.0000   300.0000   -45.6168    53.5867    -1.9790    -1.4500    20.0000    20.0000    10.0000    20.0000    26.0000    10.0000    16.0000    20.0000    -0.0005     0.0005   159.4164   -41.1662     3.1320    30.9499    14.7000     2.0000     1.0000   300.0100     0.000
     17     2.0000    -0.1500    -0.0000    15.9997     27.150     39.000 194311.000     30.000    46.2221   -20.0773   -28.1599   120.0962    -0.1480    -3.0001   -50.7492     0.0000     0.0000     0.0000     1.0000   300.0000   300.0000   -45.7871    53.8306    -1.9790    -1.4500    20.0000    20.0000    10.0000    20.0000    26.0000    10.0000    16.0000    20.0000    -0.0005     0.0005   159.4164   -41.1662     3.1319    30.6997    14.7000     2.0000     1.0000   300.0190     0.000
     18     2.0000    -0.1500    -0.0000    15.7506     27.238     32.000 194311.000     30.000    46.4115   -20.0773   -28.2772   120.0962    -0.1480    -3.0001   -50.5260     0.0000     0.0000     0.0000     1.0000   300.0000   300.0000   -45.9576    54.0767    -1.9790    -1.4500    20.0000    20.0000    10.0000    20.0000    26.0000    10.0000    16.0000    20.0000    -0.0005     0.0005   159.4164   -41.1662     3.1319    30.4506    14.7000     2.0000     1.0000   300.0000     0.000
     19     2.0000    -0.1500    -0.0000    15.4997     27.367     28.000 194311.000     30.000    46.6032   -20.0773   -28.3969   120.0962    -0.1480    -3.0001   -50.3021     0.0000     0.0000     0.0000     1.0000   300.0000   300.0000   -46.1281    54.3265    -1.9790    -1.4500    20.0000    20.0000    10.0000    20.0000    26.0000    10.0000    16.0000    20.0000    -0.0005     0.0005   159.4164   -41.1662     3.1319    30.1997    14.7000     2.0000     1.0000   300.0070     0.000
     20     2.0000    -0.1500    -0.0000    15.2500     27.501     38.000 194311.000     30.000    46.7972   -20.0773   -28.5175   120.0962    -0.1480    -3.0001   -50.0773     0.0000     0.0000     0.0000     1.0000   300.0000   300.0000   -46.2984    54.5751    -1.9790    -1.4500    20.0000    20.0000    10.0000    20.0000    26.0000    10.0000    16.0000    20.0000    -0.0005     0.0005   159.4164   -41.1662     3.1319    29.9500    14.7000     2.0000     1.0000   300.0010     0.000
     21     2.0000    -0.1500    -0.0000    15.0002     27.505     37.000 194311.000     30.000    46.9938   -20.0773   -28.6397   120.0962    -0.1480    -3.0001   -49.8518     0.0000     0.0000     0.0000     1.0000   300.0000   300.0000   -46.4681    54.8227    -1.9790    -1.4500    20.0000    20.0000    10.0000    20.0000    26.0000    10.0000    16.0000    20.0000    -0.0005     0.0005   159.4164   -41.1662     3.1319    29.7002    14.7000     2.0000     1.0000   299.9900     0.000
     22     2.0000    -0.1500    -0.0000    14.7497     27.340     36.000 194311.000     30.000    47.1929   -20.0773   -28.7639   120.0962    -0.1480    -3.0001   -49.6254     0.0000     0.0000     0.0000     1.0000   300.0000   300.0000   -46.6382    55.0727    -1.9790    -1.4500    20.0000    20.0000    10.0000    20.0000    26.0000    10.0000    16.0000    20.0000    -0.0005     0.0005   159.4164   -41.1662     3.1319    29.4497    14.7000     2.0000     1.0000   300.0140     0.000
     23     2.0000    -0.1500    -0.0000    14.5000     27.110     47.000 194311.000     30.000    47.3944   -20.0773   -28.8893   120.0962    -0.1480    -3.0001   -49.3982     0.0000     0.0000     0.0000     1.0000   300.0000   300.0000   -46.8076    55.3247    -1.9790    -1.4500    20.0000    20.0000    10.0000    20.0000    26.0000    10.0000    16.0000    20.0000    -0.0005     0.0005   159.4164   -41.1662     3.1320    29.2000    14.7000     2.0000     1.0000   300.0040     0.000
     24     2.0000    -0.1500    -0.0000    14.2506     26.734     46.000 194311.000     30.000    47.5986   -20.0773   -29.0162   120.0962    -0.1480    -3.0001   -49.1702     0.0000     0.0000     0.0000     1.0000   300.0000   300.0000   -46.9776    55.5757    -1.9790    -1.4500    20.0000    20.0000    10.0000    20.0000    26.0000    10.0000    16.0000    20.0000    -0.0005     0.0005   159.4164   -41.1662     3.1320    28.9506    14.7000     2.0000     1.0000   300.0140     0.000
     25     2.0000    -0.1500    -0.0000    13.9995     26.377     49.000 194311.000     30.000    47.8055   -20.0773   -29.1456   120.0962    -0.1480    -3.0001   -48.9414     0.0000     0.0000     0.0000     1.0000   300.0000   300.0000   -47.1470    55.8253    -1.9790    -1.4500    20.0000    20.0000    10.0000    20.0000    26.0000    10.0000    16.0000    20.0000    -0.0005     0.0005   159.4164   -41.1662     3.1318    28.6995    14.7000     2.0000     1.0000   299.9780     0.000
     26     2.0000    -0.1500    -0.0000    13.7501     25.973     59.000 194311.000     30.000    48.0151   -20.0773   -29.2759   120.0962    -0.1480    -3.0001   -48.7117     0.0000     0.0000     0.0000     1.0000   300.0000   300.0000   -47.3165    56.0775    -1.9790    -1.4500    20.0000    20.0000    10.0000    20.0000    26.0000    10.0000    16.0000    20.0000    -0.0005     0.0005   159.4164   -41.1662     3.1319    28.4501    14.7000     2.0000     1.0000   300.0040     0.000
     27     2.0000    -0.1500    -0.0000    13.5004     25.865     48.000 194311.000     30.000    48.2274   -20.0773   -29.4082   120.0962    -0.1480    -3.0001   -48.4811     0.0000     0.0000     0.0000     1.0000   300.0000   300.0000   -47.4855    56.3328    -1.9790    -1.4500    20.0000    20.0000    10.0000    20.0000    26.0000    10.0000    16.0000    20.0000    -0.0005     0.0005   159.4164   -41.1662     3.1320    28.2004    14.7000     2.0000     1.0000   299.9420     0.000
     28     2.0000    -0.1500    -0.0000    13.2497     25.835     70.000 194311.000     30.000    48.4427   -20.0773   -29.5428   120.0962    -0.1480    -3.0001   -48.2497     0.0000     0.0000     0.0000     1.0000   300.0000   300.0000   -47.6546    56.5869    -1.9790    -1.4500    20.0000    20.0000    10.0000    20.0000    26.0000    10.0000    16.0000    20.0000    -0.0005     0.0005   159.4164   -41.1662     3.1320    27.9497    14.7000     2.0000     1.0000   300.0220     0.000
     29     2.0000    -0.1500    -0.0000    13.0000     25.939     76.000 194311.000     30.000    48.6608   -20.0773   -29.6786   120.0962    -0.1480    -3.0001   -48.0174     0.0000     0.0000     0.0000     1.0000   300.0000   300.0000   -47.8239    56.8387    -1.9790    -1.4500    20.0000    20.0000    10.0000    20.0000    26.0000    10.0000    16.0000    20.0000    -0.0005     0.0005   159.4164   -41.1662     3.1318    27.7000    14.7000     2.0000     1.0000   299.9550     0.000
     30     2.0000    -0.1500    -0.0000    12.7501     26.202     79.000 194311.000     30.000    48.8819   -20.0773   -29.8166   120.0962    -0.1480    -3.0001   -47.7842     0.0000     0.0000     0.0000     1.0000   300.0000   300.0000   -47.9925    57.0958    -1.9790    -1.4500    20.0000    20.0000    10.0000    20.0000    26.0000    10.0000    16.0000    20.0000    -0.0005     0.0005   159.4164   -41.1662     3.1319    27.4501    14.7000     2.0000     1.0000   300.0090     0.000
     31     2.0000    -0.1500    -0.0000    12.5001     26.666     98.000 194311.000     30.000    49.1060   -20.0773   -29.9565   120.0962    -0.1480    -3.0001   -47.5501     0.0000     0.0000     0.0000     1.0000   300.0000   300.0000   -48.1614    57.3529    -1.9790    -1.4500    20.0000    20.0000    10.0000    20.0000    26.0000    10.0000    16.0000    20.0000    -0.0005     0.0005   159.4164   -41.1662     3.1320    27.2001    14.7000     2.0000     1.0000   299.9360     0.000
     32     2.0001    -0.1500    -0.0000    12.2505     26.979     92.000 194311.000     30.000    49.3332   -20.0773   -30.0981   120.0962    -0.1480    -3.0001   -47.3151     0.0000     0.0000     0.0000     1.0000   300.0000   300.0000   -48.3300    57.6109    -1.9790    -1.4500    20.0000    20.0000    10.0000    20.0000    26.0000    10.0000    16.0000    20.0000    -0.0005     0.0005   159.4164   -41.1662     3.1320    26.9505    14.7000     2.0000     1.0000   299.9900     0.000
     33     2.0000    -0.1500    -0.0000    11.9998     27.268     91.000 194311.000     30.000    49.5636   -20.0773   -30.2425   120.0962    -0.1480    -3.0001   -47.0791     0.0000     0.0000     0.0000     1.0000   300.0000   300.0000   -48.4986    57.8659    -1.9790    -1.4500    20.0000    20.0000    10.0000    20.0000    26.0000    10.0000    16.0000    20.0000    -0.0005     0.0005   159.4164   -41.1662     3.1319    26.6998    14.7000     2.0000     1.0000   299.9410     0.000
     34     2.0000    -0.1500    -0.0000    11.7500     27.268    103.000 194311.000     30.000    49.7973   -20.0773   -30.3884   120.0962    -0.1480    -3.0001   -46.8422     0.0000     0.0000     0.0000     1.0000   300.0000   300.0000   -48.6668    58.1269    -1.9790    -1.4500    20.0000    20.0000    10.0000    20.0000    26.0000    10.0000    16.0000    20.0000    -0.0005     0.0005   159.4164   -41.1662     3.1320    26.4500    14.7000     2.0000     1.0000   300.0180     0.000
     35     2.0000    -0.1500    -0.0000    11.5001     27.280     89.000 194311.000     30.000    50.0343   -20.0773   -30.5364   120.0962    -0.1480    -3.0001   -46.6044     0.0000     0.0000     0.0000     1.0000   300.0000   300.0000   -48.8354    58.3869    -1.9790    -1.4500    20.0000    20.0000    10.0000    20.0000    26.0000    10.0000    16.0000    20.0000    -0.0005     0.0005   159.4164   -41.1662     3.1320    26.2001    14.7000     2.0000     1.0000   299.9450     0.000
     36     1.9999    -0.1500    -0.0000    11.2501     26.907    112.000 194311.000     30.000    50.2748   -20.0773   -30.6868   120.0962    -0.1480    -3.0001   -46.3655     0.0000     0.0000     0.0000     1.0000   300.0000   300.0000   -49.0036    58.6444    -1.9790    -1.4500    20.0000    20.0000    10.0000    20.0000    26.0000    10.0000    16.0000    20.0000    -0.0005     0.0005   159.4164   -41.1662     3.1318    25.9501    14.7000     2.0000     1.0000   299.9890     0.000
     37     2.0000    -0.1500    -0.0000    10.9998     26.871    103.000 194311.000     30.000    50.5187   -20.0773   -30.8396   120.0962    -0.1480    -3.0001   -46.1257     0.0000     0.0000     0.0000     1.0000   300.0000   300.0000   -49.1715    58.9090    -1.9790    -1.4500    20.0000    20.0000    10.0000    20.0000    26.0000    10.0000    16.0000    20.0000    -0.0005     0.0005   159.4164   -41.1662     3.1319    25.6998    14.7000     2.0000     1.0000   299.9910     0.000
     38     2.0001    -0.1500    -0.0000    10.7500     26.748    106.000 194311.000     30.000    50.7662   -20.0773   -30.9943   120.0962    -0.1480    -3.0001   -45.8849     0.0000     0.0000     0.0000     1.0000   300.0000   300.0000   -49.3395    59.1727    -1.9790    -1.4500    20.0000    20.0000    10.0000    20.0000    26.0000    10.0000    16.0000    20.0000    -0.0005     0.0005   159.4164   -41.1662     3.1320    25.4501    14.7000     2.0000     1.0000   300.0070     0.000
     39     2.0000    -0.1500    -0.0000    10.5001     26.560     85.000 194311.000     30.000    51.0174   -20.0773   -31.1515   120.0962    -0.1480    -3.0001   -45.6430     0.0000     0.0000     0.0000     1.0000   300.0000   300.0000   -49.5074    59.4334    -1.9790    -1.4500    20.0000    20.0000    10.0000    20.0000    26.0000    10.0000    16.0000    20.0000    -0.0005     0.0005   159.4164   -41.1662     3.1319    25.2001    14.7000     2.0000     1.0000   300.0050     0.000
     40     2.0000    -0.1500    -0.0000    10.2502     26.725     70.000 194311.000     30.000    51.2724   -20.0773   -31.3111   120.0962    -0.1480    -3.0001   -45.4002     0.0000     0.0000     0.0000     1.0000   300.0000   300.0000   -49.6755    59.6995    -1.9790    -1.4500    20.0000    20.0000    10.0000    20.0000    26.0000    10.0000    16.0000    20.0000    -0.0005     0.0005   159.4164   -41.1662     3.1319    24.9502    14.7000     2.0000     1.0000   300.0050     0.000
     41     2.0000    -0.1500    -0.0000     9.9999     26.825    103.000 194311.000     30.000    51.5312   -20.0773   -31.4734   120.0962    -0.1480    -3.0001   -45.1562     0.0000     0.0000     0.0000     1.0000   300.0000   300.0000   -49.8428    59.9664    -1.9790    -1.4500    20.0000    20.0000    10.0000    20.0000    26.0000    10.0000    16.0000    20.0000    -0.0005     0.0005   159.4164   -41.1662     3.1320    24.6999    14.7000     2.0000     1.0000   300.0300     0.000
     42     2.0000    -0.1500    -0.0000     9.7498     27.372     89.000 194311.000     30.000    51.7940   -20.0773   -31.6382   120.0962    -0.1480    -3.0001   -44.9112     0.0000     0.0000     0.0000     1.0000   300.0000   300.0000   -50.0108    60.2316    -1.9790    -1.4500    20.0000    20.0000    10.0000    20.0000    26.0000    10.0000    16.0000    20.0000    -0.0005     0.0005   159.4164   -41.1662     3.1319    24.4498    14.7000     2.0000     1.0000   300.0000     0.000
     43     2.0000    -0.1500    -0.0000     9.4999     27.646     80.000 194311.000     30.000    52.0609   -20.0773   -31.8055   120.0962    -0.1480    -3.0001   -44.6652     0.0000     0.0000     0.0000     1.0000   300.0000   300.0000   -50.1780    60.5011    -1.9790    -1.4500    20.0000    20.0000    10.0000    20.0000    26.0000    10.0000    16.0000    20.0000    -0.0005     0.0005   159.4164   -41.1662     3.1319    24.1999    14.7000     2.0000     1.0000   300.0070     0.000
     44     2.0001    -0.1500    -0.0000     9.2502     27.865     75.000 194311.000     30.000    52.3319   -20.0773   -31.9752   120.0962    -0.1480    -3.0001   -44.4180     0.0000     0.0000     0.0000     1.0000   300.0000   300.0000   -50.3454    60.7720    -1.9790    -1.4500    20.0000    20.0000    10.0000    20.0000    26.0000    10.0000    16.0000    20.0000    -0.0005     0.0005   159.4164   -41.1662     3.1320    23.9503    14.7000     2.0000     1.0000   300.0120     0.000
     45     2.0000    -0.1500    -0.0000     8.9999     27.809     85.000 194311.000     30.000    52.6071   -20.0773   -32.1482   120.0962    -0.1480    -3.0001   -44.1697     0.0000     0.0000     0.0000     1.0000   300.0000   300.0000   -50.5128    61.0395    -1.9790    -1.4500    20.0000    20.0000    10.0000    20.0000    26.0000    10.0000    16.0000    20.0000    -0.0005     0.0005   159.4164   -41.1662     3.1318    23.6999    14.7000     2.0000     1.0000   300.0060     0.000
     46     2.0000    -0.1500    -0.0000     8.7501     27.151     80.000 194311.000     30.000    52.8868   -20.0773   -32.3237   120.0962    -0.1480    -3.0001   -43.9203     0.0000     0.0000     0.0000     1.0000   300.0000   300.0000   -50.6797    61.3133    -1.9790    -1.4500    20.0000    20.0000    10.0000    20.0000    26.0000    10.0000    16.0000    20.0000    -0.0005     0.0005   159.4164   -41.1662     3.1319    23.4501    14.7000     2.0000     1.0000   300.0060     0.000
     47     2.0001    -0.1500    -0.0000     8.5000     26.233     89.000 194311.000     30.000    53.1710   -20.0773   -32.5022   120.0962    -0.1480    -3.0001   -43.6697     0.0000     0.0000     0.0000     1.0000   300.0000   300.0000   -50.8471    61.5881    -1.9790    -1.4500    20.0000    20.0000    10.0000    20.0000    26.0000    10.0000    16.0000    20.0000    -0.0005     0.0005   159.4164   -41.1662     3.1320    23.2000    14.7000     2.0000     1.0000   299.9990     0.000
     48     1.9999    -0.1500    -0.0000     8.2499     25.574     77.000 194311.000     30.000    53.4598   -20.0773   -32.6837   120.0962    -0.1480    -3.0001   -43.4180     0.0000     0.0000     0.0000     1.0000   300.0000   300.0000   -51.0141    61.8590    -1.9790    -1.4500    20.0000    20.0000    10.0000    20.0000    26.0000    10.0000    16.0000    20.0000    -0.0005     0.0005   159.4164   -41.1662     3.1318    22.9499    14.7000     2.0000     1.0000   300.0060     0.000
     49     2.0000    -0.1500    -0.0000     8.0000     24.790     87.000 194311.000     30.000    53.7534   -20.0773   -32.8682   120.0962    -0.1480    -3.0001   -43.1651     0.0000     0.0000     0.0000     1.0000   300.0000   300.0000   -51.1806    62.1369    -1.9790    -1.4500    20.0000    20.0000    10.0000    20.0000    26.0000    10.0000    16.0000    20.0000    -0.0005     0.0005   159.4164   -41.1662     3.1319    22.7000    14.7000     2.0000     1.0000   300.0220     0.000
     50     2.0000    -0.1500    -0.0000     7.7500     24.359     78.000 194311.000     30.000    54.0519   -20.0773   -33.0559   120.0962    -0.1480    -3.0001   -42.9109     0.0000     0.0000     0.0000     1.0000   300.0000   300.0000   -51.3474    62.4143    -1.9790    -1.4500    20.0000    20.0000    10.0000    20.0000    26.0000    10.0000    16.0000    20.0000    -0.0005     0.0005   159.4164   -41.1662     3.1319    22.4500    14.7000     2.0000     1.0000   299.9990     0.000
     51     2.0000    -0.1500    -0.0000     7.4998     24.267    102.000 194311.000     30.000    54.3554   -20.0773   -33.2471   120.0962    -0.1480    -3.0001   -42.6556     0.0000     0.0000     0.0000     1.0000   300.0000   300.0000   -51.5144    62.6924    -1.9790    -1.4500    20.0000    20.0000    10.0000    20.0000    26.0000    10.0000    16.0000    20.0000    -0.0005     0.0005   159.4164   -41.1662     3.1319    22.1998    14.7000     2.0000     1.0000   300.0140     0.000
     52     2.0000    -0.1500    -0.0000     7.2503     24.167     79.000 194311.000     30.000    54.6640   -20.0773   -33.4410   120.0962    -0.1480    -3.0001   -42.3989     0.0000     0.0000     0.0000     1.0000   300.0000   300.0000   -51.6805    62.9743    -1.9790    -1.4500    20.0000    20.0000    10.0000    20.0000    26.0000    10.0000    16.0000    20.0000    -0.0005     0.0005   159.4164   -41.1662     3.1320    21.9503    14.7000     2.0000     1.0000   299.9910     0.000
     53     1.9999    -0.1500    -0.0000     6.9997     24.151     90.000 194311.000     30.000    54.9780   -20.0773   -33.6393   120.0962    -0.1480    -3.0001   -42.1410     0.0000     0.0000     0.0000     1.0000   300.0000   300.0000   -51.8469    63.2537    -1.9790    -1.4500    20.0000    20.0000    10.0000    20.0000    26.0000    10.0000    16.0000    20.0000    -0.0005     0.0005   159.4164   -41.1662     3.1318    21.6997    14.7000     2.0000     1.0000   300.0000     0.000
     54     2.0000    -0.1500    -0.0000     6.7501     24.270     88.000 194311.000     30.000    55.2975   -20.0773   -33.8403   120.0962    -0.1480    -3.0001   -41.8818     0.0000     0.0000     0.0000     1.0000   300.0000   300.0000   -52.0135    63.5399    -1.9790    -1.4500    20.0000    20.0000    10.0000    20.0000    26.0000    10.0000    16.0000    20.0000    -0.0005     0.0005   159.4164   -41.1662     3.1320    21.4501    14.7000     2.0000     1.0000   300.0100     0.000
     55     2.0000    -0.1500    -0.0000     6.4999     24.450    105.000 194311.000     30.000    55.6225   -20.0773   -34.0454   120.0962    -0.1480    -3.0001   -41.6214     0.0000     0.0000     0.0000     1.0000   300.0000   300.0000   -52.1793    63.8231    -1.9790    -1.4500    20.0000    20.0000    10.0000    20.0000    26.0000    10.0000    16.0000    20.0000    -0.0005     0.0005   159.4164   -41.1662     3.1319    21.1999    14.7000     2.0000     1.0000   300.0250     0.000
     56     2.0000    -0.1500    -0.0000     6.2501     24.821    101.000 194311.000     30.000    55.9535   -20.0773   -34.2541   120.0962    -0.1480    -3.0001   -41.3595     0.0000     0.0000     0.0000     1.0000   300.0000   300.0000   -52.3451    64.1115    -1.9790    -1.4500    20.0000    20.0000    10.0000    20.0000    26.0000    10.0000    16.0000    20.0000    -0.0005     0.0005   159.4164   -41.1662     3.1319    20.9501    14.7000     2.0000     1.0000   300.0170     0.000
     57     2.0000    -0.1500    -0.0000     6.0000     25.088    110.000 194311.000     30.000    56.2903   -20.0773   -34.4667   120.0962    -0.1480    -3.0001   -41.0963     0.0000     0.0000     0.0000     1.0000   300.0000   300.0000   -52.5115    64.4005    -1.9790    -1.4500    20.0000    20.0000    10.0000    20.0000    26.0000    10.0000    16.0000    20.0000    -0.0005     0.0005   159.4164   -41.1662     3.1320    20.7001    14.7000     2.0000     1.0000   300.0060     0.000
     58     2.0000    -0.1500    -0.0000     5.7500     25.513    113.000 194311.000     30.000    56.6333   -20.0773   -34.6835   120.0962    -0.1480    -3.0001   -40.8317     0.0000     0.0000     0.0000     1.0000   300.0000   300.0000   -52.6767    64.6899    -1.9790    -1.4500    20.0000    20.0000    10.0000    20.0000    26.0000    10.0000    16.0000    20.0000    -0.0005     0.0005   159.4164   -41.1662     3.1319    20.4500    14.7000     2.0000     1.0000   299.9960     0.000
     59     2.0000    -0.1500    -0.0000     5.4998     26.012    160.000 194311.000     30.000    56.9827   -20.0773   -34.9044   120.0962    -0.1480    -3.0001   -40.5656     0.0000     0.0000     0.0000     1.0000   300.0000   300.0000   -52.8424    64.9838    -1.9790    -1.4500    20.0000    20.0000    10.0000    20.0000    26.0000    10.0000    16.0000    20.0000    -0.0005     0.0005   159.4164   -41.1662     3.1320    20.1998    14.7000     2.0000     1.0000   300.0180     0.000
     60     2.0000    -0.1500    -0.0000     5.2501     26.380    161.000 194311.000     30.000    57.3387   -20.0773   -35.1293   120.0962    -0.1480    -3.0001   -40.2982     0.0000     0.0000     0.0000     1.0000   300.0000   300.0000   -53.0079    65.2759    -1.9790    -1.4500    20.0000    20.0000    10.0000    20.0000    26.0000    10.0000    16.0000    20.0000    -0.0005     0.0005   159.4164   -41.1662     3.1319    19.9501    14.7000     2.0000     1.0000   300.0030     0.000
     61     2.0000    -0.1500    -0.0000     5.0000     26.556    205.000 194311.000     30.000    57.7013   -20.0773   -35.3589   120.0962    -0.1480    -3.0001   -40.0292     0.0000     0.0000     0.0000     1.0000   300.0000   300.0000   -53.1733    65.5731    -1.9790    -1.4500    20.0000    20.0000    10.0000    20.0000    26.0000    10.0000    16.0000    20.0000    -0.0005     0.0005   159.4164   -41.1662     3.1319    19.7000    14.7000     2.0000     1.0000   300.0270     0.000
     62     2.0000    -0.1500    -0.0000     4.7501     26.744    215.000 194311.000     30.000    58.0709   -20.0773   -35.5928   120.0962    -0.1480    -3.0001   -39.7588     0.0000     0.0000     0.0000     1.0000   300.0000   300.0000   -53.3380    65.8690    -1.9790    -1.4500    20.0000    20.0000    10.0000    20.0000    26.0000    10.0000    16.0000    20.0000    -0.0005     0.0005   159.4164   -41.1662     3.1319    19.4501    14.7000     2.0000     1.0000   300.0000     0.000
     63     2.0000    -0.1500    -0.0000     4.4999     26.836    291.000 194311.000     30.000    58.4478   -20.0773   -35.8318   120.0962    -0.1480    -3.0001   -39.4868     0.0000     0.0000     0.0000     1.0000   300.0000   300.0000   -53.5029    66.1718    -1.9790    -1.4500    20.0000    20.0000    10.0000    20.0000    26.0000    10.0000    16.0000    20.0000    -0.0005     0.0005   159.4164   -41.1662     3.1319    19.1999    14.7000     2.0000     1.0000   300.0120     0.000
     64     2.0000    -0.1500    -0.0000     4.2501     26.990    354.000 194311.000     30.000    58.8321   -20.0773   -36.0753   120.0962    -0.1480    -3.0001   -39.2133     0.0000     0.0000     0.0000     1.0000   300.0000   300.0000   -53.6675    66.4722    -1.9790    -1.4500    20.0000    20.0000    10.0000    20.0000    26.0000    10.0000    16.0000    20.0000    -0.0005     0.0005   159.4164   -41.1662     3.1319    18.9501    14.7000     2.0000     1.0000   300.0030     0.000
     65     2.0000    -0.1500    -0.0000     3.9999     27.349    401.000 194311.000     30.000    59.2240   -20.0773   -36.3242   120.0962    -0.1480    -3.0001   -38.9382     0.0000     0.0000     0.0000     1.0000   300.0000   300.0000   -53.8321    66.7788    -1.9790    -1.4500    20.0000    20.0000    10.0000    20.0000    26.0000    10.0000    16.0000    20.0000    -0.0005     0.0005   159.4164   -41.1662     3.1320    18.6999    14.7000     2.0000     1.0000   300.0190     0.000
     66     2.0000    -0.1500    -0.0000     3.7501     27.819    463.000 194311.000     30.000    59.6240   -20.0773   -36.5779   120.0962    -0.1480    -3.0001   -38.6614     0.0000     0.0000     0.0000     1.0000   300.0000   300.0000   -53.9963    67.0840    -1.9790    -1.4500    20.0000    20.0000    10.0000    20.0000    26.0000    10.0000    16.0000    20.0000    -0.0005     0.0005   159.4164   -41.1662     3.1319    18.4501    14.7000     2.0000     1.0000   300.0070     0.000
     67     2.0000    -0.1500    -0.0000     3.5000     28.380    405.000 194311.000     30.000    60.0321   -20.0773   -36.8374   120.0962    -0.1480    -3.0001   -38.3830     0.0000     0.0000     0.0000     1.0000   300.0000   300.0000   -54.1601    67.3952    -1.9790    -1.4500    20.0000    20.0000    10.0000    20.0000    26.0000    10.0000    16.0000    20.0000    -0.0005     0.0005   159.4164   -41.1662     3.1320    18.2000    14.7000     2.0000     1.0000   300.0070     0.000
     68     2.0000    -0.1500    -0.0000     3.2499     29.672    337.000 194311.000     30.000    60.4487   -20.0773   -37.1023   120.0962    -0.1480    -3.0001   -38.1029     0.0000     0.0000     0.0000     1.0000   300.0000   300.0000   -54.3241    67.7058    -1.9790    -1.4500    20.0000    20.0000    10.0000    20.0000    26.0000    10.0000    16.0000    20.0000    -0.0005     0.0005   159.4164   -41.1662     3.1319    17.9500    14.7000     2.0000     1.0000   300.0130     0.000
     69     2.0000    -0.1500    -0.0000     3.0002     30.295    280.000 194311.000     30.000    60.8740   -20.0773   -37.3728   120.0962    -0.1480    -3.0001   -37.8211     0.0000     0.0000     0.0000     1.0000   300.0000   300.0000   -54.4873    68.0188    -1.9790    -1.4500    20.0000    20.0000    10.0000    20.0000    26.0000    10.0000    16.0000    20.0000    -0.0005     0.0005   159.4164   -41.1662     3.1319    17.7002    14.7000     2.0000     1.0000   300.0000     0.000
     70     2.0000    -0.1500    -0.0000     2.7499     30.289    248.000 194311.000     30.000    61.3086   -20.0773   -37.6498   120.0962    -0.1480    -3.0001   -37.5375     0.0000     0.0000     0.0000     1.0000   300.0000   300.0000   -54.6506    68.3377    -1.9790    -1.4500    20.0000    20.0000    10.0000    20.0000    26.0000    10.0000    16.0000    20.0000    -0.0005     0.0005   159.4164   -41.1662     3.1320    17.4499    14.7000     2.0000     1.0000   299.9430     0.000
     71     2.0000    -0.1500    -0.0000     2.5000     29.563    195.000 194311.000     30.000    61.7525   -20.0773   -37.9327   120.0962    -0.1480    -3.0001   -37.2522     0.0000     0.0000     0.0000     1.0000   300.0000   300.0000   -54.8136    68.6540    -1.9790    -1.4500    20.0000    20.0000    10.0000    20.0000    26.0000    10.0000    16.0000    20.0000    -0.0005     0.0005   159.4164   -41.1662     3.1318    17.2000    14.7000     2.0000     1.0000   300.0030     0.000
     72     2.0000    -0.1500    -0.0000     2.2499     29.855    430.000 194311.000     30.000    62.2063   -20.0773   -38.2224   120.0962    -0.1480    -3.0001   -36.9649     0.0000     0.0000     0.0000     1.0000   300.0000   300.0000   -54.9759    68.9800    -1.9790    -1.4500    20.0000    20.0000    10.0000    20.0000    26.0000    10.0000    16.0000    20.0000    -0.0005     0.0005   159.4164   -41.1662     3.1320    16.9499    14.7000     2.0000     1.0000   300.0150     0.000
     73     2.0000    -0.1500    -0.0000     2.0000     30.362    238.000 194311.000     30.000    62.6702   -20.0773   -38.5185   120.0962    -0.1480    -3.0001   -36.6758     0.0000     0.0000     0.0000     1.0000   300.0000   300.0000   -55.1381    69.3044    -1.9790    -1.4500    20.0000    20.0000    10.0000    20.0000    26.0000    10.0000    16.0000    20.0000    -0.0005     0.0005   159.4164   -41.1662     3.1320    16.7000    14.7000     2.0000     1.0000   300.0090     0.000
     74     2.0000    -0.1500    -0.0000     1.7500     30.613    126.000 194311.000     30.000    63.1445   -20.0773   -38.8217   120.0962    -0.1480    -3.0001   -36.3848     0.0000     0.0000     0.0000     1.0000   300.0000   300.0000   -55.2999    69.6314    -1.9790    -1.4500    20.0000    20.0000    10.0000    20.0000    26.0000    10.0000    16.0000    20.0000    -0.0005     0.0005   159.4164   -41.1662     3.1319    16.4500    14.7000     2.0000     1.0000   300.0080     0.000
     75     2.0000    -0.1500    -0.0000     1.5000     31.033    168.000 194311.000     30.000    63.6299   -20.0773   -39.1322   120.0962    -0.1480    -3.0001   -36.0918     0.0000     0.0000     0.0000     1.0000   300.0000   300.0000   -55.4616    69.9635    -1.9790    -1.4500    20.0000    20.0000    10.0000    20.0000    26.0000    10.0000    16.0000    20.0000    -0.0005     0.0005   159.4164   -41.1662     3.1319    16.2000    14.7000     2.0000     1.0000   300.0060     0.000
     76     2.0000    -0.1500    -0.0000     1.2500     32.259    172.000 194311.000     30.000    64.1267   -20.0773   -39.4504   120.0962    -0.1480    -3.0001   -35.7968     0.0000     0.0000     0.0000     1.0000   300.0000   300.0000   -55.6224    70.2975    -1.9790    -1.4500    20.0000    20.0000    10.0000    20.0000    26.0000    10.0000    16.0000    20.0000    -0.0005     0.0005   159.4164   -41.1662     3.1319    15.9500    14.7000     2.0000     1.0000   300.0060     0.000
     77     2.0000    -0.1500    -0.0000     1.0000     33.705    249.000 194311.000     30.000    64.6352   -20.0773   -39.7763   120.0962    -0.1480    -3.0001   -35.4997     0.0000     0.0000     0.0000     1.0000   300.0000   300.0000   -55.7831    70.6332    -1.9790    -1.4500    20.0000    20.0000    10.0000    20.0000    26.0000    10.0000    16.0000    20.0000    -0.0005     0.0005   159.4164   -41.1662     3.1318    15.7000    14.7000     2.0000     1.0000   299.9300     0.000
     78     2.0000    -0.1500    -0.0000     0.7500     34.399    432.000 194311.000     30.000    65.1560   -20.0773   -40.1105   120.0962    -0.1480    -3.0001   -35.2005     0.0000     0.0000     0.0000     1.0000   300.0000   300.0000   -55.9431    70.9777    -1.9790    -1.4500    20.0000    20.0000    10.0000    20.0000    26.0000    10.0000    16.0000    20.0000    -0.0005     0.0005   159.4164   -41.1662     3.1320    15.4500    14.7000     2.0000     1.0000   300.0030     0.000
     79     2.0000    -0.1500    -0.0000     0.5000     33.376   1007.000 194311.000     30.000    65.6897   -20.0773   -40.4533   120.0962    -0.1480    -3.0001   -34.8991     0.0000     0.0000     0.0000     1.0000   300.0000   300.0000   -56.1026    71.3220    -1.9790    -1.4500    20.0000    20.0000    10.0000    20.0000    26.0000    10.0000    16.0000    20.0000    -0.0005     0.0005   159.4164   -41.1662     3.1320    15.2000    14.7000     2.0000     1.0000   300.0180     0.000
     80     2.0000    -0.1500    -0.0000     0.2499     31.740   2957.000 194311.000     30.000    66.2366   -20.0773   -40.8052   120.0962    -0.1480    -3.0001   -34.5956     0.0000     0.0000     0.0000     1.0000   300.0000   300.0000   -56.2617    71.6674    -1.9790    -1.4500    20.0000    20.0000    10.0000    20.0000    26.0000    10.0000    16.0000    20.0000    -0.0005     0.0005   159.4164   -41.1662     3.1319    14.9499    14.7000     2.0000     1.0000   299.9500     0.000
     81     2.0000    -0.1500    -0.0000     0.0001     30.200   8789.000 194311.000     30.000    66.7975   -20.0773   -41.1661   120.0962    -0.1480    -3.0001   -34.2897     0.0000     0.0000     0.0000     1.0000   300.0000   300.0000   -56.4201    72.0210    -1.9790    -1.4500    20.0000    20.0000    10.0000    20.0000    26.0000    10.0000    16.0000    20.0000    -0.0005     0.0005   159.4164   -41.1662     3.1319    14.7001    14.7000     2.0000     1.0000   299.9850     0.000
# Sum of Counts = 22027
# Center of Mass = 2.734888+/-0.039280
# Full Width Half-Maximum = 8.724043+/-0.080274
# 3:01:45 PM  9/4/2024   scan completed.
