Repository: neutrons/TAVI

# TAVI, Triple-Axis data VIsualization toolkit
TAVI can be installed locally as a standard conda package and has been deployed on ORNL's analysis cluster.

File: test_data/exp812/Datafiles/HB3_exp0812_scan0127.dat
# scan = 127
# date = 9/7/2024
# time = 4:58:25 AM
# proposal = 32905
# experiment = Effects of electric field on phonon dispersion and lifetimes of poled PMN-30PT
# experiment_number = 812
# command = scan h 2 k -0.45 l 0 e 20 0.5 0.25 preset mcu 30
# builtin_command = scan h 2 k -0.45 l 0 e 20 0.5 0.25 preset mcu 30
# users = George Yumnam, Michael Manley, Puspa Upreti, Raphael Hermann, SHAOFEI WANG
# local_contact = Songxue Chi
# scan_title = (2,-0.45,0) G to X transverse mode scan at E 400 V
# monochromator = PG002
# analyzer = Pg002
# sense = -+-
# collimation = 48-40-40-120
# samplename = PMN-30PT
# sampletype = crystal
# samplemosaic = 30.000000
# latticeconstants = 4.023634,4.023634,4.023634,90.000000,90.000000,90.000000
# ubmatrix = -0.008055,-0.248252,-0.008588,-0.248328,0.007840,0.006285,-0.006007,0.008785,-0.248304
# mode = 0
# plane_normal = 0.034555,-0.025290,0.999083
# ubconf = UB04Sep2024_115522AM.ini
# preset_type = normal 
# preset_channel = mcu
# preset_value = 30.000000
# def_x = e
# def_y = detector
# col_headers = 
#   Pt.          h          k          l          e       time   detector    monitor        mcu focal_length         m1         m2   mcrystal       marc     mtrans     mfocus       ampl         dc       freq     output       temp     temp_2         s1         s2        sgl        sgu        bbb        bbl        bbr        bbt        bab        bal        bar        bat        stl        stu         a1         a2          q         ei         ef   ampl_out output_state        vti     sample
      1     1.9999    -0.4500    -0.0001    20.0026     25.238     49.000 194311.000     30.000    43.4765   -20.0773   -26.4546   120.0962    -0.1480    -3.0001   -54.2224     0.0000   400.0000     0.0000     1.0000   300.0000   300.0000   -51.3993    51.4208    -1.9790    -1.4485    20.0000    20.0000    10.0000    20.0000    26.0000    10.0000    16.0000    20.0000    -0.0005     0.0005   159.4164   -41.1662     3.2011    34.7026    14.7000     2.0000     1.0000   300.0460     0.000
      2     2.0000    -0.4500    -0.0001    19.7498     25.157     45.000 194311.000     30.000    43.6339   -20.0773   -26.5533   120.0962    -0.1480    -3.0001   -54.0105     0.0000   400.0000     0.0000     1.0000   300.0000   300.0000   -51.5630    51.6664    -1.9790    -1.4485    20.0000    20.0000    10.0000    20.0000    26.0000    10.0000    16.0000    20.0000    -0.0005     0.0005   159.4164   -41.1662     3.2012    34.4498    14.7000     2.0000     1.0000   300.0250     0.000
      3     2.0000    -0.4500    -0.0001    19.4998     25.090     58.000 194311.000     30.000    43.7931   -20.0773   -26.6519   120.0962    -0.1480    -3.0001   -53.7978     0.0000   400.0000     0.0000     1.0000   300.0000   300.0000   -51.7279    51.9088    -1.9790    -1.4485    20.0000    20.0000    10.0000    20.0000    26.0000    10.0000    16.0000    20.0000    -0.0005     0.0005   159.4164   -41.1662     3.2012    34.1998    14.7000     2.0000     1.0000   299.9900     0.000
      4     2.0000    -0.4500    -0.0001    19.2501     25.295     50.000 194311.000     30.000    43.9541   -20.0773   -26.7516   120.0962    -0.1480    -3.0001   -53.5845     0.0000   400.0000     0.0000     1.0000   300.0000   300.0000   -51.8921    52.1505    -1.9790    -1.4485    20.0000    20.0000    10.0000    20.0000    26.0000    10.0000    16.0000    20.0000    -0.0005     0.0005   159.4164   -41.1662     3.2013    33.9501    14.7000     2.0000     1.0000   300.0020     0.000
      5     2.0001    -0.4500    -0.0001    19.0002     25.425     48.000 194311.000     30.000    44.1168   -20.0773   -26.8524   120.0962    -0.1480    -3.0001   -53.3706     0.0000   400.0000     0.0000     1.0000   300.0000   300.0000   -52.0558    52.3956    -1.9790    -1.4485    20.0000    20.0000    10.0000    20.0000    26.0000    10.0000    16.0000    20.0000    -0.0005     0.0005   159.4164   -41.1662     3.2014    33.7002    14.7000     2.0000     1.0000   299.9570     0.000
      6     2.0000    -0.4500    -0.0001    18.7495     25.682     44.000 194311.000     30.000    44.2813   -20.0773   -26.9548   120.0962    -0.1480    -3.0001   -53.1560     0.0000   400.0000     0.0000     1.0000   300.0000   300.0000   -52.2193    52.6355    -1.9790    -1.4485    20.0000    20.0000    10.0000    20.0000    26.0000    10.0000    16.0000    20.0000    -0.0005     0.0005   159.4164   -41.1662     3.2012    33.4495    14.7000     2.0000     1.0000   300.0000     0.000
      7     2.0000    -0.4500    -0.0001    18.5000     25.768     50.000 194311.000     30.000    44.4478   -20.0773   -27.0578   120.0962    -0.1480    -3.0001   -52.9407     0.0000   400.0000     0.0000     1.0000   300.0000   300.0000   -52.3826    52.8769    -1.9790    -1.4485    20.0000    20.0000    10.0000    20.0000    26.0000    10.0000    16.0000    20.0000    -0.0005     0.0005   159.4164   -41.1662     3.2012    33.2000    14.7000     2.0000     1.0000   300.0090     0.000
      8     2.0000    -0.4500    -0.0001    18.2502     25.997     50.000 194311.000     30.000    44.6161   -20.0773   -27.1621   120.0962    -0.1480    -3.0001   -52.7248     0.0000   400.0000     0.0000     1.0000   300.0000   300.0000   -52.5461    53.1222    -1.9790    -1.4485    20.0000    20.0000    10.0000    20.0000    26.0000    10.0000    16.0000    20.0000    -0.0005     0.0005   159.4164   -41.1662     3.2013    32.9502    14.7000     2.0000     1.0000   300.0060     0.000
      9     2.0001    -0.4500    -0.0001    17.9999     26.242     49.000 194311.000     30.000    44.7863   -20.0773   -27.2678   120.0962    -0.1480    -3.0001   -52.5081     0.0000   400.0000     0.0000     1.0000   300.0000   300.0000   -52.7088    53.3676    -1.9790    -1.4485    20.0000    20.0000    10.0000    20.0000    26.0000    10.0000    16.0000    20.0000    -0.0005     0.0005   159.4164   -41.1662     3.2013    32.7000    14.7000     2.0000     1.0000   300.0050     0.000
     10     2.0000    -0.4500    -0.0001    17.7505     26.236     71.000 194311.000     30.000    44.9585   -20.0773   -27.3745   120.0962    -0.1480    -3.0001   -52.2908     0.0000   400.0000     0.0000     1.0000   300.0000   300.0000   -52.8717    53.6109    -1.9790    -1.4485    20.0000    20.0000    10.0000    20.0000    26.0000    10.0000    16.0000    20.0000    -0.0005     0.0005   159.4164   -41.1662     3.2013    32.4505    14.7000     2.0000     1.0000   300.0030     0.000
     11     2.0000    -0.4500    -0.0001    17.4997     26.409     58.000 194311.000     30.000    45.1326   -20.0773   -27.4829   120.0962    -0.1480    -3.0001   -52.0728     0.0000   400.0000     0.0000     1.0000   300.0000   300.0000   -53.0343    53.8554    -1.9790    -1.4485    20.0000    20.0000    10.0000    20.0000    26.0000    10.0000    16.0000    20.0000    -0.0005     0.0005   159.4164   -41.1662     3.2012    32.1997    14.7000     2.0000     1.0000   300.0030     0.000
     12     2.0000    -0.4500    -0.0001    17.2499     26.482     63.000 194311.000     30.000    45.3089   -20.0773   -27.5923   120.0962    -0.1480    -3.0001   -51.8540     0.0000   400.0000     0.0000     1.0000   300.0000   300.0000   -53.1965    54.1001    -1.9790    -1.4485    20.0000    20.0000    10.0000    20.0000    26.0000    10.0000    16.0000    20.0000    -0.0005     0.0005   159.4164   -41.1662     3.2012    31.9499    14.7000     2.0000     1.0000   299.9490     0.000
     13     2.0000    -0.4500    -0.0001    17.0001     26.533     50.000 194311.000     30.000    45.4872   -20.0773   -27.7029   120.0962    -0.1480    -3.0001   -51.6345     0.0000   400.0000     0.0000     1.0000   300.0000   300.0000   -53.3589    54.3470    -1.9790    -1.4485    20.0000    20.0000    10.0000    20.0000    26.0000    10.0000    16.0000    20.0000    -0.0005     0.0005   159.4164   -41.1662     3.2013    31.7001    14.7000     2.0000     1.0000   300.0050     0.000
     14     2.0001    -0.4500    -0.0001    16.7497     26.643     56.000 194311.000     30.000    45.6676   -20.0773   -27.8152   120.0962    -0.1480    -3.0001   -51.4143     0.0000   400.0000     0.0000     1.0000   300.0000   300.0000   -53.5206    54.5958    -1.9790    -1.4485    20.0000    20.0000    10.0000    20.0000    26.0000    10.0000    16.0000    20.0000    -0.0005     0.0005   159.4164   -41.1662     3.2013    31.4497    14.7000     2.0000     1.0000   300.0080     0.000
     15     2.0000    -0.4500    -0.0001    16.5001     26.699     52.000 194311.000     30.000    45.8503   -20.0773   -27.9285   120.0962    -0.1480    -3.0001   -51.1934     0.0000   400.0000     0.0000     1.0000   300.0000   300.0000   -53.6824    54.8399    -1.9790    -1.4485    20.0000    20.0000    10.0000    20.0000    26.0000    10.0000    16.0000    20.0000    -0.0005     0.0005   159.4164   -41.1662     3.2012    31.2001    14.7000     2.0000     1.0000   300.0040     0.000
     16     2.0000    -0.4500    -0.0001    16.2499     26.995     49.000 194311.000     30.000    46.0351   -20.0773   -28.0435   120.0962    -0.1480    -3.0001   -50.9717     0.0000   400.0000     0.0000     1.0000   300.0000   300.0000   -53.8441    55.0871    -1.9790    -1.4485    20.0000    20.0000    10.0000    20.0000    26.0000    10.0000    16.0000    20.0000    -0.0005     0.0005   159.4164   -41.1662     3.2012    30.9499    14.7000     2.0000     1.0000   300.0170     0.000
     17     2.0000    -0.4500    -0.0001    15.9997     26.924     46.000 194311.000     30.000    46.2221   -20.0773   -28.1599   120.0962    -0.1480    -3.0001   -50.7492     0.0000   400.0000     0.0000     1.0000   300.0000   300.0000   -54.0056    55.3367    -1.9790    -1.4485    20.0000    20.0000    10.0000    20.0000    26.0000    10.0000    16.0000    20.0000    -0.0005     0.0005   159.4164   -41.1662     3.2012    30.6997    14.7000     2.0000     1.0000   299.9710     0.000
     18     2.0001    -0.4500    -0.0001    15.7505     26.957     54.000 194311.000     30.000    46.4115   -20.0773   -28.2773   120.0962    -0.1480    -3.0001   -50.5260     0.0000   400.0000     0.0000     1.0000   300.0000   300.0000   -54.1666    55.5871    -1.9790    -1.4485    20.0000    20.0000    10.0000    20.0000    26.0000    10.0000    16.0000    20.0000    -0.0005     0.0005   159.4164   -41.1662     3.2014    30.4505    14.7000     2.0000     1.0000   300.0000     0.000
     19     2.0000    -0.4500    -0.0001    15.4998     27.100     43.000 194311.000     30.000    46.6032   -20.0773   -28.3968   120.0962    -0.1480    -3.0001   -50.3021     0.0000   400.0000     0.0000     1.0000   300.0000   300.0000   -54.3276    55.8342    -1.9790    -1.4485    20.0000    20.0000    10.0000    20.0000    26.0000    10.0000    16.0000    20.0000    -0.0005     0.0005   159.4164   -41.1662     3.2012    30.1998    14.7000     2.0000     1.0000   300.0210     0.000
     20     2.0000    -0.4500    -0.0001    15.2500     27.078     39.000 194311.000     30.000    46.7972   -20.0773   -28.5175   120.0962    -0.1480    -3.0001   -50.0773     0.0000   400.0000     0.0000     1.0000   300.0000   300.0000   -54.4889    56.0832    -1.9790    -1.4485    20.0000    20.0000    10.0000    20.0000    26.0000    10.0000    16.0000    20.0000    -0.0005     0.0005   159.4164   -41.1662     3.2012    29.9500    14.7000     2.0000     1.0000   299.9990     0.000
     21     2.0000    -0.4500    -0.0001    15.0002     27.266     38.000 194311.000     30.000    46.9938   -20.0773   -28.6397   120.0962    -0.1480    -3.0001   -49.8518     0.0000   400.0000     0.0000     1.0000   300.0000   300.0000   -54.6491    56.3355    -1.9790    -1.4485    20.0000    20.0000    10.0000    20.0000    26.0000    10.0000    16.0000    20.0000    -0.0005     0.0005   159.4164   -41.1662     3.2012    29.7002    14.7000     2.0000     1.0000   300.0090     0.000
     22     2.0000    -0.4500    -0.0001    14.7497     27.184     29.000 194311.000     30.000    47.1929   -20.0773   -28.7639   120.0962    -0.1480    -3.0001   -49.6254     0.0000   400.0000     0.0000     1.0000   300.0000   300.0000   -54.8101    56.5883    -1.9790    -1.4485    20.0000    20.0000    10.0000    20.0000    26.0000    10.0000    16.0000    20.0000    -0.0005     0.0005   159.4164   -41.1662     3.2013    29.4497    14.7000     2.0000     1.0000   300.0190     0.000
     23     2.0000    -0.4500    -0.0001    14.4999     26.890     31.000 194311.000     30.000    47.3944   -20.0773   -28.8893   120.0962    -0.1480    -3.0001   -49.3982     0.0000   400.0000     0.0000     1.0000   300.0000   300.0000   -54.9703    56.8395    -1.9790    -1.4485    20.0000    20.0000    10.0000    20.0000    26.0000    10.0000    16.0000    20.0000    -0.0005     0.0005   159.4164   -41.1662     3.2012    29.1999    14.7000     2.0000     1.0000   300.0050     0.000
     24     2.0000    -0.4500    -0.0001    14.2506     26.442     29.000 194311.000     30.000    47.5986   -20.0773   -29.0161   120.0962    -0.1480    -3.0001   -49.1702     0.0000   400.0000     0.0000     1.0000   300.0000   300.0000   -55.1304    57.0918    -1.9790    -1.4485    20.0000    20.0000    10.0000    20.0000    26.0000    10.0000    16.0000    20.0000    -0.0005     0.0005   159.4164   -41.1662     3.2012    28.9507    14.7000     2.0000     1.0000   299.9530     0.000
     25     2.0000    -0.4500    -0.0001    13.9994     25.898     27.000 194311.000     30.000    47.8055   -20.0773   -29.1457   120.0962    -0.1480    -3.0001   -48.9414     0.0000   400.0000     0.0000     1.0000   300.0000   300.0000   -55.2905    57.3475    -1.9790    -1.4485    20.0000    20.0000    10.0000    20.0000    26.0000    10.0000    16.0000    20.0000    -0.0005     0.0005   159.4164   -41.1662     3.2013    28.6994    14.7000     2.0000     1.0000   300.0060     0.000
     26     2.0000    -0.4500    -0.0001    13.7503     25.680     23.000 194311.000     30.000    48.0151   -20.0773   -29.2758   120.0962    -0.1480    -3.0001   -48.7117     0.0000   400.0000     0.0000     1.0000   300.0000   300.0000   -55.4501    57.6019    -1.9790    -1.4485    20.0000    20.0000    10.0000    20.0000    26.0000    10.0000    16.0000    20.0000    -0.0005     0.0005   159.4164   -41.1662     3.2013    28.4503    14.7000     2.0000     1.0000   300.0100     0.000
     27     2.0000    -0.4500    -0.0001    13.5004     25.498     27.000 194311.000     30.000    48.2274   -20.0773   -29.4082   120.0962    -0.1480    -3.0001   -48.4811     0.0000   400.0000     0.0000     1.0000   300.0000   300.0000   -55.6099    57.8560    -1.9790    -1.4485    20.0000    20.0000    10.0000    20.0000    26.0000    10.0000    16.0000    20.0000    -0.0005     0.0005   159.4164   -41.1662     3.2012    28.2004    14.7000     2.0000     1.0000   300.0000     0.000
     28     2.0000    -0.4500    -0.0001    13.2496     25.548     31.000 194311.000     30.000    48.4427   -20.0773   -29.5428   120.0962    -0.1480    -3.0001   -48.2497     0.0000   400.0000     0.0000     1.0000   300.0000   300.0000   -55.7695    58.1139    -1.9790    -1.4485    20.0000    20.0000    10.0000    20.0000    26.0000    10.0000    16.0000    20.0000    -0.0005     0.0005   159.4164   -41.1662     3.2013    27.9496    14.7000     2.0000     1.0000   300.0050     0.000
     29     2.0000    -0.4500    -0.0001    13.0000     25.695     25.000 194311.000     30.000    48.6608   -20.0773   -29.6786   120.0962    -0.1480    -3.0001   -48.0174     0.0000   400.0000     0.0000     1.0000   300.0000   300.0000   -55.9289    58.3700    -1.9790    -1.4485    20.0000    20.0000    10.0000    20.0000    26.0000    10.0000    16.0000    20.0000    -0.0005     0.0005   159.4164   -41.1662     3.2012    27.7000    14.7000     2.0000     1.0000   300.0150     0.000
     30     2.0000    -0.4500    -0.0001    12.7500     26.061     35.000 194311.000     30.000    48.8819   -20.0773   -29.8166   120.0962    -0.1480    -3.0001   -47.7842     0.0000   400.0000     0.0000     1.0000   300.0000   300.0000   -56.0876    58.6287    -1.9790    -1.4485    20.0000    20.0000    10.0000    20.0000    26.0000    10.0000    16.0000    20.0000    -0.0005     0.0005   159.4164   -41.1662     3.2013    27.4500    14.7000     2.0000     1.0000   300.0200     0.000
     31     2.0000    -0.4500    -0.0001    12.4998     26.411     28.000 194311.000     30.000    49.1060   -20.0773   -29.9566   120.0962    -0.1480    -3.0001   -47.5501     0.0000   400.0000     0.0000     1.0000   300.0000   300.0000   -56.2471    58.8857    -1.9790    -1.4485    20.0000    20.0000    10.0000    20.0000    26.0000    10.0000    16.0000    20.0000    -0.0005     0.0005   159.4164   -41.1662     3.2012    27.1998    14.7000     2.0000     1.0000   299.9530     0.000
     32     2.0000    -0.4500    -0.0001    12.2505     26.734     22.000 194311.000     30.000    49.3332   -20.0773   -30.0981   120.0962    -0.1480    -3.0001   -47.3151     0.0000   400.0000     0.0000     1.0000   300.0000   300.0000   -56.4058    59.1477    -1.9790    -1.4485    20.0000    20.0000    10.0000    20.0000    26.0000    10.0000    16.0000    20.0000    -0.0005     0.0005   159.4164   -41.1662     3.2013    26.9505    14.7000     2.0000     1.0000   300.0010     0.000
     33     2.0001    -0.4500    -0.0001    11.9995     26.898     27.000 194311.000     30.000    49.5636   -20.0773   -30.2426   120.0962    -0.1480    -3.0001   -47.0791     0.0000   400.0000     0.0000     1.0000   300.0000   300.0000   -56.5644    59.4105    -1.9790    -1.4485    20.0000    20.0000    10.0000    20.0000    26.0000    10.0000    16.0000    20.0000    -0.0005     0.0005   159.4164   -41.1662     3.2013    26.6995    14.7000     2.0000     1.0000   300.0130     0.000
     34     2.0000    -0.4500    -0.0001    11.7500     27.023     20.000 194311.000     30.000    49.7973   -20.0773   -30.3884   120.0962    -0.1480    -3.0001   -46.8422     0.0000   400.0000     0.0000     1.0000   300.0000   300.0000   -56.7231    59.6698    -1.9790    -1.4485    20.0000    20.0000    10.0000    20.0000    26.0000    10.0000    16.0000    20.0000    -0.0005     0.0005   159.4164   -41.1662     3.2012    26.4500    14.7000     2.0000     1.0000   300.0110     0.000
     35     2.0000    -0.4500    -0.0001    11.5001     26.854     31.000 194311.000     30.000    50.0343   -20.0773   -30.5364   120.0962    -0.1480    -3.0001   -46.6044     0.0000   400.0000     0.0000     1.0000   300.0000   300.0000   -56.8814    59.9324    -1.9790    -1.4485    20.0000    20.0000    10.0000    20.0000    26.0000    10.0000    16.0000    20.0000    -0.0005     0.0005   159.4164   -41.1662     3.2012    26.2001    14.7000     2.0000     1.0000   300.0010     0.000
     36     2.0001    -0.4500    -0.0001    11.2501     26.635     24.000 194311.000     30.000    50.2748   -20.0773   -30.6868   120.0962    -0.1480    -3.0001   -46.3655     0.0000   400.0000     0.0000     1.0000   300.0000   300.0000   -57.0395    60.1991    -1.9790    -1.4485    20.0000    20.0000    10.0000    20.0000    26.0000    10.0000    16.0000    20.0000    -0.0005     0.0005   159.4164   -41.1662     3.2014    25.9501    14.7000     2.0000     1.0000   299.9740     0.000
     37     2.0000    -0.4500    -0.0001    11.0000     26.429     32.000 194311.000     30.000    50.5187   -20.0773   -30.8395   120.0962    -0.1480    -3.0001   -46.1257     0.0000   400.0000     0.0000     1.0000   300.0000   300.0000   -57.1973    60.4599    -1.9790    -1.4485    20.0000    20.0000    10.0000    20.0000    26.0000    10.0000    16.0000    20.0000    -0.0005     0.0005   159.4164   -41.1662     3.2012    25.7000    14.7000     2.0000     1.0000   300.0160     0.000
     38     2.0001    -0.4500    -0.0001    10.7500     26.370     27.000 194311.000     30.000    50.7662   -20.0773   -30.9943   120.0962    -0.1480    -3.0001   -45.8849     0.0000   400.0000     0.0000     1.0000   300.0000   300.0000   -57.3555    60.7292    -1.9790    -1.4485    20.0000    20.0000    10.0000    20.0000    26.0000    10.0000    16.0000    20.0000    -0.0005     0.0005   159.4164   -41.1662     3.2013    25.4501    14.7000     2.0000     1.0000   300.0030     0.000
     39     2.0001    -0.4501    -0.0001    10.5002     26.273     23.000 194311.000     30.000    51.0174   -20.0773   -31.1514   120.0962    -0.1480    -3.0001   -45.6430     0.0000   400.0000     0.0000     1.0000   300.0000   300.0000   -57.5128    60.9985    -1.9790    -1.4485    20.0000    20.0000    10.0000    20.0000    26.0000    10.0000    16.0000    20.0000    -0.0005     0.0005   159.4164   -41.1662     3.2014    25.2003    14.7000     2.0000     1.0000   299.9820     0.000
     40     2.0000    -0.4500    -0.0001    10.2504     26.316     28.000 194311.000     30.000    51.2724   -20.0773   -31.3110   120.0962    -0.1480    -3.0001   -45.4002     0.0000   400.0000     0.0000     1.0000   300.0000   300.0000   -57.6706    61.2639    -1.9790    -1.4485    20.0000    20.0000    10.0000    20.0000    26.0000    10.0000    16.0000    20.0000    -0.0005     0.0005   159.4164   -41.1662     3.2013    24.9504    14.7000     2.0000     1.0000   300.0210     0.000
     41     2.0000    -0.4500    -0.0001     9.9998     26.670     16.000 194311.000     30.000    51.5312   -20.0773   -31.4735   120.0962    -0.1480    -3.0001   -45.1562     0.0000   400.0000     0.0000     1.0000   300.0000   300.0000   -57.8276    61.5334    -1.9790    -1.4485    20.0000    20.0000    10.0000    20.0000    26.0000    10.0000    16.0000    20.0000    -0.0005     0.0005   159.4164   -41.1662     3.2012    24.6998    14.7000     2.0000     1.0000   300.0120     0.000
     42     2.0000    -0.4500    -0.0001     9.7499     27.110     21.000 194311.000     30.000    51.7940   -20.0773   -31.6381   120.0962    -0.1480    -3.0001   -44.9112     0.0000   400.0000     0.0000     1.0000   300.0000   300.0000   -57.9847    61.8042    -1.9790    -1.4485    20.0000    20.0000    10.0000    20.0000    26.0000    10.0000    16.0000    20.0000    -0.0005     0.0005   159.4164   -41.1662     3.2012    24.4500    14.7000     2.0000     1.0000   300.0200     0.000
     43     1.9999    -0.4500    -0.0001     9.4999     27.427     25.000 194311.000     30.000    52.0609   -20.0773   -31.8055   120.0962    -0.1480    -3.0001   -44.6652     0.0000   400.0000     0.0000     1.0000   300.0000   300.0000   -58.1420    62.0739    -1.9790    -1.4485    20.0000    20.0000    10.0000    20.0000    26.0000    10.0000    16.0000    20.0000    -0.0005     0.0005   159.4164   -41.1662     3.2011    24.1999    14.7000     2.0000     1.0000   300.0130     0.000
     44     2.0000    -0.4500    -0.0001     9.2502     27.517     26.000 194311.000     30.000    52.3319   -20.0773   -31.9752   120.0962    -0.1480    -3.0001   -44.4180     0.0000   400.0000     0.0000     1.0000   300.0000   300.0000   -58.2989    62.3505    -1.9790    -1.4485    20.0000    20.0000    10.0000    20.0000    26.0000    10.0000    16.0000    20.0000    -0.0005     0.0005   159.4164   -41.1662     3.2013    23.9503    14.7000     2.0000     1.0000   300.0270     0.000
     45     2.0000    -0.4500    -0.0001     8.9999     27.420     29.000 194311.000     30.000    52.6071   -20.0773   -32.1482   120.0962    -0.1480    -3.0001   -44.1697     0.0000   400.0000     0.0000     1.0000   300.0000   300.0000   -58.4549    62.6237    -1.9790    -1.4485    20.0000    20.0000    10.0000    20.0000    26.0000    10.0000    16.0000    20.0000    -0.0005     0.0005   159.4164   -41.1662     3.2012    23.6999    14.7000     2.0000     1.0000   300.0120     0.000
     46     2.0000    -0.4500    -0.0001     8.7501     26.919     32.000 194311.000     30.000    52.8868   -20.0773   -32.3237   120.0962    -0.1480    -3.0001   -43.9203     0.0000   400.0000     0.0000     1.0000   300.0000   300.0000   -58.6116    62.9009    -1.9790    -1.4485    20.0000    20.0000    10.0000    20.0000    26.0000    10.0000    16.0000    20.0000    -0.0005     0.0005   159.4164   -41.1662     3.2012    23.4501    14.7000     2.0000     1.0000   300.0060     0.000
     47     2.0000    -0.4500    -0.0001     8.5001     26.085     35.000 194311.000     30.000    53.1710   -20.0773   -32.5021   120.0962    -0.1480    -3.0001   -43.6697     0.0000   400.0000     0.0000     1.0000   300.0000   300.0000   -58.7676    63.1800    -1.9790    -1.4485    20.0000    20.0000    10.0000    20.0000    26.0000    10.0000    16.0000    20.0000    -0.0005     0.0005   159.4164   -41.1662     3.2013    23.2001    14.7000     2.0000     1.0000   300.0210     0.000
     48     2.0000    -0.4500    -0.0001     8.2498     25.401     26.000 194311.000     30.000    53.4598   -20.0773   -32.6838   120.0962    -0.1480    -3.0001   -43.4180     0.0000   400.0000     0.0000     1.0000   300.0000   300.0000   -58.9240    63.4564    -1.9790    -1.4485    20.0000    20.0000    10.0000    20.0000    26.0000    10.0000    16.0000    20.0000    -0.0005     0.0005   159.4164   -41.1662     3.2012    22.9498    14.7000     2.0000     1.0000   299.9820     0.000
     49     2.0000    -0.4500    -0.0001     7.9999     24.467     34.000 194311.000     30.000    53.7534   -20.0773   -32.8683   120.0962    -0.1480    -3.0001   -43.1651     0.0000   400.0000     0.0000     1.0000   300.0000   300.0000   -59.0794    63.7389    -1.9790    -1.4485    20.0000    20.0000    10.0000    20.0000    26.0000    10.0000    16.0000    20.0000    -0.0005     0.0005   159.4164   -41.1662     3.2012    22.6999    14.7000     2.0000     1.0000   300.0140     0.000
     50     2.0000    -0.4500    -0.0001     7.7501     24.143     46.000 194311.000     30.000    54.0519   -20.0773   -33.0559   120.0962    -0.1480    -3.0001   -42.9109     0.0000   400.0000     0.0000     1.0000   300.0000   300.0000   -59.2350    64.0200    -1.9790    -1.4485    20.0000    20.0000    10.0000    20.0000    26.0000    10.0000    16.0000    20.0000    -0.0005     0.0005   159.4164   -41.1662     3.2012    22.4501    14.7000     2.0000     1.0000   299.9900     0.000
     51     2.0000    -0.4500    -0.0001     7.4998     23.940     43.000 194311.000     30.000    54.3554   -20.0773   -33.2471   120.0962    -0.1480    -3.0001   -42.6556     0.0000   400.0000     0.0000     1.0000   300.0000   300.0000   -59.3904    64.3058    -1.9790    -1.4485    20.0000    20.0000    10.0000    20.0000    26.0000    10.0000    16.0000    20.0000    -0.0005     0.0005   159.4164   -41.1662     3.2013    22.1998    14.7000     2.0000     1.0000   300.0000     0.000
     52     2.0000    -0.4500    -0.0001     7.2503     23.831     49.000 194311.000     30.000    54.6640   -20.0773   -33.4411   120.0962    -0.1480    -3.0001   -42.3989     0.0000   400.0000     0.0000     1.0000   300.0000   300.0000   -59.5455    64.5916    -1.9790    -1.4485    20.0000    20.0000    10.0000    20.0000    26.0000    10.0000    16.0000    20.0000    -0.0005     0.0005   159.4164   -41.1662     3.2013    21.9503    14.7000     2.0000     1.0000   300.0190     0.000
     53     2.0000    -0.4500    -0.0001     6.9997     23.960     53.000 194311.000     30.000    54.9780   -20.0773   -33.6393   120.0962    -0.1480    -3.0001   -42.1410     0.0000   400.0000     0.0000     1.0000   300.0000   300.0000   -59.7004    64.8767    -1.9790    -1.4485    20.0000    20.0000    10.0000    20.0000    26.0000    10.0000    16.0000    20.0000    -0.0005     0.0005   159.4164   -41.1662     3.2012    21.6997    14.7000     2.0000     1.0000   300.0010     0.000
     54     2.0000    -0.4500    -0.0001     6.7501     23.998     46.000 194311.000     30.000    55.2975   -20.0773   -33.8403   120.0962    -0.1480    -3.0001   -41.8818     0.0000   400.0000     0.0000     1.0000   300.0000   300.0000   -59.8551    65.1684    -1.9790    -1.4485    20.0000    20.0000    10.0000    20.0000    26.0000    10.0000    16.0000    20.0000    -0.0005     0.0005   159.4164   -41.1662     3.2013    21.4501    14.7000     2.0000     1.0000   300.0210     0.000
     55     2.0000    -0.4500    -0.0001     6.4999     24.226     62.000 194311.000     30.000    55.6225   -20.0773   -34.0454   120.0962    -0.1480    -3.0001   -41.6214     0.0000   400.0000     0.0000     1.0000   300.0000   300.0000   -60.0093    65.4560    -1.9790    -1.4485    20.0000    20.0000    10.0000    20.0000    26.0000    10.0000    16.0000    20.0000    -0.0005     0.0005   159.4164   -41.1662     3.2012    21.1999    14.7000     2.0000     1.0000   300.0200     0.000
     56     2.0000    -0.4500    -0.0001     6.2501     24.569     60.000 194311.000     30.000    55.9535   -20.0773   -34.2541   120.0962    -0.1480    -3.0001   -41.3595     0.0000   400.0000     0.0000     1.0000   300.0000   300.0000   -60.1638    65.7505    -1.9790    -1.4485    20.0000    20.0000    10.0000    20.0000    26.0000    10.0000    16.0000    20.0000    -0.0005     0.0005   159.4164   -41.1662     3.2012    20.9501    14.7000     2.0000     1.0000   300.0030     0.000
     57     2.0000    -0.4500    -0.0001     6.0000     24.991     82.000 194311.000     30.000    56.2903   -20.0773   -34.4667   120.0962    -0.1480    -3.0001   -41.0963     0.0000   400.0000     0.0000     1.0000   300.0000   300.0000   -60.3171    66.0444    -1.9790    -1.4485    20.0000    20.0000    10.0000    20.0000    26.0000    10.0000    16.0000    20.0000    -0.0005     0.0005   159.4164   -41.1662     3.2012    20.7001    14.7000     2.0000     1.0000   300.0150     0.000
     58     2.0000    -0.4500    -0.0001     5.7500     25.254     55.000 194311.000     30.000    56.6333   -20.0773   -34.6835   120.0962    -0.1480    -3.0001   -40.8317     0.0000   400.0000     0.0000     1.0000   300.0000   300.0000   -60.4711    66.3418    -1.9790    -1.4485    20.0000    20.0000    10.0000    20.0000    26.0000    10.0000    16.0000    20.0000    -0.0005     0.0005   159.4164   -41.1662     3.2012    20.4500    14.7000     2.0000     1.0000   300.0090     0.000
     59     2.0000    -0.4500    -0.0001     5.4999     25.527     71.000 194311.000     30.000    56.9827   -20.0773   -34.9044   120.0962    -0.1480    -3.0001   -40.5656     0.0000   400.0000     0.0000     1.0000   300.0000   300.0000   -60.6244    66.6399    -1.9790    -1.4485    20.0000    20.0000    10.0000    20.0000    26.0000    10.0000    16.0000    20.0000    -0.0005     0.0005   159.4164   -41.1662     3.2012    20.1999    14.7000     2.0000     1.0000   299.9820     0.000
     60     2.0000    -0.4500    -0.0001     5.2501     25.998     68.000 194311.000     30.000    57.3387   -20.0773   -35.1292   120.0962    -0.1480    -3.0001   -40.2982     0.0000   400.0000     0.0000     1.0000   300.0000   300.0000   -60.7771    66.9418    -1.9790    -1.4485    20.0000    20.0000    10.0000    20.0000    26.0000    10.0000    16.0000    20.0000    -0.0005     0.0005   159.4164   -41.1662     3.2013    19.9501    14.7000     2.0000     1.0000   300.0030     0.000
     61     2.0000    -0.4500    -0.0001     5.0000     26.482     63.000 194311.000     30.000    57.7013   -20.0773   -35.3589   120.0962    -0.1480    -3.0001   -40.0292     0.0000   400.0000     0.0000     1.0000   300.0000   300.0000   -60.9297    67.2430    -1.9790    -1.4485    20.0000    20.0000    10.0000    20.0000    26.0000    10.0000    16.0000    20.0000    -0.0005     0.0005   159.4164   -41.1662     3.2012    19.7000    14.7000     2.0000     1.0000   299.9970     0.000
     62     2.0000    -0.4500    -0.0001     4.7500     26.638     58.000 194311.000     30.000    58.0709   -20.0773   -35.5929   120.0962    -0.1480    -3.0001   -39.7588     0.0000   400.0000     0.0000     1.0000   300.0000   300.0000   -61.0823    67.5487    -1.9790    -1.4485    20.0000    20.0000    10.0000    20.0000    26.0000    10.0000    16.0000    20.0000    -0.0005     0.0005   159.4164   -41.1662     3.2012    19.4500    14.7000     2.0000     1.0000   300.0040     0.000
     63     2.0000    -0.4500    -0.0001     4.5000     26.663     37.000 194311.000     30.000    58.4478   -20.0773   -35.8317   120.0962    -0.1480    -3.0001   -39.4868     0.0000   400.0000     0.0000     1.0000   300.0000   300.0000   -61.2346    67.8540    -1.9790    -1.4485    20.0000    20.0000    10.0000    20.0000    26.0000    10.0000    16.0000    20.0000    -0.0005     0.0005   159.4164   -41.1662     3.2012    19.2000    14.7000     2.0000     1.0000   300.0210     0.000
     64     2.0001    -0.4500    -0.0001     4.2501     26.887     40.000 194311.000     30.000    58.8321   -20.0773   -36.0753   120.0962    -0.1480    -3.0001   -39.2133     0.0000   400.0000     0.0000     1.0000   300.0000   300.0000   -61.3856    68.1672    -1.9790    -1.4485    20.0000    20.0000    10.0000    20.0000    26.0000    10.0000    16.0000    20.0000    -0.0005     0.0005   159.4164   -41.1662     3.2013    18.9501    14.7000     2.0000     1.0000   300.0110     0.000
     65     2.0000    -0.4500    -0.0001     3.9999     27.072     49.000 194311.000     30.000    59.2240   -20.0773   -36.3241   120.0962    -0.1480    -3.0001   -38.9382     0.0000   400.0000     0.0000     1.0000   300.0000   300.0000   -61.5371    68.4763    -1.9790    -1.4485    20.0000    20.0000    10.0000    20.0000    26.0000    10.0000    16.0000    20.0000    -0.0005     0.0005   159.4164   -41.1662     3.2012    18.6999    14.7000     2.0000     1.0000   300.0140     0.000
     66     2.0001    -0.4500    -0.0001     3.7501     27.442     45.000 194311.000     30.000    59.6240   -20.0773   -36.5779   120.0962    -0.1480    -3.0001   -38.6614     0.0000   400.0000     0.0000     1.0000   300.0000   300.0000   -61.6878    68.7944    -1.9790    -1.4485    20.0000    20.0000    10.0000    20.0000    26.0000    10.0000    16.0000    20.0000    -0.0005     0.0005   159.4164   -41.1662     3.2013    18.4501    14.7000     2.0000     1.0000   299.9690     0.000
     67     2.0000    -0.4500    -0.0001     3.5000     28.165     39.000 194311.000     30.000    60.0321   -20.0773   -36.8373   120.0962    -0.1480    -3.0001   -38.3830     0.0000   400.0000     0.0000     1.0000   300.0000   300.0000   -61.8388    69.1096    -1.9790    -1.4485    20.0000    20.0000    10.0000    20.0000    26.0000    10.0000    16.0000    20.0000    -0.0005     0.0005   159.4164   -41.1662     3.2012    18.2000    14.7000     2.0000     1.0000   300.0140     0.000
     68     2.0000    -0.4500    -0.0001     3.2498     29.358     39.000 194311.000     30.000    60.4487   -20.0773   -37.1025   120.0962    -0.1480    -3.0001   -38.1029     0.0000   400.0000     0.0000     1.0000   300.0000   300.0000   -61.9881    69.4298    -1.9790    -1.4485    20.0000    20.0000    10.0000    20.0000    26.0000    10.0000    16.0000    20.0000    -0.0005     0.0005   159.4164   -41.1662     3.2013    17.9498    14.7000     2.0000     1.0000   300.0140     0.000
     69     2.0000    -0.4500    -0.0001     3.0003     29.816     39.000 194311.000     30.000    60.8740   -20.0773   -37.3726   120.0962    -0.1480    -3.0001   -37.8211     0.0000   400.0000     0.0000     1.0000   300.0000   300.0000   -62.1378    69.7529    -1.9790    -1.4485    20.0000    20.0000    10.0000    20.0000    26.0000    10.0000    16.0000    20.0000    -0.0005     0.0005   159.4164   -41.1662     3.2013    17.7003    14.7000     2.0000     1.0000   300.0110     0.000
     70     2.0000    -0.4500    -0.0001     2.7498     29.981     30.000 194311.000     30.000    61.3086   -20.0773   -37.6499   120.0962    -0.1480    -3.0001   -37.5375     0.0000   400.0000     0.0000     1.0000   300.0000   300.0000   -62.2867    70.0767    -1.9790    -1.4485    20.0000    20.0000    10.0000    20.0000    26.0000    10.0000    16.0000    20.0000    -0.0005     0.0005   159.4164   -41.1662     3.2012    17.4498    14.7000     2.0000     1.0000   300.0100     0.000
     71     2.0000    -0.4501    -0.0001     2.5001     29.587     27.000 194311.000     30.000    61.7525   -20.0773   -37.9326   120.0962    -0.1480    -3.0001   -37.2522     0.0000   400.0000     0.0000     1.0000   300.0000   300.0000   -62.4356    70.4070    -1.9790    -1.4485    20.0000    20.0000    10.0000    20.0000    26.0000    10.0000    16.0000    20.0000    -0.0005     0.0005   159.4164   -41.1662     3.2013    17.2001    14.7000     2.0000     1.0000   300.0050     0.000
     72     2.0000    -0.4500    -0.0001     2.2499     29.671     44.000 194311.000     30.000    62.2063   -20.0773   -38.2224   120.0962    -0.1480    -3.0001   -36.9649     0.0000   400.0000     0.0000     1.0000   300.0000   300.0000   -62.5831    70.7375    -1.9790    -1.4485    20.0000    20.0000    10.0000    20.0000    26.0000    10.0000    16.0000    20.0000    -0.0005     0.0005   159.4164   -41.1662     3.2012    16.9499    14.7000     2.0000     1.0000   300.0140     0.000
     73     2.0000    -0.4500    -0.0001     2.0000     29.983     38.000 194311.000     30.000    62.6702   -20.0773   -38.5185   120.0962    -0.1480    -3.0001   -36.6758     0.0000   400.0000     0.0000     1.0000   300.0000   300.0000   -62.7308    71.0702    -1.9790    -1.4485    20.0000    20.0000    10.0000    20.0000    26.0000    10.0000    16.0000    20.0000    -0.0005     0.0005   159.4164   -41.1662     3.2012    16.7000    14.7000     2.0000     1.0000   300.0100     0.000
     74     2.0001    -0.4500    -0.0001     1.7500     30.241     28.000 194311.000     30.000    63.1445   -20.0773   -38.8217   120.0962    -0.1480    -3.0001   -36.3848     0.0000   400.0000     0.0000     1.0000   300.0000   300.0000   -62.8773    71.4115    -1.9790    -1.4485    20.0000    20.0000    10.0000    20.0000    26.0000    10.0000    16.0000    20.0000    -0.0005     0.0005   159.4164   -41.1662     3.2013    16.4500    14.7000     2.0000     1.0000   299.9550     0.000
     75     2.0000    -0.4500    -0.0001     1.5000     30.627     28.000 194311.000     30.000    63.6299   -20.0773   -39.1322   120.0962    -0.1480    -3.0001   -36.0918     0.0000   400.0000     0.0000     1.0000   300.0000   300.0000   -63.0237    71.7507    -1.9790    -1.4485    20.0000    20.0000    10.0000    20.0000    26.0000    10.0000    16.0000    20.0000    -0.0005     0.0005   159.4164   -41.1662     3.2012    16.2000    14.7000     2.0000     1.0000   299.9990     0.000
     76     2.0000    -0.4500    -0.0001     1.2500     31.769     41.000 194311.000     30.000    64.1267   -20.0773   -39.4503   120.0962    -0.1480    -3.0001   -35.7968     0.0000   400.0000     0.0000     1.0000   300.0000   300.0000   -63.1690    72.0940    -1.9790    -1.4485    20.0000    20.0000    10.0000    20.0000    26.0000    10.0000    16.0000    20.0000    -0.0005     0.0005   159.4164   -41.1662     3.2012    15.9500    14.7000     2.0000     1.0000   300.0020     0.000
     77     2.0000    -0.4500    -0.0001     1.0000     33.336     80.000 194311.000     30.000    64.6352   -20.0773   -39.7763   120.0962    -0.1480    -3.0001   -35.4997     0.0000   400.0000     0.0000     1.0000   300.0000   300.0000   -63.3137    72.4432    -1.9790    -1.4485    20.0000    20.0000    10.0000    20.0000    26.0000    10.0000    16.0000    20.0000    -0.0005     0.0005   159.4164   -41.1662     3.2012    15.7000    14.7000     2.0000     1.0000   299.9740     0.000
     78     2.0001    -0.4501    -0.0001     0.7500     33.938    109.000 194311.000     30.000    65.1560   -20.0773   -40.1106   120.0962    -0.1480    -3.0001   -35.2005     0.0000   400.0000     0.0000     1.0000   300.0000   300.0000   -63.4574    72.7979    -1.9790    -1.4485    20.0000    20.0000    10.0000    20.0000    26.0000    10.0000    16.0000    20.0000    -0.0005     0.0005   159.4164   -41.1662     3.2013    15.4500    14.7000     2.0000     1.0000   300.0120     0.000
     79     2.0000    -0.4500    -0.0001     0.5000     33.187    282.000 194311.000     30.000    65.6897   -20.0773   -40.4533   120.0962    -0.1480    -3.0001   -34.8991     0.0000   400.0000     0.0000     1.0000   300.0000   300.0000   -63.6007    73.1523    -1.9790    -1.4485    20.0000    20.0000    10.0000    20.0000    26.0000    10.0000    16.0000    20.0000    -0.0005     0.0005   159.4164   -41.1662     3.2013    15.2000    14.7000     2.0000     1.0000   299.9920     0.000
# Sum of Counts = 3576
# Center of Mass = 9.453892+/-0.247823
# Full Width Half-Maximum = 12.786254+/-0.189656
# 5:45:41 AM  9/7/2024   scan completed.
