Repository: neutrons/TAVI

# TAVI, Triple-Axis data VIsualization toolkit
TAVI can be installed locally as a standard conda package and has been deployed on ORNL's analysis cluster.

File: test_data/exp710/Datafiles/HB3_exp0710_scan0273.dat
# scan = 273
# date = 7/5/2021
# time = 11:46:55 AM
# proposal = 26411
# experiment = Phonon Dispersion and Linewidths in Zr-doped UO2
# experiment_number = 710
# command = scan h 2 k 2 l 4 e 62 48 0.5
# builtin_command = scan h 2 k 2 l 4 e 62 48 0.5
# users = Matt Bryan, Hao Ma, Michael Manley
# local_contact = Songxue Chi
# scan_title = HHH LO1 2 2 4 -->3 3 5 scan
# monochromator = PG002
# analyzer = Pg002
# sense = -+-
# collimation = 48-20-40-90
# samplename = Zr-doped UO2
# sampletype = crystal
# samplemosaic = 30.000000
# latticeconstants = 5.456668,5.456668,5.456668,90.000000,90.000000,90.000000
# ubmatrix = -0.127684,-0.131176,-0.008650,0.001105,0.010987,-0.182929,0.131456,-0.127504,-0.006864
# mode = 0
# plane_normal = 0.013473,-0.038127,0.999182
# ubconf = UB30Jun2021_12447PM.ini
# preset_type = normal 
# preset_channel = mcu
# preset_value = 60.000000
# def_x = e
# def_y = detector
# col_headers = 
#   Pt.          h          k          l          e       time   detector    monitor        mcu focal_length         m1         m2   mcrystal       marc     mtrans     mfocus         s1         s2        sgl        sgu        bbb        bbl        bbr        bbt        bab        bal        bar        bat        stl        stu         a1         a2          q         ei         ef active_output e-stop_status flow_status  over_temp furnace_rate sample_temp furnace_sp     vacuum vacuum_status working_sp
      1     2.0000     2.0000     4.0003    62.0067     60.853      3.000 117841.000     60.001    32.3619   -22.0860   -17.7064   120.1313     0.8294    -2.0000   -75.0010    12.0630    67.7200    -0.7712    -2.1845    16.0000     6.0000     8.0000    14.0000    16.0000     8.0000     9.0000    16.0000     0.0000    -0.0100   159.4167   -41.1662     5.6413    76.7067    14.7000     0.0000     0.0000     1.0000    25.0470     5.0000    25.7823    30.0000     0.0000     0.0000    25.789
      2     2.0000     2.0000     4.0000    61.4996     59.929      5.000 117841.000     60.001    32.3619   -22.0860   -17.7657   120.1313     0.8294    -2.0000   -75.0010    11.9872    68.1042    -0.7712    -2.1845    16.0000     6.0000     8.0000    14.0000    16.0000     8.0000     9.0000    16.0000     0.0000    -0.0100   159.4167   -41.1662     5.6410    76.1996    14.7000     0.0000     0.0000     1.0000    25.0534     5.0000    25.7783    30.0000     0.0000     0.0000    25.795
      3     2.0000     2.0000     4.0000    61.0000     59.456      1.000 117841.000     60.001    32.3619   -22.0860   -17.8247   120.1313     0.8294    -2.0000   -75.0010    11.9120    68.4904    -0.7712    -2.1845    16.0000     6.0000     8.0000    14.0000    16.0000     8.0000     9.0000    16.0000     0.0000    -0.0100   159.4167   -41.1662     5.6410    75.7000    14.7000     0.0000     0.0000     1.0000    25.0578     5.0000    25.7763    30.0000     0.0000     0.0000    25.795
      4     2.0000     2.0000     4.0000    60.5001     59.172      3.000 117841.000     60.001    32.3619   -22.0860   -17.8844   120.1313     0.8294    -2.0000   -75.0010    11.8379    68.8788    -0.7712    -2.1845    16.0000     6.0000     8.0000    14.0000    16.0000     8.0000     9.0000    16.0000     0.0000    -0.0100   159.4167   -41.1662     5.6411    75.2001    14.7000     0.0000     0.0000     1.0000    25.0512     5.0000    25.7721    30.0000     0.0000     0.0000    25.775
      5     2.0000     2.0000     3.9999    59.9975     58.854      4.000 117841.000     60.001    32.3619   -22.0860   -17.9449   120.1313     0.8294    -2.0000   -75.0010    11.7652    69.2676    -0.7712    -2.1845    16.0000     6.0000     8.0000    14.0000    16.0000     8.0000     9.0000    16.0000     0.0000    -0.0100   159.4167   -41.1662     5.6410    74.6975    14.7000     0.0000     0.0000     1.0000    25.0538     5.0000    25.7870    30.0000     0.0000     0.0000    25.783
      6     2.0000     2.0000     4.0001    59.5016     58.904      7.000 117841.000     60.001    32.3619   -22.0860   -18.0053   120.1313     0.8294    -2.0000   -75.0010    11.6926    69.6576    -0.7712    -2.1845    16.0000     6.0000     8.0000    14.0000    16.0000     8.0000     9.0000    16.0000     0.0000    -0.0100   159.4167   -41.1662     5.6411    74.2016    14.7000     0.0000     0.0000     1.0000    25.0581     5.0000    25.7878    30.0000     0.0000     0.0000    25.797
      7     2.0000     2.0000     4.0000    59.0008     58.652      3.000 117841.000     60.001    32.3619   -22.0860   -18.0669   120.1313     0.8294    -2.0000   -75.0010    11.6219    70.0493    -0.7712    -2.1845    16.0000     6.0000     8.0000    14.0000    16.0000     8.0000     9.0000    16.0000     0.0000    -0.0100   159.4167   -41.1662     5.6411    73.7008    14.7000     0.0000     0.0000     1.0000    25.0708     5.0000    25.7817    30.0000     0.0000     0.0000    25.787
      8     2.0000     2.0000     3.9999    58.4982     58.734      2.000 117841.000     60.001    32.3619   -22.0860   -18.1293   120.1313     0.8294    -2.0000   -75.0010    11.5518    70.4420    -0.7712    -2.1845    16.0000     6.0000     8.0000    14.0000    16.0000     8.0000     9.0000    16.0000     0.0000    -0.0100   159.4167   -41.1662     5.6410    73.1982    14.7000     0.0000     0.0000     1.0000    25.0744     5.0000    25.7853    30.0000     0.0000     0.0000    25.795
      9     2.0000     2.0000     4.0000    58.0007     58.250      2.000 117841.000     60.001    32.3619   -22.0860   -18.1917   120.1313     0.8294    -2.0000   -75.0010    11.4826    70.8363    -0.7712    -2.1845    16.0000     6.0000     8.0000    14.0000    16.0000     8.0000     9.0000    16.0000     0.0000    -0.0100   159.4167   -41.1662     5.6410    72.7007    14.7000     0.0000     0.0000     1.0000    25.0727     5.0000    25.7932    30.0000     0.0000     0.0000    25.801
     10     2.0000     2.0000     4.0000    57.4995     57.593      5.000 117841.000     60.001    32.3619   -22.0860   -18.2553   120.1313     0.8294    -2.0000   -75.0010    11.4151    71.2324    -0.7712    -2.1845    16.0000     6.0000     8.0000    14.0000    16.0000     8.0000     9.0000    16.0000     0.0000    -0.0100   159.4167   -41.1662     5.6410    72.1995    14.7000     0.0000     0.0000     1.0000    25.0835     5.0000    25.7848    30.0000     0.0000     0.0000    25.796
     11     2.0000     2.0000     4.0000    56.9998     57.274      6.000 117841.000     60.001    32.3619   -22.0860   -18.3194   120.1313     0.8294    -2.0000   -75.0010    11.3476    71.6304    -0.7712    -2.1845    16.0000     6.0000     8.0000    14.0000    16.0000     8.0000     9.0000    16.0000     0.0000    -0.0100   159.4167   -41.1662     5.6410    71.6998    14.7000     0.0000     0.0000     1.0000    25.0815     5.0000    25.7881    30.0000     0.0000     0.0000    25.797
     12     2.0000     2.0000     4.0001    56.5023     56.994      7.000 117841.000     60.001    32.3619   -22.0860   -18.3838   120.1313     0.8294    -2.0000   -75.0010    11.2822    72.0290    -0.7712    -2.1845    16.0000     6.0000     8.0000    14.0000    16.0000     8.0000     9.0000    16.0000     0.0000    -0.0100   159.4167   -41.1662     5.6411    71.2023    14.7000     0.0000     0.0000     1.0000    25.0764     5.0000    25.7864    30.0000     0.0000     0.0000    25.790
     13     2.0000     2.0000     3.9999    55.9978     56.356      6.000 117841.000     60.001    32.3619   -22.0860   -18.4498   120.1313     0.8294    -2.0000   -75.0010    11.2174    72.4304    -0.7712    -2.1845    16.0000     6.0000     8.0000    14.0000    16.0000     8.0000     9.0000    16.0000     0.0000    -0.0100   159.4167   -41.1662     5.6409    70.6979    14.7000     0.0000     0.0000     1.0000    25.0723     5.0000    25.7803    30.0000     0.0000     0.0000    25.794
     14     2.0000     2.0000     4.0000    55.5013     55.539      5.000 117841.000     60.001    32.3619   -22.0860   -18.5155   120.1313     0.8294    -2.0000   -75.0010    11.1540    72.8330    -0.7712    -2.1845    16.0000     6.0000     8.0000    14.0000    16.0000     8.0000     9.0000    16.0000     0.0000    -0.0100   159.4167   -41.1662     5.6410    70.2013    14.7000     0.0000     0.0000     1.0000    25.0884     5.0000    25.7833    30.0000     0.0000     0.0000    25.793
     15     2.0000     2.0000     4.0000    54.9989     55.008      4.000 117841.000     60.001    32.3619   -22.0860   -18.5828   120.1313     0.8294    -2.0000   -75.0010    11.0914    73.2385    -0.7712    -2.1845    16.0000     6.0000     8.0000    14.0000    16.0000     8.0000     9.0000    16.0000     0.0000    -0.0100   159.4167   -41.1662     5.6410    69.6989    14.7000     0.0000     0.0000     1.0000    25.0883     5.0000    25.7852    30.0000     0.0000     0.0000    25.792
     16     2.0000     2.0000     4.0000    54.5008     54.330      6.000 117841.000     60.001    32.3619   -22.0860   -18.6501   120.1313     0.8294    -2.0000   -75.0010    11.0301    73.6444    -0.7712    -2.1845    16.0000     6.0000     8.0000    14.0000    16.0000     8.0000     9.0000    16.0000     0.0000    -0.0100   159.4167   -41.1662     5.6411    69.2008    14.7000     0.0000     0.0000     1.0000    25.0752     5.0000    25.7791    30.0000     0.0000     0.0000    25.787
     17     2.0000     2.0000     4.0000    53.9989     53.357      3.000 117841.000     60.001    32.3619   -22.0860   -18.7187   120.1313     0.8294    -2.0000   -75.0010    10.9699    74.0534    -0.7712    -2.1845    16.0000     6.0000     8.0000    14.0000    16.0000     8.0000     9.0000    16.0000     0.0000    -0.0100   159.4167   -41.1662     5.6410    68.6989    14.7000     0.0000     0.0000     1.0000    25.0750     5.0000    25.7849    30.0000     0.0000     0.0000    25.800
     18     2.0000     2.0000     4.0000    53.4997     52.497      8.000 117841.000     60.001    32.3619   -22.0860   -18.7877   120.1313     0.8294    -2.0000   -75.0010    10.9109    74.4631    -0.7712    -2.1845    16.0000     6.0000     8.0000    14.0000    16.0000     8.0000     9.0000    16.0000     0.0000    -0.0100   159.4167   -41.1662     5.6410    68.1997    14.7000     0.0000     0.0000     1.0000    25.0872     5.0000    25.7908    30.0000     0.0000     0.0000    25.804
     19     2.0000     2.0000     4.0001    53.0012     51.673      3.000 117841.000     60.001    32.3619   -22.0860   -18.8574   120.1313     0.8294    -2.0000   -75.0010    10.8529    74.8763    -0.7712    -2.1845    16.0000     6.0000     8.0000    14.0000    16.0000     8.0000     9.0000    16.0000     0.0000    -0.0100   159.4167   -41.1662     5.6411    67.7012    14.7000     0.0000     0.0000     1.0000    25.0797     5.0000    25.7803    30.0000     0.0000     0.0000    25.792
     20     2.0000     2.0000     4.0000    52.4985     51.452      8.000 117841.000     60.001    32.3619   -22.0860   -18.9284   120.1313     0.8294    -2.0000   -75.0010    10.7966    75.2903    -0.7712    -2.1845    16.0000     6.0000     8.0000    14.0000    16.0000     8.0000     9.0000    16.0000     0.0000    -0.0100   159.4167   -41.1662     5.6410    67.1985    14.7000     0.0000     0.0000     1.0000    25.0824     5.0000    25.7946    30.0000     0.0000     0.0000    25.809
     21     2.0000     2.0000     4.0000    51.9995     51.113      4.000 117841.000     60.001    32.3619   -22.0860   -18.9998   120.1313     0.8294    -2.0000   -75.0010    10.7413    75.7056    -0.7712    -2.1845    16.0000     6.0000     8.0000    14.0000    16.0000     8.0000     9.0000    16.0000     0.0000    -0.0100   159.4167   -41.1662     5.6410    66.6995    14.7000     0.0000     0.0000     1.0000    25.0777     5.0000    25.7931    30.0000     0.0000     0.0000    25.804
     22     2.0000     2.0000     4.0002    51.5037     50.887      8.000 117841.000     60.001    32.3619   -22.0860   -19.0714   120.1313     0.8294    -2.0000   -75.0010    10.6870    76.1251    -0.7712    -2.1845    16.0000     6.0000     8.0000    14.0000    16.0000     8.0000     9.0000    16.0000     0.0000    -0.0100   159.4167   -41.1662     5.6412    66.2038    14.7000     0.0000     0.0000     1.0000    25.0803     5.0000    25.7999    30.0000     0.0000     0.0000    25.803
     23     2.0000     2.0000     3.9999    50.9980     50.906      2.000 117841.000     60.001    32.3619   -22.0860   -19.1454   120.1313     0.8294    -2.0000   -75.0010    10.6345    76.5446    -0.7712    -2.1845    16.0000     6.0000     8.0000    14.0000    16.0000     8.0000     9.0000    16.0000     0.0000    -0.0100   159.4167   -41.1662     5.6409    65.6980    14.7000     0.0000     0.0000     1.0000    25.0778     5.0000    25.7984    30.0000     0.0000     0.0000    25.807
     24     2.0000     2.0000     4.0000    50.4998     50.838      6.000 117841.000     60.001    32.3619   -22.0860   -19.2191   120.1313     0.8294    -2.0000   -75.0010    10.5826    76.9666    -0.7712    -2.1845    16.0000     6.0000     8.0000    14.0000    16.0000     8.0000     9.0000    16.0000     0.0000    -0.0100   159.4167   -41.1662     5.6410    65.1998    14.7000     0.0000     0.0000     1.0000    25.0758     5.0000    25.7925    30.0000     0.0000     0.0000    25.797
     25     2.0000     2.0000     3.9999    50.0004     50.613      2.000 117841.000     60.001    32.3619   -22.0860   -19.2938   120.1313     0.8294    -2.0000   -75.0010    10.5325    77.3906    -0.7712    -2.1845    16.0000     6.0000     8.0000    14.0000    16.0000     8.0000     9.0000    16.0000     0.0000    -0.0100   159.4167   -41.1662     5.6409    64.7004    14.7000     0.0000     0.0000     1.0000    25.0851     5.0000    25.8037    30.0000     0.0000     0.0000    25.811
     26     2.0000     2.0000     3.9999    49.4995     51.101      4.000 117841.000     60.001    32.3619   -22.0860   -19.3697   120.1313     0.8294    -2.0000   -75.0010    10.4840    77.8194    -0.7712    -2.1845    16.0000     6.0000     8.0000    14.0000    16.0000     8.0000     9.0000    16.0000     0.0000    -0.0100   159.4167   -41.1662     5.6410    64.1995    14.7000     0.0000     0.0000     1.0000    25.0890     5.0000    25.7929    30.0000     0.0000     0.0000    25.804
     27     2.0000     2.0000     4.0000    48.9998     51.669      3.000 117841.000     60.001    32.3619   -22.0860   -19.4462   120.1313     0.8294    -2.0000   -75.0010    10.4361    78.2509    -0.7712    -2.1845    16.0000     6.0000     8.0000    14.0000    16.0000     8.0000     9.0000    16.0000     0.0000    -0.0100   159.4167   -41.1662     5.6410    63.6998    14.7000     0.0000     0.0000     1.0000    25.0953     5.0000    25.8038    30.0000     0.0000     0.0000    25.815
     28     2.0000     2.0000     4.0001    48.5009     51.476      8.000 117841.000     60.001    32.3619   -22.0860   -19.5236   120.1313     0.8294    -2.0000   -75.0010    10.3904    78.6838    -0.7712    -2.1845    16.0000     6.0000     8.0000    14.0000    16.0000     8.0000     9.0000    16.0000     0.0000    -0.0100   159.4167   -41.1662     5.6411    63.2009    14.7000     0.0000     0.0000     1.0000    25.0874     5.0000    25.8016    30.0000     0.0000     0.0000    25.808
     29     2.0000     2.0000     4.0001    48.0002     50.906      3.000 117841.000     60.001    32.3619   -22.0860   -19.6021   120.1313     0.8294    -2.0000   -75.0010    10.3456    79.1204    -0.7712    -2.1845    16.0000     6.0000     8.0000    14.0000    16.0000     8.0000     9.0000    16.0000     0.0000    -0.0100   159.4167   -41.1662     5.6411    62.7002    14.7000     0.0000     0.0000     1.0000    25.0915     5.0000    25.7952    30.0000     0.0000     0.0000    25.804
# Sum of Counts = 131
# Center of Mass = 54.649162+/-6.761164
# Full Width Half-Maximum = 7.844812+/-2.696940
# 12:17:26 PM  7/5/2021   scan completed.

File: test_data/exp710/Datafiles/HB3_exp0710_scan0277.dat
# scan = 277
# date = 7/5/2021
# time = 1:52:26 PM
# proposal = 26411
# experiment = Phonon Dispersion and Linewidths in Zr-doped UO2
# experiment_number = 710
# command = scan h 2.4 k 2.4 l 4.4 e 56 40 0.5
# builtin_command = scan h 2.4 k 2.4 l 4.4 e 56 40 0.5
# users = Matt Bryan, Hao Ma, Michael Manley
# local_contact = Songxue Chi
# scan_title = HHH LO1 2 2 4 -->3 3 5 scan
# monochromator = PG002
# analyzer = Pg002
# sense = -+-
# collimation = 48-20-40-90
# samplename = Zr-doped UO2
# sampletype = crystal
# samplemosaic = 30.000000
# latticeconstants = 5.456668,5.456668,5.456668,90.000000,90.000000,90.000000
# ubmatrix = -0.127684,-0.131176,-0.008650,0.001105,0.010987,-0.182929,0.131456,-0.127504,-0.006864
# mode = 0
# plane_normal = 0.013473,-0.038127,0.999182
# ubconf = UB30Jun2021_12447PM.ini
# preset_type = normal 
# preset_channel = mcu
# preset_value = 60.000000
# def_x = e
# def_y = detector
# col_headers = 
#   Pt.          h          k          l          e       time   detector    monitor        mcu focal_length         m1         m2   mcrystal       marc     mtrans     mfocus         s1         s2        sgl        sgu        bbb        bbl        bbr        bbt        bab        bal        bar        bat        stl        stu         a1         a2          q         ei         ef active_output e-stop_status flow_status  over_temp furnace_rate sample_temp furnace_sp     vacuum vacuum_status working_sp
      1     2.4000     2.4000     4.4000    56.0026     55.770      5.000 117841.000     60.001    32.3619   -22.0860   -18.4492   120.1313     0.8294    -2.0000   -75.0010    15.7547    89.5005    -0.7712    -2.1845    16.0000     6.0000     8.0000    14.0000    16.0000     8.0000     9.0000    16.0000     0.0000    -0.0100   159.4167   -41.1662     6.3987    70.7026    14.7000     0.0000     0.0000     1.0000    24.9536     5.0000    25.6571    30.0000     0.0000     0.0000    25.676
      2     2.4001     2.4001     4.3999    55.5002     55.274      2.000 117841.000     60.001    32.3619   -22.0860   -18.5157   120.1313     0.8294    -2.0000   -75.0010    15.7547    89.9462    -0.7712    -2.1845    16.0000     6.0000     8.0000    14.0000    16.0000     8.0000     9.0000    16.0000     0.0000    -0.0100   159.4167   -41.1662     6.3987    70.2003    14.7000     0.0000     0.0000     1.0000    24.9557     5.0000    25.6608    30.0000     0.0000     0.0000    25.656
      3     2.4000     2.4000     4.3999    54.9993     54.463      8.000 117841.000     60.001    32.3619   -22.0860   -18.5827   120.1313     0.8294    -2.0000   -75.0010    15.7547    90.3920    -0.7712    -2.1845    16.0000     6.0000     8.0000    14.0000    16.0000     8.0000     9.0000    16.0000     0.0000    -0.0100   159.4167   -41.1662     6.3986    69.6993    14.7000     0.0000     0.0000     1.0000    24.9595     5.0000    25.6611    30.0000     0.0000     0.0000    25.674
      4     2.4000     2.4000     4.4000    54.5008     53.745      5.000 117841.000     60.001    32.3619   -22.0860   -18.6501   120.1313     0.8294    -2.0000   -75.0010    15.7566    90.8446    -0.7712    -2.1845    16.0000     6.0000     8.0000    14.0000    16.0000     8.0000     9.0000    16.0000     0.0000    -0.0100   159.4167   -41.1662     6.3988    69.2008    14.7000     0.0000     0.0000     1.0000    24.9635     5.0000    25.6589    30.0000     0.0000     0.0000    25.670
      5     2.4000     2.4000     4.3999    53.9986     52.985      1.000 117841.000     60.001    32.3619   -22.0860   -18.7188   120.1313     0.8294    -2.0000   -75.0010    15.7606    91.2983    -0.7712    -2.1845    16.0000     6.0000     8.0000    14.0000    16.0000     8.0000     9.0000    16.0000     0.0000    -0.0100   159.4167   -41.1662     6.3987    68.6986    14.7000     0.0000     0.0000     1.0000    24.9672     5.0000    25.6744    30.0000     0.0000     0.0000    25.677
      6     2.4000     2.4000     4.4000    53.4997     52.106      7.000 117841.000     60.001    32.3619   -22.0860   -18.7877   120.1313     0.8294    -2.0000   -75.0010    15.7661    91.7550    -0.7712    -2.1845    16.0000     6.0000     8.0000    14.0000    16.0000     8.0000     9.0000    16.0000     0.0000    -0.0100   159.4167   -41.1662     6.3987    68.1997    14.7000     0.0000     0.0000     1.0000    24.9715     5.0000    25.6686    30.0000     0.0000     0.0000    25.679
      7     2.4000     2.4000     4.4000    53.0012     51.866      5.000 117841.000     60.001    32.3619   -22.0860   -18.8574   120.1313     0.8294    -2.0000   -75.0010    15.7729    92.2153    -0.7712    -2.1845    16.0000     6.0000     8.0000    14.0000    16.0000     8.0000     9.0000    16.0000     0.0000    -0.0100   159.4167   -41.1662     6.3987    67.7012    14.7000     0.0000     0.0000     1.0000    24.9720     5.0000    25.6551    30.0000     0.0000     0.0000    25.666
      8     2.4000     2.4000     4.4000    52.4989     51.171      5.000 117841.000     60.001    32.3619   -22.0860   -18.9284   120.1313     0.8294    -2.0000   -75.0010    15.7821    92.6812    -0.7712    -2.1845    16.0000     6.0000     8.0000    14.0000    16.0000     8.0000     9.0000    16.0000     0.0000    -0.0100   159.4167   -41.1662     6.3987    67.1989    14.7000     0.0000     0.0000     1.0000    24.9691     5.0000    25.6581    30.0000     0.0000     0.0000    25.670
      9     2.4000     2.4000     4.4000    51.9995     50.505      6.000 117841.000     60.001    32.3619   -22.0860   -18.9998   120.1313     0.8294    -2.0000   -75.0010    15.7929    93.1491    -0.7712    -2.1845    16.0000     6.0000     8.0000    14.0000    16.0000     8.0000     9.0000    16.0000     0.0000    -0.0100   159.4167   -41.1662     6.3987    66.6995    14.7000     0.0000     0.0000     1.0000    24.9556     5.0000    25.6610    30.0000     0.0000     0.0000    25.677
     10     2.4001     2.4000     4.4001    51.5037     50.588      4.000 117841.000     60.001    32.3619   -22.0860   -19.0714   120.1313     0.8294    -2.0000   -75.0010    15.8063    93.6198    -0.7712    -2.1845    16.0000     6.0000     8.0000    14.0000    16.0000     8.0000     9.0000    16.0000     0.0000    -0.0100   159.4167   -41.1662     6.3988    66.2038    14.7000     0.0000     0.0000     1.0000    24.9666     5.0000    25.6595    30.0000     0.0000     0.0000    25.677
     11     2.4000     2.4000     4.4000    50.9984     50.465      2.000 117841.000     60.001    32.3619   -22.0860   -19.1453   120.1313     0.8294    -2.0000   -75.0010    15.8209    94.0969    -0.7712    -2.1845    16.0000     6.0000     8.0000    14.0000    16.0000     8.0000     9.0000    16.0000     0.0000    -0.0100   159.4167   -41.1662     6.3987    65.6984    14.7000     0.0000     0.0000     1.0000    24.9629     5.0000    25.6600    30.0000     0.0000     0.0000    25.674
     12     2.4000     2.4000     4.3999    50.4994     49.939      3.000 117841.000     60.001    32.3619   -22.0860   -19.2191   120.1313     0.8294    -2.0000   -75.0010    15.8371    94.5741    -0.7712    -2.1845    16.0000     6.0000     8.0000    14.0000    16.0000     8.0000     9.0000    16.0000     0.0000    -0.0100   159.4167   -41.1662     6.3986    65.1994    14.7000     0.0000     0.0000     1.0000    24.9623     5.0000    25.6510    30.0000     0.0000     0.0000    25.664
     13     2.4000     2.4000     4.4000    50.0007     50.688      7.000 117841.000     60.001    32.3619   -22.0860   -19.2938   120.1313     0.8294    -2.0000   -75.0010    15.8561    95.0605    -0.7712    -2.1845    16.0000     6.0000     8.0000    14.0000    16.0000     8.0000     9.0000    16.0000     0.0000    -0.0100   159.4167   -41.1662     6.3988    64.7008    14.7000     0.0000     0.0000     1.0000    24.9705     5.0000    25.6538    30.0000     0.0000     0.0000    25.672
     14     2.4000     2.4000     4.4000    49.4992     50.569      4.000 117841.000     60.001    32.3619   -22.0860   -19.3697   120.1313     0.8294    -2.0000   -75.0010    15.8766    95.5477    -0.7712    -2.1845    16.0000     6.0000     8.0000    14.0000    16.0000     8.0000     9.0000    16.0000     0.0000    -0.0100   159.4167   -41.1662     6.3987    64.1992    14.7000     0.0000     0.0000     1.0000    24.9659     5.0000    25.6612    30.0000     0.0000     0.0000    25.668
     15     2.4000     2.4000     4.4000    48.9998     50.894      3.000 117841.000     60.001    32.3619   -22.0860   -19.4462   120.1313     0.8294    -2.0000   -75.0010    15.8994    96.0406    -0.7712    -2.1845    16.0000     6.0000     8.0000    14.0000    16.0000     8.0000     9.0000    16.0000     0.0000    -0.0100   159.4167   -41.1662     6.3987    63.6998    14.7000     0.0000     0.0000     1.0000    24.9570     5.0000    25.6575    30.0000     0.0000     0.0000    25.665
     16     2.4000     2.4000     4.4000    48.5009     51.394      5.000 117841.000     60.001    32.3619   -22.0860   -19.5236   120.1313     0.8294    -2.0000   -75.0010    15.9241    96.5363    -0.7712    -2.1845    16.0000     6.0000     8.0000    14.0000    16.0000     8.0000     9.0000    16.0000     0.0000    -0.0100   159.4167   -41.1662     6.3987    63.2009    14.7000     0.0000     0.0000     1.0000    24.9593     5.0000    25.6567    30.0000     0.0000     0.0000    25.675
     17     2.4000     2.4000     4.4000    48.0002     50.458      5.000 117841.000     60.001    32.3619   -22.0860   -19.6021   120.1313     0.8294    -2.0000   -75.0010    15.9512    97.0385    -0.7712    -2.1845    16.0000     6.0000     8.0000    14.0000    16.0000     8.0000     9.0000    16.0000     0.0000    -0.0100   159.4167   -41.1662     6.3987    62.7002    14.7000     0.0000     0.0000     1.0000    24.9597     5.0000    25.6599    30.0000     0.0000     0.0000    25.670
     18     2.4000     2.4000     4.3999    47.4992     48.970      7.000 117841.000     60.001    32.4731   -22.0860   -19.6817   120.1313     0.8294    -2.0000   -74.7146    15.9809    97.5440    -0.7712    -2.1845    16.0000     6.0000     8.0000    14.0000    16.0000     8.0000     9.0000    16.0000     0.0000    -0.0100   159.4167   -41.1662     6.3987    62.1992    14.7000     0.0000     0.0000     1.0000    24.9627     5.0000    25.6592    30.0000     0.0000     0.0000    25.667
     19     2.4000     2.4000     4.4000    47.0003     48.047     12.000 117841.000     60.001    32.6044   -22.0860   -19.7619   120.1313     0.8294    -2.0000   -74.3791    16.0120    98.0554    -0.7712    -2.1845    16.0000     6.0000     8.0000    14.0000    16.0000     8.0000     9.0000    16.0000     0.0000    -0.0100   159.4167   -41.1662     6.3987    61.7003    14.7000     0.0000     0.0000     1.0000    24.9560     5.0000    25.6569    30.0000     0.0000     0.0000    25.671
     20     2.4000     2.4000     4.3999    46.4997     46.863      4.000 117841.000     60.001    32.7373   -22.0860   -19.8434   120.1313     0.8294    -2.0000   -74.0426    16.0463    98.5692    -0.7712    -2.1845    16.0000     6.0000     8.0000    14.0000    16.0000     8.0000     9.0000    16.0000     0.0000    -0.0100   159.4167   -41.1662     6.3986    61.1997    14.7000     0.0000     0.0000     1.0000    24.9678     5.0000    25.6626    30.0000     0.0000     0.0000    25.676
     21     2.4000     2.4000     4.4001    46.0002     46.090      9.000 117841.000     60.001    32.8719   -22.0860   -19.9257   120.1313     0.8294    -2.0000   -73.7050    16.0825    99.0922    -0.7712    -2.1845    16.0000     6.0000     8.0000    14.0000    16.0000     8.0000     9.0000    16.0000     0.0000    -0.0100   159.4167   -41.1662     6.3987    60.7002    14.7000     0.0000     0.0000     1.0000    24.9653     5.0000    25.6656    30.0000     0.0000     0.0000    25.679
     22     2.4000     2.4000     4.4000    45.5003     45.750      2.000 117841.000     60.001    33.0081   -22.0860   -20.0091   120.1313     0.8294    -2.0000   -73.3664    16.1217    99.6158    -0.7712    -2.1845    16.0000     6.0000     8.0000    14.0000    16.0000     8.0000     9.0000    16.0000     0.0000    -0.0100   159.4167   -41.1662     6.3987    60.2003    14.7000     0.0000     0.0000     1.0000    24.9515     5.0000    25.6591    30.0000     0.0000     0.0000    25.668
     23     2.4000     2.4000     4.4000    44.9986     45.363      7.000 117841.000     60.001    33.1461   -22.0860   -20.0939   120.1313     0.8294    -2.0000   -73.0266    16.1631   100.1485    -0.7712    -2.1845    16.0000     6.0000     8.0000    14.0000    16.0000     8.0000     9.0000    16.0000     0.0000    -0.0100   159.4167   -41.1662     6.3986    59.6986    14.7000     0.0000     0.0000     1.0000    24.9540     5.0000    25.6716    30.0000     0.0000     0.0000    25.672
     24     2.4000     2.4000     4.4001    44.5015     45.453      2.000 117841.000     60.001    33.2857   -22.0860   -20.1789   120.1313     0.8294    -2.0000   -72.6858    16.2074   100.6865    -0.7712    -2.1845    16.0000     6.0000     8.0000    14.0000    16.0000     8.0000     9.0000    16.0000     0.0000    -0.0100   159.4167   -41.1662     6.3988    59.2015    14.7000     0.0000     0.0000     1.0000    24.9736     5.0000    25.6686    30.0000     0.0000     0.0000    25.675
     25     2.4000     2.4000     4.3999    43.9996     45.541      3.000 117841.000     60.001    33.4272   -22.0860   -20.2659   120.1313     0.8294    -2.0000   -72.3439    16.2550   101.2279    -0.7712    -2.1845    16.0000     6.0000     8.0000    14.0000    16.0000     8.0000     9.0000    16.0000     0.0000    -0.0100   159.4167   -41.1662     6.3987    58.6996    14.7000     0.0000     0.0000     1.0000    24.9714     5.0000    25.6571    30.0000     0.0000     0.0000    25.667
     26     2.4000     2.4000     4.3999    43.5002     45.698      7.000 117841.000     60.001    33.5705   -22.0860   -20.3536   120.1313     0.8294    -2.0000   -72.0008    16.3048   101.7749    -0.7712    -2.1845    16.0000     6.0000     8.0000    14.0000    16.0000     8.0000     9.0000    16.0000     0.0000    -0.0100   159.4167   -41.1662     6.3986    58.2002    14.7000     0.0000     0.0000     1.0000    24.9691     5.0000    25.6606    30.0000     0.0000     0.0000    25.667
     27     2.4000     2.4000     4.4001    43.0001     46.138     11.000 117841.000     60.001    33.7156   -22.0860   -20.4426   120.1313     0.8294    -2.0000   -71.6566    16.3571   102.3324    -0.7712    -2.1845    16.0000     6.0000     8.0000    14.0000    16.0000     8.0000     9.0000    16.0000     0.0000    -0.0100   159.4167   -41.1662     6.3987    57.7002    14.7000     0.0000     0.0000     1.0000    24.9662     5.0000    25.6581    30.0000     0.0000     0.0000    25.667
     28     2.4000     2.4000     4.4000    42.4991     46.207      7.000 117841.000     60.001    33.8626   -22.0860   -20.5329   120.1313     0.8294    -2.0000   -71.3112    16.4129   102.8920    -0.7712    -2.1845    16.0000     6.0000     8.0000    14.0000    16.0000     8.0000     9.0000    16.0000     0.0000    -0.0100   159.4167   -41.1662     6.3987    57.1991    14.7000     0.0000     0.0000     1.0000    24.9643     5.0000    25.6603    30.0000     0.0000     0.0000    25.669
     29     2.4000     2.4000     4.4000    41.9997     46.553      6.000 117841.000     60.001    34.0116   -22.0860   -20.6241   120.1313     0.8294    -2.0000   -70.9646    16.4719   103.4603    -0.7712    -2.1845    16.0000     6.0000     8.0000    14.0000    16.0000     8.0000     9.0000    16.0000     0.0000    -0.0100   159.4167   -41.1662     6.3987    56.6997    14.7000     0.0000     0.0000     1.0000    24.9605     5.0000    25.6574    30.0000     0.0000     0.0000    25.662
     30     2.4000     2.4000     4.4000    41.5010     47.308      5.000 117841.000     60.001    34.1626   -22.0860   -20.7164   120.1313     0.8294    -2.0000   -70.6168    16.5341   104.0334    -0.7712    -2.1845    16.0000     6.0000     8.0000    14.0000    16.0000     8.0000     9.0000    16.0000     0.0000    -0.0100   159.4167   -41.1662     6.3987    56.2010    14.7000     0.0000     0.0000     1.0000    24.9716     5.0000    25.6620    30.0000     0.0000     0.0000    25.672
     31     2.4000     2.4000     4.4000    41.0003     47.835      5.000 117841.000     60.001    34.3156   -22.0860   -20.8103   120.1313     0.8294    -2.0000   -70.2678    16.5996   104.6135    -0.7712    -2.1845    16.0000     6.0000     8.0000    14.0000    16.0000     8.0000     9.0000    16.0000     0.0000    -0.0100   159.4167   -41.1662     6.3987    55.7003    14.7000     0.0000     0.0000     1.0000    24.9715     5.0000    25.6688    30.0000     0.0000     0.0000    25.675
     32     2.4000     2.4000     4.4000    40.4995     47.907      7.000 117841.000     60.001    34.4706   -22.0860   -20.9056   120.1313     0.8294    -2.0000   -69.9176    16.6679   105.2013    -0.7712    -2.1845    16.0000     6.0000     8.0000    14.0000    16.0000     8.0000     9.0000    16.0000     0.0000    -0.0100   159.4167   -41.1662     6.3986    55.1995    14.7000     0.0000     0.0000     1.0000    24.9680     5.0000    25.6700    30.0000     0.0000     0.0000    25.676
     33     2.4000     2.4000     4.3999    39.9997     48.032      4.000 117841.000     60.001    34.6278   -22.0860   -21.0019   120.1313     0.8294    -2.0000   -69.5662    16.7408   105.7962    -0.7712    -2.1845    16.0000     6.0000     8.0000    14.0000    16.0000     8.0000     9.0000    16.0000     0.0000    -0.0100   159.4167   -41.1662     6.3986    54.6997    14.7000     0.0000     0.0000     1.0000    24.9683     5.0000    25.6597    30.0000     0.0000     0.0000    25.671
# Sum of Counts = 175
# Center of Mass = 47.514341+/-5.091853
# Full Width Half-Maximum = 9.379661+/-1.979796
# 2:24:07 PM  7/5/2021   scan completed.
