Repository: neutrons/TAVI

# TAVI, Triple-Axis data VIsualization toolkit
TAVI can be installed locally as a standard conda package and has been deployed on ORNL's analysis cluster.

File: test_data/exp812/Datafiles/HB3_exp0812_scan0118.dat
# scan = 118
# date = 9/6/2024
# time = 9:56:09 PM
# proposal = 32905
# experiment = Effects of electric field on phonon dispersion and lifetimes of poled PMN-30PT
# experiment_number = 812
# command = scan h 2 k 0 l 0 e 20 0.5 0.25 preset mcu 30
# builtin_command = scan h 2 k 0 l 0 e 20 0.5 0.25 preset mcu 30
# users = George Yumnam, Michael Manley, Puspa Upreti, Raphael Hermann, SHAOFEI WANG
# local_contact = Songxue Chi
# scan_title = (2,0,0) G to X transverse mode scan at E 400 V
# monochromator = PG002
# analyzer = Pg002
# sense = -+-
# collimation = 48-40-40-120
# samplename = PMN-30PT
# sampletype = crystal
# samplemosaic = 30.000000
# latticeconstants = 4.023634,4.023634,4.023634,90.000000,90.000000,90.000000
# ubmatrix = -0.008055,-0.248252,-0.008588,-0.248328,0.007840,0.006285,-0.006007,0.008785,-0.248304
# mode = 0
# plane_normal = 0.034555,-0.025290,0.999083
# ubconf = UB04Sep2024_115522AM.ini
# preset_type = normal 
# preset_channel = mcu
# preset_value = 30.000000
# def_x = e
# def_y = detector
# col_headers = 
#   Pt.          h          k          l          e       time   detector    monitor        mcu focal_length         m1         m2   mcrystal       marc     mtrans     mfocus       ampl         dc       freq     output       temp     temp_2         s1         s2        sgl        sgu        bbb        bbl        bbr        bbt        bab        bal        bar        bat        stl        stu         a1         a2          q         ei         ef   ampl_out output_state        vti     sample
      1     2.0000    -0.0001    -0.0001    20.0028     25.334     23.000 194311.000     30.000    43.4765   -20.0773   -26.4545   120.0962    -0.1480    -3.0001   -54.2224     0.0000   400.0000     0.0000     1.0000   300.0000   300.0000   -38.7478    49.7426    -1.9790    -1.4485    20.0000    20.0000    10.0000    20.0000    26.0000    10.0000    16.0000    20.0000    -0.0005     0.0005   159.4164   -41.1662     3.1231    34.7028    14.7000     2.0000     1.0000   300.0280     0.000
      2     2.0000     0.0000    -0.0001    19.7498     25.197     32.000 194311.000     30.000    43.6339   -20.0773   -26.5533   120.0962    -0.1480    -3.0001   -54.0105     0.0000   400.0000     0.0000     1.0000   300.0000   300.0000   -38.9222    49.9879    -1.9790    -1.4485    20.0000    20.0000    10.0000    20.0000    26.0000    10.0000    16.0000    20.0000    -0.0005     0.0005   159.4164   -41.1662     3.1232    34.4498    14.7000     2.0000     1.0000   300.0260     0.000
      3     2.0000     0.0000    -0.0001    19.4998     25.172     33.000 194311.000     30.000    43.7931   -20.0773   -26.6519   120.0962    -0.1480    -3.0001   -53.7978     0.0000   400.0000     0.0000     1.0000   300.0000   300.0000   -39.0970    50.2271    -1.9790    -1.4485    20.0000    20.0000    10.0000    20.0000    26.0000    10.0000    16.0000    20.0000    -0.0005     0.0005   159.4164   -41.1662     3.1231    34.1998    14.7000     2.0000     1.0000   300.0230     0.000
      4     2.0000    -0.0000    -0.0001    19.2501     25.369     34.000 194311.000     30.000    43.9541   -20.0773   -26.7516   120.0962    -0.1480    -3.0001   -53.5845     0.0000   400.0000     0.0000     1.0000   300.0000   300.0000   -39.2711    50.4672    -1.9790    -1.4485    20.0000    20.0000    10.0000    20.0000    26.0000    10.0000    16.0000    20.0000    -0.0005     0.0005   159.4164   -41.1662     3.1231    33.9501    14.7000     2.0000     1.0000   300.0040     0.000
      5     2.0000     0.0000    -0.0001    19.0003     25.542     30.000 194311.000     30.000    44.1168   -20.0773   -26.8524   120.0962    -0.1480    -3.0001   -53.3706     0.0000   400.0000     0.0000     1.0000   300.0000   300.0000   -39.4447    50.7111    -1.9790    -1.4485    20.0000    20.0000    10.0000    20.0000    26.0000    10.0000    16.0000    20.0000    -0.0005     0.0005   159.4164   -41.1662     3.1232    33.7003    14.7000     2.0000     1.0000   299.9160     0.000
      6     2.0000     0.0000    -0.0001    18.7494     25.663     30.000 194311.000     30.000    44.2813   -20.0773   -26.9548   120.0962    -0.1480    -3.0001   -53.1560     0.0000   400.0000     0.0000     1.0000   300.0000   300.0000   -39.6191    50.9537    -1.9790    -1.4485    20.0000    20.0000    10.0000    20.0000    26.0000    10.0000    16.0000    20.0000    -0.0005     0.0005   159.4164   -41.1662     3.1232    33.4494    14.7000     2.0000     1.0000   299.9960     0.000
      7     2.0001    -0.0000    -0.0001    18.5001     25.826     39.000 194311.000     30.000    44.4478   -20.0773   -27.0577   120.0962    -0.1480    -3.0001   -52.9407     0.0000   400.0000     0.0000     1.0000   300.0000   300.0000   -39.7924    51.1968    -1.9790    -1.4485    20.0000    20.0000    10.0000    20.0000    26.0000    10.0000    16.0000    20.0000    -0.0005     0.0005   159.4164   -41.1662     3.1232    33.2001    14.7000     2.0000     1.0000   300.0190     0.000
      8     2.0000     0.0000    -0.0001    18.2502     26.039     27.000 194311.000     30.000    44.6161   -20.0773   -27.1621   120.0962    -0.1480    -3.0001   -52.7248     0.0000   400.0000     0.0000     1.0000   300.0000   300.0000   -39.9656    51.4387    -1.9790    -1.4485    20.0000    20.0000    10.0000    20.0000    26.0000    10.0000    16.0000    20.0000    -0.0005     0.0005   159.4164   -41.1662     3.1232    32.9502    14.7000     2.0000     1.0000   299.9900     0.000
      9     2.0000     0.0000    -0.0001    17.9998     26.260     23.000 194311.000     30.000    44.7863   -20.0773   -27.2679   120.0962    -0.1480    -3.0001   -52.5081     0.0000   400.0000     0.0000     1.0000   300.0000   300.0000   -40.1391    51.6794    -1.9790    -1.4485    20.0000    20.0000    10.0000    20.0000    26.0000    10.0000    16.0000    20.0000    -0.0005     0.0005   159.4164   -41.1662     3.1231    32.6998    14.7000     2.0000     1.0000   300.0120     0.000
     10     2.0000    -0.0000    -0.0001    17.7506     26.159     29.000 194311.000     30.000    44.9585   -20.0773   -27.3744   120.0962    -0.1480    -3.0001   -52.2908     0.0000   400.0000     0.0000     1.0000   300.0000   300.0000   -40.3120    51.9251    -1.9790    -1.4485    20.0000    20.0000    10.0000    20.0000    26.0000    10.0000    16.0000    20.0000    -0.0005     0.0005   159.4164   -41.1662     3.1232    32.4506    14.7000     2.0000     1.0000   299.9920     0.000
     11     2.0001     0.0000    -0.0001    17.4997     26.401     28.000 194311.000     30.000    45.1326   -20.0773   -27.4829   120.0962    -0.1480    -3.0001   -52.0728     0.0000   400.0000     0.0000     1.0000   300.0000   300.0000   -40.4846    52.1708    -1.9790    -1.4485    20.0000    20.0000    10.0000    20.0000    26.0000    10.0000    16.0000    20.0000    -0.0005     0.0005   159.4164   -41.1662     3.1233    32.1997    14.7000     2.0000     1.0000   300.0070     0.000
     12     2.0000     0.0000    -0.0001    17.2498     26.606     28.000 194311.000     30.000    45.3089   -20.0773   -27.5924   120.0962    -0.1480    -3.0001   -51.8540     0.0000   400.0000     0.0000     1.0000   300.0000   300.0000   -40.6575    52.4133    -1.9790    -1.4485    20.0000    20.0000    10.0000    20.0000    26.0000    10.0000    16.0000    20.0000    -0.0005     0.0005   159.4164   -41.1662     3.1232    31.9498    14.7000     2.0000     1.0000   299.9840     0.000
     13     2.0000    -0.0000    -0.0001    17.0001     26.596     24.000 194311.000     30.000    45.4872   -20.0773   -27.7029   120.0962    -0.1480    -3.0001   -51.6345     0.0000   400.0000     0.0000     1.0000   300.0000   300.0000   -40.8299    52.6578    -1.9790    -1.4485    20.0000    20.0000    10.0000    20.0000    26.0000    10.0000    16.0000    20.0000    -0.0005     0.0005   159.4164   -41.1662     3.1232    31.7001    14.7000     2.0000     1.0000   300.0070     0.000
     14     2.0000     0.0000    -0.0001    16.7497     26.722     31.000 194311.000     30.000    45.6676   -20.0773   -27.8152   120.0962    -0.1480    -3.0001   -51.4143     0.0000   400.0000     0.0000     1.0000   300.0000   300.0000   -41.0023    52.9025    -1.9790    -1.4485    20.0000    20.0000    10.0000    20.0000    26.0000    10.0000    16.0000    20.0000    -0.0005     0.0005   159.4164   -41.1662     3.1231    31.4497    14.7000     2.0000     1.0000   299.9890     0.000
     15     2.0000    -0.0000    -0.0001    16.5001     26.756     27.000 194311.000     30.000    45.8503   -20.0773   -27.9285   120.0962    -0.1480    -3.0001   -51.1934     0.0000   400.0000     0.0000     1.0000   300.0000   300.0000   -41.1744    53.1487    -1.9790    -1.4485    20.0000    20.0000    10.0000    20.0000    26.0000    10.0000    16.0000    20.0000    -0.0005     0.0005   159.4164   -41.1662     3.1232    31.2001    14.7000     2.0000     1.0000   300.0040     0.000
     16     2.0001    -0.0000    -0.0001    16.2499     26.699     28.000 194311.000     30.000    46.0351   -20.0773   -28.0435   120.0962    -0.1480    -3.0001   -50.9717     0.0000   400.0000     0.0000     1.0000   300.0000   300.0000   -41.3462    53.3958    -1.9790    -1.4485    20.0000    20.0000    10.0000    20.0000    26.0000    10.0000    16.0000    20.0000    -0.0005     0.0005   159.4164   -41.1662     3.1232    30.9499    14.7000     2.0000     1.0000   300.0180     0.000
     17     2.0000     0.0000    -0.0001    15.9997     27.024     34.000 194311.000     30.000    46.2221   -20.0773   -28.1599   120.0962    -0.1480    -3.0001   -50.7492     0.0000   400.0000     0.0000     1.0000   300.0000   300.0000   -41.5181    53.6412    -1.9790    -1.4485    20.0000    20.0000    10.0000    20.0000    26.0000    10.0000    16.0000    20.0000    -0.0005     0.0005   159.4164   -41.1662     3.1232    30.6997    14.7000     2.0000     1.0000   300.0030     0.000
     18     2.0000    -0.0000    -0.0001    15.7505     27.010     24.000 194311.000     30.000    46.4115   -20.0773   -28.2773   120.0962    -0.1480    -3.0001   -50.5260     0.0000   400.0000     0.0000     1.0000   300.0000   300.0000   -41.6898    53.8869    -1.9790    -1.4485    20.0000    20.0000    10.0000    20.0000    26.0000    10.0000    16.0000    20.0000    -0.0005     0.0005   159.4164   -41.1662     3.1231    30.4505    14.7000     2.0000     1.0000   299.9970     0.000
     19     2.0000     0.0000    -0.0001    15.4998     26.985     23.000 194311.000     30.000    46.6032   -20.0773   -28.3968   120.0962    -0.1480    -3.0001   -50.3021     0.0000   400.0000     0.0000     1.0000   300.0000   300.0000   -41.8614    54.1363    -1.9790    -1.4485    20.0000    20.0000    10.0000    20.0000    26.0000    10.0000    16.0000    20.0000    -0.0005     0.0005   159.4164   -41.1662     3.1232    30.1998    14.7000     2.0000     1.0000   299.9530     0.000
     20     2.0001    -0.0000    -0.0001    15.2500     27.057     25.000 194311.000     30.000    46.7972   -20.0773   -28.5175   120.0962    -0.1480    -3.0001   -50.0773     0.0000   400.0000     0.0000     1.0000   300.0000   300.0000   -42.0326    54.3869    -1.9790    -1.4485    20.0000    20.0000    10.0000    20.0000    26.0000    10.0000    16.0000    20.0000    -0.0005     0.0005   159.4164   -41.1662     3.1233    29.9500    14.7000     2.0000     1.0000   300.0200     0.000
     21     2.0000    -0.0000    -0.0001    15.0002     27.337     22.000 194311.000     30.000    46.9938   -20.0773   -28.6397   120.0962    -0.1480    -3.0001   -49.8518     0.0000   400.0000     0.0000     1.0000   300.0000   300.0000   -42.2041    54.6326    -1.9790    -1.4485    20.0000    20.0000    10.0000    20.0000    26.0000    10.0000    16.0000    20.0000    -0.0005     0.0005   159.4164   -41.1662     3.1231    29.7002    14.7000     2.0000     1.0000   299.9990     0.000
     22     2.0000     0.0000    -0.0001    14.7497     27.118     40.000 194311.000     30.000    47.1929   -20.0773   -28.7639   120.0962    -0.1480    -3.0001   -49.6254     0.0000   400.0000     0.0000     1.0000   300.0000   300.0000   -42.3747    54.8814    -1.9790    -1.4485    20.0000    20.0000    10.0000    20.0000    26.0000    10.0000    16.0000    20.0000    -0.0005     0.0005   159.4164   -41.1662     3.1231    29.4497    14.7000     2.0000     1.0000   300.0120     0.000
     23     2.0000    -0.0000    -0.0001    14.5000     26.933     35.000 194311.000     30.000    47.3944   -20.0773   -28.8893   120.0962    -0.1480    -3.0001   -49.3982     0.0000   400.0000     0.0000     1.0000   300.0000   300.0000   -42.5460    55.1330    -1.9790    -1.4485    20.0000    20.0000    10.0000    20.0000    26.0000    10.0000    16.0000    20.0000    -0.0005     0.0005   159.4164   -41.1662     3.1232    29.2000    14.7000     2.0000     1.0000   300.0010     0.000
     24     2.0001    -0.0000    -0.0001    14.2506     26.562     36.000 194311.000     30.000    47.5986   -20.0773   -29.0161   120.0962    -0.1480    -3.0001   -49.1702     0.0000   400.0000     0.0000     1.0000   300.0000   300.0000   -42.7169    55.3859    -1.9790    -1.4485    20.0000    20.0000    10.0000    20.0000    26.0000    10.0000    16.0000    20.0000    -0.0005     0.0005   159.4164   -41.1662     3.1233    28.9507    14.7000     2.0000     1.0000   300.0150     0.000
     25     2.0000     0.0000    -0.0001    13.9995     26.273     34.000 194311.000     30.000    47.8055   -20.0773   -29.1456   120.0962    -0.1480    -3.0001   -48.9414     0.0000   400.0000     0.0000     1.0000   300.0000   300.0000   -42.8874    55.6355    -1.9790    -1.4485    20.0000    20.0000    10.0000    20.0000    26.0000    10.0000    16.0000    20.0000    -0.0005     0.0005   159.4164   -41.1662     3.1232    28.6995    14.7000     2.0000     1.0000   299.9970     0.000
     26     2.0000    -0.0000    -0.0001    13.7501     25.686     44.000 194311.000     30.000    48.0151   -20.0773   -29.2759   120.0962    -0.1480    -3.0001   -48.7117     0.0000   400.0000     0.0000     1.0000   300.0000   300.0000   -43.0583    55.8859    -1.9790    -1.4485    20.0000    20.0000    10.0000    20.0000    26.0000    10.0000    16.0000    20.0000    -0.0005     0.0005   159.4164   -41.1662     3.1231    28.4501    14.7000     2.0000     1.0000   299.9600     0.000
     27     2.0000    -0.0000    -0.0001    13.5004     25.505     39.000 194311.000     30.000    48.2274   -20.0773   -29.4082   120.0962    -0.1480    -3.0001   -48.4811     0.0000   400.0000     0.0000     1.0000   300.0000   300.0000   -43.2285    56.1401    -1.9790    -1.4485    20.0000    20.0000    10.0000    20.0000    26.0000    10.0000    16.0000    20.0000    -0.0005     0.0005   159.4164   -41.1662     3.1232    28.2004    14.7000     2.0000     1.0000   299.9950     0.000
     28     2.0001    -0.0000    -0.0001    13.2497     25.611     49.000 194311.000     30.000    48.4427   -20.0773   -29.5428   120.0962    -0.1480    -3.0001   -48.2497     0.0000   400.0000     0.0000     1.0000   300.0000   300.0000   -43.3991    56.3970    -1.9790    -1.4485    20.0000    20.0000    10.0000    20.0000    26.0000    10.0000    16.0000    20.0000    -0.0005     0.0005   159.4164   -41.1662     3.1233    27.9497    14.7000     2.0000     1.0000   300.0130     0.000
     29     2.0000     0.0000    -0.0001    13.0000     25.801     39.000 194311.000     30.000    48.6608   -20.0773   -29.6786   120.0962    -0.1480    -3.0001   -48.0174     0.0000   400.0000     0.0000     1.0000   300.0000   300.0000   -43.5691    56.6458    -1.9790    -1.4485    20.0000    20.0000    10.0000    20.0000    26.0000    10.0000    16.0000    20.0000    -0.0005     0.0005   159.4164   -41.1662     3.1231    27.7000    14.7000     2.0000     1.0000   300.0230     0.000
     30     2.0000     0.0000    -0.0001    12.7499     26.012     49.000 194311.000     30.000    48.8819   -20.0773   -29.8167   120.0962    -0.1480    -3.0001   -47.7842     0.0000   400.0000     0.0000     1.0000   300.0000   300.0000   -43.7392    56.9029    -1.9790    -1.4485    20.0000    20.0000    10.0000    20.0000    26.0000    10.0000    16.0000    20.0000    -0.0005     0.0005   159.4164   -41.1662     3.1232    27.4499    14.7000     2.0000     1.0000   300.0240     0.000
     31     2.0000     0.0000    -0.0001    12.5000     26.527     46.000 194311.000     30.000    49.1060   -20.0773   -29.9565   120.0962    -0.1480    -3.0001   -47.5501     0.0000   400.0000     0.0000     1.0000   300.0000   300.0000   -43.9091    57.1588    -1.9790    -1.4485    20.0000    20.0000    10.0000    20.0000    26.0000    10.0000    16.0000    20.0000    -0.0005     0.0005   159.4164   -41.1662     3.1232    27.2000    14.7000     2.0000     1.0000   300.0010     0.000
     32     2.0001    -0.0000    -0.0001    12.2505     26.818     50.000 194311.000     30.000    49.3332   -20.0773   -30.0981   120.0962    -0.1480    -3.0001   -47.3151     0.0000   400.0000     0.0000     1.0000   300.0000   300.0000   -44.0794    57.4172    -1.9790    -1.4485    20.0000    20.0000    10.0000    20.0000    26.0000    10.0000    16.0000    20.0000    -0.0005     0.0005   159.4164   -41.1662     3.1233    26.9505    14.7000     2.0000     1.0000   300.0050     0.000
     33     2.0000    -0.0000    -0.0001    11.9999     26.910     49.000 194311.000     30.000    49.5636   -20.0773   -30.2424   120.0962    -0.1480    -3.0001   -47.0791     0.0000   400.0000     0.0000     1.0000   300.0000   300.0000   -44.2490    57.6743    -1.9790    -1.4485    20.0000    20.0000    10.0000    20.0000    26.0000    10.0000    16.0000    20.0000    -0.0005     0.0005   159.4164   -41.1662     3.1232    26.6999    14.7000     2.0000     1.0000   299.9370     0.000
     34     2.0000    -0.0000    -0.0001    11.7500     27.049     51.000 194311.000     30.000    49.7973   -20.0773   -30.3883   120.0962    -0.1480    -3.0001   -46.8422     0.0000   400.0000     0.0000     1.0000   300.0000   300.0000   -44.4188    57.9324    -1.9790    -1.4485    20.0000    20.0000    10.0000    20.0000    26.0000    10.0000    16.0000    20.0000    -0.0005     0.0005   159.4164   -41.1662     3.1232    26.4500    14.7000     2.0000     1.0000   300.0080     0.000
     35     2.0001    -0.0000    -0.0001    11.5003     26.850     57.000 194311.000     30.000    50.0343   -20.0773   -30.5363   120.0962    -0.1480    -3.0001   -46.6044     0.0000   400.0000     0.0000     1.0000   300.0000   300.0000   -44.5881    58.1940    -1.9790    -1.4485    20.0000    20.0000    10.0000    20.0000    26.0000    10.0000    16.0000    20.0000    -0.0005     0.0005   159.4164   -41.1662     3.1233    26.2003    14.7000     2.0000     1.0000   300.0220     0.000
     36     2.0000     0.0000    -0.0001    11.2500     26.842     62.000 194311.000     30.000    50.2748   -20.0773   -30.6869   120.0962    -0.1480    -3.0001   -46.3655     0.0000   400.0000     0.0000     1.0000   300.0000   300.0000   -44.7578    58.4505    -1.9790    -1.4485    20.0000    20.0000    10.0000    20.0000    26.0000    10.0000    16.0000    20.0000    -0.0005     0.0005   159.4164   -41.1662     3.1231    25.9500    14.7000     2.0000     1.0000   300.0020     0.000
     37     2.0000    -0.0000    -0.0001    10.9999     26.667     59.000 194311.000     30.000    50.5187   -20.0773   -30.8395   120.0962    -0.1480    -3.0001   -46.1257     0.0000   400.0000     0.0000     1.0000   300.0000   300.0000   -44.9273    58.7131    -1.9790    -1.4485    20.0000    20.0000    10.0000    20.0000    26.0000    10.0000    16.0000    20.0000    -0.0005     0.0005   159.4164   -41.1662     3.1232    25.6999    14.7000     2.0000     1.0000   300.0150     0.000
     38     2.0001    -0.0000    -0.0001    10.7500     26.479     61.000 194311.000     30.000    50.7662   -20.0773   -30.9943   120.0962    -0.1480    -3.0001   -45.8849     0.0000   400.0000     0.0000     1.0000   300.0000   300.0000   -45.0966    58.9777    -1.9790    -1.4485    20.0000    20.0000    10.0000    20.0000    26.0000    10.0000    16.0000    20.0000    -0.0005     0.0005   159.4164   -41.1662     3.1233    25.4500    14.7000     2.0000     1.0000   300.0080     0.000
     39     2.0000     0.0000    -0.0001    10.5002     26.296     59.000 194311.000     30.000    51.0174   -20.0773   -31.1515   120.0962    -0.1480    -3.0001   -45.6430     0.0000   400.0000     0.0000     1.0000   300.0000   300.0000   -45.2658    59.2369    -1.9790    -1.4485    20.0000    20.0000    10.0000    20.0000    26.0000    10.0000    16.0000    20.0000    -0.0005     0.0005   159.4164   -41.1662     3.1231    25.2002    14.7000     2.0000     1.0000   300.0170     0.000
     40     2.0000    -0.0000    -0.0001    10.2503     26.376     78.000 194311.000     30.000    51.2724   -20.0773   -31.3111   120.0962    -0.1480    -3.0001   -45.4002     0.0000   400.0000     0.0000     1.0000   300.0000   300.0000   -45.4349    59.5025    -1.9790    -1.4485    20.0000    20.0000    10.0000    20.0000    26.0000    10.0000    16.0000    20.0000    -0.0005     0.0005   159.4164   -41.1662     3.1232    24.9503    14.7000     2.0000     1.0000   299.9530     0.000
     41     2.0001    -0.0000    -0.0001     9.9998     26.560     61.000 194311.000     30.000    51.5312   -20.0773   -31.4735   120.0962    -0.1480    -3.0001   -45.1562     0.0000   400.0000     0.0000     1.0000   300.0000   300.0000   -45.6040    59.7718    -1.9790    -1.4485    20.0000    20.0000    10.0000    20.0000    26.0000    10.0000    16.0000    20.0000    -0.0005     0.0005   159.4164   -41.1662     3.1233    24.6998    14.7000     2.0000     1.0000   300.0210     0.000
     42     2.0000     0.0000    -0.0001     9.7498     26.971     88.000 194311.000     30.000    51.7940   -20.0773   -31.6382   120.0962    -0.1480    -3.0001   -44.9112     0.0000   400.0000     0.0000     1.0000   300.0000   300.0000   -45.7726    60.0342    -1.9790    -1.4485    20.0000    20.0000    10.0000    20.0000    26.0000    10.0000    16.0000    20.0000    -0.0005     0.0005   159.4164   -41.1662     3.1231    24.4498    14.7000     2.0000     1.0000   300.0110     0.000
     43     2.0000    -0.0000    -0.0001     9.4999     27.348     74.000 194311.000     30.000    52.0609   -20.0773   -31.8055   120.0962    -0.1480    -3.0001   -44.6652     0.0000   400.0000     0.0000     1.0000   300.0000   300.0000   -45.9417    60.3027    -1.9790    -1.4485    20.0000    20.0000    10.0000    20.0000    26.0000    10.0000    16.0000    20.0000    -0.0005     0.0005   159.4164   -41.1662     3.1232    24.1999    14.7000     2.0000     1.0000   300.0170     0.000
     44     2.0001    -0.0000    -0.0001     9.2502     27.561     85.000 194311.000     30.000    52.3319   -20.0773   -31.9752   120.0962    -0.1480    -3.0001   -44.4180     0.0000   400.0000     0.0000     1.0000   300.0000   300.0000   -46.1104    60.5735    -1.9790    -1.4485    20.0000    20.0000    10.0000    20.0000    26.0000    10.0000    16.0000    20.0000    -0.0005     0.0005   159.4164   -41.1662     3.1233    23.9503    14.7000     2.0000     1.0000   300.0200     0.000
     45     2.0000     0.0000    -0.0001     8.9999     27.415     88.000 194311.000     30.000    52.6071   -20.0773   -32.1482   120.0962    -0.1480    -3.0001   -44.1697     0.0000   400.0000     0.0000     1.0000   300.0000   300.0000   -46.2792    60.8411    -1.9790    -1.4485    20.0000    20.0000    10.0000    20.0000    26.0000    10.0000    16.0000    20.0000    -0.0005     0.0005   159.4164   -41.1662     3.1231    23.6999    14.7000     2.0000     1.0000   300.0030     0.000
     46     2.0000     0.0000    -0.0001     8.7501     26.863     92.000 194311.000     30.000    52.8868   -20.0773   -32.3237   120.0962    -0.1480    -3.0001   -43.9203     0.0000   400.0000     0.0000     1.0000   300.0000   300.0000   -46.4474    61.1135    -1.9790    -1.4485    20.0000    20.0000    10.0000    20.0000    26.0000    10.0000    16.0000    20.0000    -0.0005     0.0005   159.4164   -41.1662     3.1232    23.4501    14.7000     2.0000     1.0000   300.0160     0.000
     47     2.0001    -0.0000    -0.0001     8.5000     26.084     88.000 194311.000     30.000    53.1710   -20.0773   -32.5022   120.0962    -0.1480    -3.0001   -43.6697     0.0000   400.0000     0.0000     1.0000   300.0000   300.0000   -46.6161    61.3897    -1.9790    -1.4485    20.0000    20.0000    10.0000    20.0000    26.0000    10.0000    16.0000    20.0000    -0.0005     0.0005   159.4164   -41.1662     3.1233    23.2000    14.7000     2.0000     1.0000   299.9820     0.000
     48     2.0000    -0.0000    -0.0001     8.2499     25.248    100.000 194311.000     30.000    53.4598   -20.0773   -32.6837   120.0962    -0.1480    -3.0001   -43.4180     0.0000   400.0000     0.0000     1.0000   300.0000   300.0000   -46.7845    61.6599    -1.9790    -1.4485    20.0000    20.0000    10.0000    20.0000    26.0000    10.0000    16.0000    20.0000    -0.0005     0.0005   159.4164   -41.1662     3.1232    22.9499    14.7000     2.0000     1.0000   300.0180     0.000
     49     2.0000    -0.0000    -0.0001     8.0000     24.635     89.000 194311.000     30.000    53.7534   -20.0773   -32.8682   120.0962    -0.1480    -3.0001   -43.1651     0.0000   400.0000     0.0000     1.0000   300.0000   300.0000   -46.9526    61.9359    -1.9790    -1.4485    20.0000    20.0000    10.0000    20.0000    26.0000    10.0000    16.0000    20.0000    -0.0005     0.0005   159.4164   -41.1662     3.1232    22.7000    14.7000     2.0000     1.0000   300.0130     0.000
     50     2.0001    -0.0000    -0.0001     7.7500     24.329    104.000 194311.000     30.000    54.0519   -20.0773   -33.0559   120.0962    -0.1480    -3.0001   -42.9109     0.0000   400.0000     0.0000     1.0000   300.0000   300.0000   -47.1209    62.2135    -1.9790    -1.4485    20.0000    20.0000    10.0000    20.0000    26.0000    10.0000    16.0000    20.0000    -0.0005     0.0005   159.4164   -41.1662     3.1232    22.4500    14.7000     2.0000     1.0000   300.0050     0.000
     51     2.0000     0.0000    -0.0001     7.4998     24.000    106.000 194311.000     30.000    54.3554   -20.0773   -33.2471   120.0962    -0.1480    -3.0001   -42.6556     0.0000   400.0000     0.0000     1.0000   300.0000   300.0000   -47.2891    62.4895    -1.9790    -1.4485    20.0000    20.0000    10.0000    20.0000    26.0000    10.0000    16.0000    20.0000    -0.0005     0.0005   159.4164   -41.1662     3.1231    22.1998    14.7000     2.0000     1.0000   300.0220     0.000
     52     2.0000    -0.0000    -0.0001     7.2503     24.001    124.000 194311.000     30.000    54.6640   -20.0773   -33.4410   120.0962    -0.1480    -3.0001   -42.3989     0.0000   400.0000     0.0000     1.0000   300.0000   300.0000   -47.4567    62.7708    -1.9790    -1.4485    20.0000    20.0000    10.0000    20.0000    26.0000    10.0000    16.0000    20.0000    -0.0005     0.0005   159.4164   -41.1662     3.1232    21.9503    14.7000     2.0000     1.0000   300.0030     0.000
     53     1.9999     0.0000    -0.0001     6.9996     23.823    100.000 194311.000     30.000    54.9780   -20.0773   -33.6393   120.0962    -0.1480    -3.0001   -42.1410     0.0000   400.0000     0.0000     1.0000   300.0000   300.0000   -47.6246    63.0493    -1.9790    -1.4485    20.0000    20.0000    10.0000    20.0000    26.0000    10.0000    16.0000    20.0000    -0.0005     0.0005   159.4164   -41.1662     3.1231    21.6996    14.7000     2.0000     1.0000   300.0170     0.000
     54     2.0000    -0.0000    -0.0001     6.7502     24.134    110.000 194311.000     30.000    55.2975   -20.0773   -33.8402   120.0962    -0.1480    -3.0001   -41.8818     0.0000   400.0000     0.0000     1.0000   300.0000   300.0000   -47.7926    63.3348    -1.9790    -1.4485    20.0000    20.0000    10.0000    20.0000    26.0000    10.0000    16.0000    20.0000    -0.0005     0.0005   159.4164   -41.1662     3.1232    21.4502    14.7000     2.0000     1.0000   300.0000     0.000
     55     2.0000     0.0000    -0.0001     6.4999     24.235    103.000 194311.000     30.000    55.6225   -20.0773   -34.0454   120.0962    -0.1480    -3.0001   -41.6214     0.0000   400.0000     0.0000     1.0000   300.0000   300.0000   -47.9600    63.6182    -1.9790    -1.4485    20.0000    20.0000    10.0000    20.0000    26.0000    10.0000    16.0000    20.0000    -0.0005     0.0005   159.4164   -41.1662     3.1231    21.1999    14.7000     2.0000     1.0000   300.0170     0.000
     56     2.0000     0.0000    -0.0001     6.2500     24.456    104.000 194311.000     30.000    55.9535   -20.0773   -34.2541   120.0962    -0.1480    -3.0001   -41.3595     0.0000   400.0000     0.0000     1.0000   300.0000   300.0000   -48.1275    63.9046    -1.9790    -1.4485    20.0000    20.0000    10.0000    20.0000    26.0000    10.0000    16.0000    20.0000    -0.0005     0.0005   159.4164   -41.1662     3.1232    20.9500    14.7000     2.0000     1.0000   300.0120     0.000
     57     2.0001    -0.0001    -0.0001     6.0002     24.925    115.000 194311.000     30.000    56.2903   -20.0773   -34.4667   120.0962    -0.1480    -3.0001   -41.0963     0.0000   400.0000     0.0000     1.0000   300.0000   300.0000   -48.2951    64.1960    -1.9790    -1.4485    20.0000    20.0000    10.0000    20.0000    26.0000    10.0000    16.0000    20.0000    -0.0005     0.0005   159.4164   -41.1662     3.1233    20.7002    14.7000     2.0000     1.0000   300.0180     0.000
     58     2.0000     0.0000    -0.0001     5.7500     25.375    122.000 194311.000     30.000    56.6333   -20.0773   -34.6835   120.0962    -0.1480    -3.0001   -40.8317     0.0000   400.0000     0.0000     1.0000   300.0000   300.0000   -48.4623    64.4812    -1.9790    -1.4485    20.0000    20.0000    10.0000    20.0000    26.0000    10.0000    16.0000    20.0000    -0.0005     0.0005   159.4164   -41.1662     3.1231    20.4500    14.7000     2.0000     1.0000   299.9480     0.000
     59     2.0000    -0.0000    -0.0001     5.4999     25.755    109.000 194311.000     30.000    56.9827   -20.0773   -34.9044   120.0962    -0.1480    -3.0001   -40.5656     0.0000   400.0000     0.0000     1.0000   300.0000   300.0000   -48.6294    64.7741    -1.9790    -1.4485    20.0000    20.0000    10.0000    20.0000    26.0000    10.0000    16.0000    20.0000    -0.0005     0.0005   159.4164   -41.1662     3.1232    20.1999    14.7000     2.0000     1.0000   300.0190     0.000
     60     2.0000     0.0000    -0.0001     5.2501     26.053    145.000 194311.000     30.000    57.3387   -20.0773   -35.1292   120.0962    -0.1480    -3.0001   -40.2982     0.0000   400.0000     0.0000     1.0000   300.0000   300.0000   -48.7964    65.0655    -1.9790    -1.4485    20.0000    20.0000    10.0000    20.0000    26.0000    10.0000    16.0000    20.0000    -0.0005     0.0005   159.4164   -41.1662     3.1231    19.9501    14.7000     2.0000     1.0000   300.0200     0.000
     61     2.0000    -0.0000    -0.0001     5.0000     26.321    134.000 194311.000     30.000    57.7013   -20.0773   -35.3589   120.0962    -0.1480    -3.0001   -40.0292     0.0000   400.0000     0.0000     1.0000   300.0000   300.0000   -48.9631    65.3629    -1.9790    -1.4485    20.0000    20.0000    10.0000    20.0000    26.0000    10.0000    16.0000    20.0000    -0.0005     0.0005   159.4164   -41.1662     3.1232    19.7000    14.7000     2.0000     1.0000   300.0110     0.000
     62     1.9999     0.0000    -0.0001     4.7500     26.506    155.000 194311.000     30.000    58.0709   -20.0773   -35.5929   120.0962    -0.1480    -3.0001   -39.7588     0.0000   400.0000     0.0000     1.0000   300.0000   300.0000   -49.1296    65.6574    -1.9790    -1.4485    20.0000    20.0000    10.0000    20.0000    26.0000    10.0000    16.0000    20.0000    -0.0005     0.0005   159.4164   -41.1662     3.1231    19.4500    14.7000     2.0000     1.0000   300.0140     0.000
     63     2.0000    -0.0000    -0.0001     4.5000     26.679    175.000 194311.000     30.000    58.4478   -20.0773   -35.8318   120.0962    -0.1480    -3.0001   -39.4868     0.0000   400.0000     0.0000     1.0000   300.0000   300.0000   -49.2964    65.9594    -1.9790    -1.4485    20.0000    20.0000    10.0000    20.0000    26.0000    10.0000    16.0000    20.0000    -0.0005     0.0005   159.4164   -41.1662     3.1232    19.2000    14.7000     2.0000     1.0000   300.0210     0.000
     64     2.0000     0.0000    -0.0001     4.2500     26.802    215.000 194311.000     30.000    58.8321   -20.0773   -36.0754   120.0962    -0.1480    -3.0001   -39.2133     0.0000   400.0000     0.0000     1.0000   300.0000   300.0000   -49.4625    66.2586    -1.9790    -1.4485    20.0000    20.0000    10.0000    20.0000    26.0000    10.0000    16.0000    20.0000    -0.0005     0.0005   159.4164   -41.1662     3.1231    18.9500    14.7000     2.0000     1.0000   300.0030     0.000
     65     2.0000    -0.0000    -0.0001     3.9999     27.038    225.000 194311.000     30.000    59.2240   -20.0773   -36.3241   120.0962    -0.1480    -3.0001   -38.9382     0.0000   400.0000     0.0000     1.0000   300.0000   300.0000   -49.6290    66.5655    -1.9790    -1.4485    20.0000    20.0000    10.0000    20.0000    26.0000    10.0000    16.0000    20.0000    -0.0005     0.0005   159.4164   -41.1662     3.1232    18.6999    14.7000     2.0000     1.0000   299.9370     0.000
     66     2.0000     0.0000    -0.0001     3.7501     27.679    285.000 194311.000     30.000    59.6240   -20.0773   -36.5779   120.0962    -0.1480    -3.0001   -38.6614     0.0000   400.0000     0.0000     1.0000   300.0000   300.0000   -49.7946    66.8684    -1.9790    -1.4485    20.0000    20.0000    10.0000    20.0000    26.0000    10.0000    16.0000    20.0000    -0.0005     0.0005   159.4164   -41.1662     3.1231    18.4501    14.7000     2.0000     1.0000   299.9980     0.000
     67     2.0001    -0.0001    -0.0001     3.5000     28.251    395.000 194311.000     30.000    60.0321   -20.0773   -36.8373   120.0962    -0.1480    -3.0001   -38.3830     0.0000   400.0000     0.0000     1.0000   300.0000   300.0000   -49.9601    67.1824    -1.9790    -1.4485    20.0000    20.0000    10.0000    20.0000    26.0000    10.0000    16.0000    20.0000    -0.0005     0.0005   159.4164   -41.1662     3.1233    18.2000    14.7000     2.0000     1.0000   300.0240     0.000
     68     2.0000     0.0000    -0.0001     3.2499     29.268    491.000 194311.000     30.000    60.4487   -20.0773   -37.1024   120.0962    -0.1480    -3.0001   -38.1029     0.0000   400.0000     0.0000     1.0000   300.0000   300.0000   -50.1259    67.4879    -1.9790    -1.4485    20.0000    20.0000    10.0000    20.0000    26.0000    10.0000    16.0000    20.0000    -0.0005     0.0005   159.4164   -41.1662     3.1231    17.9499    14.7000     2.0000     1.0000   300.0130     0.000
     69     2.0001    -0.0000    -0.0001     3.0002     29.978    614.000 194311.000     30.000    60.8740   -20.0773   -37.3727   120.0962    -0.1480    -3.0001   -37.8211     0.0000   400.0000     0.0000     1.0000   300.0000   300.0000   -50.2910    67.8037    -1.9790    -1.4485    20.0000    20.0000    10.0000    20.0000    26.0000    10.0000    16.0000    20.0000    -0.0005     0.0005   159.4164   -41.1662     3.1232    17.7002    14.7000     2.0000     1.0000   300.0150     0.000
     70     2.0000    -0.0000    -0.0001     2.7499     30.085    826.000 194311.000     30.000    61.3086   -20.0773   -37.6499   120.0962    -0.1480    -3.0001   -37.5375     0.0000   400.0000     0.0000     1.0000   300.0000   300.0000   -50.4561    68.1182    -1.9790    -1.4485    20.0000    20.0000    10.0000    20.0000    26.0000    10.0000    16.0000    20.0000    -0.0005     0.0005   159.4164   -41.1662     3.1232    17.4499    14.7000     2.0000     1.0000   299.9340     0.000
     71     2.0000     0.0000    -0.0001     2.5000     29.476   1024.000 194311.000     30.000    61.7525   -20.0773   -37.9327   120.0962    -0.1480    -3.0001   -37.2522     0.0000   400.0000     0.0000     1.0000   300.0000   300.0000   -50.6208    68.4351    -1.9790    -1.4485    20.0000    20.0000    10.0000    20.0000    26.0000    10.0000    16.0000    20.0000    -0.0005     0.0005   159.4164   -41.1662     3.1231    17.2001    14.7000     2.0000     1.0000   300.0070     0.000
     72     2.0000     0.0000    -0.0001     2.2499     29.680   1462.000 194311.000     30.000    62.2063   -20.0773   -38.2223   120.0962    -0.1480    -3.0001   -36.9649     0.0000   400.0000     0.0000     1.0000   300.0000   300.0000   -50.7850    68.7574    -1.9790    -1.4485    20.0000    20.0000    10.0000    20.0000    26.0000    10.0000    16.0000    20.0000    -0.0005     0.0005   159.4164   -41.1662     3.1231    16.9499    14.7000     2.0000     1.0000   300.0170     0.000
     73     2.0000     0.0000    -0.0001     2.0000     29.939   1871.000 194311.000     30.000    62.6702   -20.0773   -38.5185   120.0962    -0.1480    -3.0001   -36.6758     0.0000   400.0000     0.0000     1.0000   300.0000   300.0000   -50.9495    69.0798    -1.9790    -1.4485    20.0000    20.0000    10.0000    20.0000    26.0000    10.0000    16.0000    20.0000    -0.0005     0.0005   159.4164   -41.1662     3.1231    16.7000    14.7000     2.0000     1.0000   300.0200     0.000
     74     2.0001    -0.0000    -0.0001     1.7500     30.436   2501.000 194311.000     30.000    63.1445   -20.0773   -38.8217   120.0962    -0.1480    -3.0001   -36.3848     0.0000   400.0000     0.0000     1.0000   300.0000   300.0000   -51.1130    69.4107    -1.9790    -1.4485    20.0000    20.0000    10.0000    20.0000    26.0000    10.0000    16.0000    20.0000    -0.0005     0.0005   159.4164   -41.1662     3.1232    16.4500    14.7000     2.0000     1.0000   300.0250     0.000
     75     2.0000     0.0000    -0.0001     1.5000     30.759   3272.000 194311.000     30.000    63.6299   -20.0773   -39.1322   120.0962    -0.1480    -3.0001   -36.0918     0.0000   400.0000     0.0000     1.0000   300.0000   300.0000   -51.2763    69.7383    -1.9790    -1.4485    20.0000    20.0000    10.0000    20.0000    26.0000    10.0000    16.0000    20.0000    -0.0005     0.0005   159.4164   -41.1662     3.1232    16.2000    14.7000     2.0000     1.0000   300.0120     0.000
     76     2.0000     0.0000    -0.0001     1.2500     31.870   4739.000 194311.000     30.000    64.1267   -20.0773   -39.4503   120.0962    -0.1480    -3.0001   -35.7968     0.0000   400.0000     0.0000     1.0000   300.0000   300.0000   -51.4396    70.0702    -1.9790    -1.4485    20.0000    20.0000    10.0000    20.0000    26.0000    10.0000    16.0000    20.0000    -0.0005     0.0005   159.4164   -41.1662     3.1231    15.9500    14.7000     2.0000     1.0000   300.0070     0.000
     77     2.0001    -0.0000    -0.0001     1.0000     33.397   7183.000 194311.000     30.000    64.6352   -20.0773   -39.7763   120.0962    -0.1480    -3.0001   -35.4997     0.0000   400.0000     0.0000     1.0000   300.0000   300.0000   -51.6018    70.4099    -1.9790    -1.4485    20.0000    20.0000    10.0000    20.0000    26.0000    10.0000    16.0000    20.0000    -0.0005     0.0005   159.4164   -41.1662     3.1232    15.7000    14.7000     2.0000     1.0000   300.0100     0.000
     78     2.0000    -0.0000    -0.0001     0.7500     33.794  11879.000 194311.000     30.000    65.1560   -20.0773   -40.1106   120.0962    -0.1480    -3.0001   -35.2005     0.0000   400.0000     0.0000     1.0000   300.0000   300.0000   -51.7644    70.7479    -1.9790    -1.4485    20.0000    20.0000    10.0000    20.0000    26.0000    10.0000    16.0000    20.0000    -0.0005     0.0005   159.4164   -41.1662     3.1232    15.4500    14.7000     2.0000     1.0000   299.9630     0.000
     79     2.0000     0.0000    -0.0001     0.5000     33.197 191077.000 194311.000     30.000    65.6897   -20.0773   -40.4533   120.0962    -0.1480    -3.0001   -34.8991     0.0000   400.0000     0.0000     1.0000   300.0000   300.0000   -51.9256    71.0901    -1.9790    -1.4485    20.0000    20.0000    10.0000    20.0000    26.0000    10.0000    16.0000    20.0000    -0.0005     0.0005   159.4164   -41.1662     3.1231    15.2000    14.7000     2.0000     1.0000   300.0140     0.000
# Sum of Counts = 232061
# Center of Mass = 0.798750+/-0.003702
# Full Width Half-Maximum = 2.760168+/-0.026704
# 10:42:44 PM  9/6/2024   scan completed.
