Repository: neutrons/TAVI

# TAVI, Triple-Axis data VIsualization toolkit
TAVI can be installed locally as a standard conda package and has been deployed on ORNL's analysis cluster.

File: test_data/exp970/Datafiles/HB1_exp0970_scan0013.dat
# scan = 13
# date = 3/5/2025
# time = 5:14:59 PM
# proposal = 35218
# experiment = Spin-phonon coupling in NiO
# experiment_number = 970
# command = scan h 0 k 0 l 1.3 e 15 25 0.5 preset countfile Px_60mcu
# builtin_command = scan h 0 k 0 l 1.3 e 15 25 0.5 preset countfile px_60mcu
# users = Chen Li, Masaaki Matsuda, Qiyang Sun, Wei Tian
# local_contact = Masa Matsuda
# scan_title = 0 0 1.3 E-scan Px NSF/SF test
# monochromator = Heusler
# analyzer = Heusler
# sense = +-+
# collimation = 48-80-999-999
# samplename = NiO
# sampletype = crystal
# samplemosaic = 30.000000
# latticeconstants = 4.191946,4.191946,4.191946,90.000000,90.000000,90.000000
# ubmatrix = -0.166074,-0.169018,0.027567,-0.015033,-0.023864,-0.236880,0.170590,-0.166646,0.005962
# mode = 0
# plane_normal = 0.007126,0.021375,0.816262
# ubconf = UB05Mar2025_45400PM.ini
# preset_type = countfile
# countfile = guide 16 parq
# countfile = drive hguide 0.476*sqrt(@(ei)) vguide 1.9
# countfile = count preset mcu 60
# countfile = drive hguide 0 vguide 0
# countfile = count preset mcu 60
# def_x = e
# def_y = detector_1
# col_headers = 
#   Pt.          h          k          l          e     time_1 detector_1  monitor_1      mcu_1     time_2 detector_2  monitor_2      mcu_2         m1         m2       marc     mtrans     mfocus     fguide     hguide     vguide    tbguide     aguide     bguide     cguide fguide_mode hguide_mode vguide_mode tbguide_mode aguide_mode bguide_mode cguide_mode fguide_out hguide_out vguide_out tbguide_out aguide_out bguide_out cguide_out fguide_volt hguide_volt vguide_volt tbguide_volt aguide_volt bguide_volt cguide_volt         s1         s2        sgl        sgu slit_pre_bt slit_pre_lf slit_pre_rt slit_pre_tp        stl        stu         a1         a2          q         ei         ef fguide_amps hguide_amps vguide_amps tbguide_amps aguide_amps bguide_amps cguide_amps    coldtip     sample       temp
      1    -0.0002    -0.0002     1.2998    14.9940     71.552      5.000  53515.000     60.001     71.704      6.000  53515.000     60.001   -49.1584    27.9424     0.5070     9.0000   279.9974     4.5000     2.6159     1.9000     0.0000     0.4717     3.8962   -18.6134     1.0000     1.0000     1.0000     1.0000     1.0000     1.0000     1.0000     1.0000     1.0000     1.0000     1.0000     1.0000     1.0000     1.0000    20.0000    20.0000    20.0000    20.0000    20.0000    20.0000    20.0000    34.9483   -29.0465    -0.5000     1.5000    18.0000     9.0000     9.0000    18.0000    -0.0005     0.0000    20.0706    40.1325     1.9483    29.7001    14.7061     4.5112     2.6204     1.9015     0.0063     0.4718     3.9050   -18.6511     0.0000     0.0000   300.000
      2    -0.0002    -0.0002     1.2999    15.4944      0.000      0.000      0.000     60.000   -49.1584    27.7053     0.5070     9.0000   279.9974     4.5000     0.0000     0.0000     0.0000     0.5536     3.8335   -18.7100     1.0000     1.0000     1.0000     1.0000     1.0000     1.0000     1.0000     1.0000     1.0000     1.0000     1.0000     1.0000     1.0000     1.0000    20.0000    20.0000    20.0000    20.0000    20.0000    20.0000    20.0000    34.0770   -28.5036    -0.5000     1.5000    18.0000     9.0000     9.0000    18.0000    -0.0005     0.0000    20.0706    40.1325     1.9485    30.2006    14.7061     4.5116     0.0010     0.0042     0.0063     0.5540     3.8393   -18.7485     0.0000     0.0000   300.000
# Sum of Counts = 5
# Center of Mass = 14.994000+/-9.483038
# Full Width Half-Maximum = 0.000000+/-NaN
# 5:18:44 PM  3/5/2025   scan stopped!!

File: test_data/exp970/Datafiles/HB1_exp0970_scan0014.dat
# scan = 14
# date = 3/5/2025
# time = 5:19:55 PM
# proposal = 35218
# experiment = Spin-phonon coupling in NiO
# experiment_number = 970
# command = scanrel s1 2 -2 0.2
# builtin_command = scan s1 @(s1)+2 @(s1)+-2 0.200000
# users = Chen Li, Masaaki Matsuda, Qiyang Sun, Wei Tian
# local_contact = Masa Matsuda
# scan_title = 002 rocking scan NSF
# monochromator = Heusler
# analyzer = Heusler
# sense = +-+
# collimation = 48-80-999-999
# samplename = NiO
# sampletype = crystal
# samplemosaic = 30.000000
# latticeconstants = 4.191946,4.191946,4.191946,90.000000,90.000000,90.000000
# ubmatrix = -0.166074,-0.169018,0.027567,-0.015033,-0.023864,-0.236880,0.170590,-0.166646,0.005962
# mode = 0
# plane_normal = 0.007126,0.021375,0.816262
# ubconf = UB05Mar2025_45400PM.ini
# preset_type = normal 
# preset_channel = time
# preset_value = 1.000000
# def_x = s1
# def_y = detector
# col_headers = 
#   Pt.         s1       time   detector    monitor        mcu         m1         m2       marc     mtrans     mfocus     fguide     hguide     vguide    tbguide     aguide     bguide     cguide fguide_mode hguide_mode vguide_mode tbguide_mode aguide_mode bguide_mode cguide_mode fguide_out hguide_out vguide_out tbguide_out aguide_out bguide_out cguide_out fguide_volt hguide_volt vguide_volt tbguide_volt aguide_volt bguide_volt cguide_volt         s2        sgl        sgu slit_pre_bt slit_pre_lf slit_pre_rt slit_pre_tp        stl        stu         a1         a2          q          h          k          l         ei         ef          e fguide_amps hguide_amps vguide_amps tbguide_amps aguide_amps bguide_amps cguide_amps    coldtip     sample       temp
      1    49.4053      1.000    509.000    905.000      1.015   -49.1584    41.9676     0.5070     9.0000   279.9974     4.5000     0.0000     0.0000     0.0000     1.7026     2.8472   -19.6118     1.0000     1.0000     1.0000     1.0000     1.0000     1.0000     1.0000     1.0000     1.0000     1.0000     1.0000     1.0000     1.0000     1.0000    20.0000    20.0000    20.0000    20.0000    20.0000    20.0000    20.0000   -71.9205    -0.5000     1.5000    18.0000     9.0000     9.0000    18.0000    -0.0005     0.0000    20.9842    41.9654     2.9978     0.0493     0.0493     1.9988    13.5001    13.5015    -0.0014     4.5116     0.0010     0.0042     0.0063     1.7024     2.7255   -19.6525     0.0000     0.0000   300.000
      2    49.2036      1.000    797.000    858.000      0.962   -49.1584    41.9676     0.5070     9.0000   279.9974     4.5000     0.0000     0.0000     0.0000     1.7026     2.8472   -19.6118     1.0000     1.0000     1.0000     1.0000     1.0000     1.0000     1.0000     1.0000     1.0000     1.0000     1.0000     1.0000     1.0000     1.0000    20.0000    20.0000    20.0000    20.0000    20.0000    20.0000    20.0000   -71.9205    -0.5000     1.5000    18.0000     9.0000     9.0000    18.0000    -0.0005     0.0000    20.9842    41.9654     2.9978     0.0444     0.0444     1.9991    13.5001    13.5015    -0.0014     4.5116     0.0013     0.0046     0.0063     1.6270     2.8528   -19.6525     0.0000     0.0000   300.000
      3    49.0042      1.000   1190.000    951.000      1.066   -49.1584    41.9676     0.5070     9.0000   279.9974     4.5000     0.0000     0.0000     0.0000     1.7026     2.8472   -19.6118     1.0000     1.0000     1.0000     1.0000     1.0000     1.0000     1.0000     1.0000     1.0000     1.0000     1.0000     1.0000     1.0000     1.0000    20.0000    20.0000    20.0000    20.0000    20.0000    20.0000    20.0000   -71.9205    -0.5000     1.5000    18.0000     9.0000     9.0000    18.0000    -0.0005     0.0000    20.9842    41.9654     2.9978     0.0395     0.0395     1.9993    13.5001    13.5015    -0.0014     4.5112     0.0013     0.0042     0.0063     1.7024     2.8525   -19.6525     0.0000     0.0000   300.000
      4    48.8043      1.000   1516.000    942.000      1.056   -49.1584    41.9676     0.5070     9.0000   279.9974     4.5000     0.0000     0.0000     0.0000     1.7026     2.8472   -19.6118     1.0000     1.0000     1.0000     1.0000     1.0000     1.0000     1.0000     1.0000     1.0000     1.0000     1.0000     1.0000     1.0000     1.0000    20.0000    20.0000    20.0000    20.0000    20.0000    20.0000    20.0000   -71.9205    -0.5000     1.5000    18.0000     9.0000     9.0000    18.0000    -0.0005     0.0000    20.9842    41.9654     2.9978     0.0345     0.0345     1.9995    13.5001    13.5015    -0.0014     4.5116     0.0013     0.0046     0.0063     1.7024     2.8535   -19.6525     0.0000     0.0000   300.000
      5    48.6043      1.000   2008.000    874.000      0.980   -49.1584    41.9676     0.5070     9.0000   279.9974     4.5000     0.0000     0.0000     0.0000     1.7026     2.8472   -19.6118     1.0000     1.0000     1.0000     1.0000     1.0000     1.0000     1.0000     1.0000     1.0000     1.0000     1.0000     1.0000     1.0000     1.0000    20.0000    20.0000    20.0000    20.0000    20.0000    20.0000    20.0000   -71.9205    -0.5000     1.5000    18.0000     9.0000     9.0000    18.0000    -0.0005     0.0000    20.9842    41.9654     2.9978     0.0296     0.0296     1.9996    13.5001    13.5015    -0.0014     4.5112     0.0013     0.0046     0.0063     1.6273     2.8539   -19.6525     0.0000     0.0000   300.000
      6    48.4047      1.000   2917.000    892.000      1.000   -49.1584    41.9676     0.5070     9.0000   279.9974     4.5000     0.0000     0.0000     0.0000     1.7026     2.8472   -19.6118     1.0000     1.0000     1.0000     1.0000     1.0000     1.0000     1.0000     1.0000     1.0000     1.0000     1.0000     1.0000     1.0000     1.0000    20.0000    20.0000    20.0000    20.0000    20.0000    20.0000    20.0000   -71.9205    -0.5000     1.5000    18.0000     9.0000     9.0000    18.0000    -0.0005     0.0000    20.9842    41.9654     2.9978     0.0247     0.0247     1.9997    13.5001    13.5015    -0.0014     4.5116     0.0010     0.0046     0.0063     1.6270     2.8521   -19.6525     0.0000     0.0000   300.000
      7    48.2037      1.000   4408.000    865.000      0.970   -49.1584    41.9676     0.5070     9.0000   279.9974     4.5000     0.0000     0.0000     0.0000     1.7026     2.8472   -19.6118     1.0000     1.0000     1.0000     1.0000     1.0000     1.0000     1.0000     1.0000     1.0000     1.0000     1.0000     1.0000     1.0000     1.0000    20.0000    20.0000    20.0000    20.0000    20.0000    20.0000    20.0000   -71.9205    -0.5000     1.5000    18.0000     9.0000     9.0000    18.0000    -0.0005     0.0000    20.9842    41.9654     2.9978     0.0197     0.0197     1.9999    13.5001    13.5015    -0.0014     4.5112     0.0013     0.0046     0.0067     1.7024     2.8511   -19.6525     0.0000     0.0000   300.000
      8    48.0042      1.000   7099.000    871.000      0.977   -49.1584    41.9676     0.5070     9.0000   279.9974     4.5000     0.0000     0.0000     0.0000     1.7026     2.8472   -19.6118     1.0000     1.0000     1.0000     1.0000     1.0000     1.0000     1.0000     1.0000     1.0000     1.0000     1.0000     1.0000     1.0000     1.0000    20.0000    20.0000    20.0000    20.0000    20.0000    20.0000    20.0000   -71.9205    -0.5000     1.5000    18.0000     9.0000     9.0000    18.0000    -0.0005     0.0000    20.9842    41.9654     2.9978     0.0148     0.0148     1.9999    13.5001    13.5015    -0.0014     4.5116     0.0013     0.0046     0.0063     1.7024     2.8528   -19.6531     0.0000     0.0000   300.000
      9    47.8043      1.000  13886.000    906.000      1.016   -49.1584    41.9676     0.5070     9.0000   279.9974     4.5000     0.0000     0.0000     0.0000     1.7026     2.8472   -19.6118     1.0000     1.0000     1.0000     1.0000     1.0000     1.0000     1.0000     1.0000     1.0000     1.0000     1.0000     1.0000     1.0000     1.0000    20.0000    20.0000    20.0000    20.0000    20.0000    20.0000    20.0000   -71.9205    -0.5000     1.5000    18.0000     9.0000     9.0000    18.0000    -0.0005     0.0000    20.9842    41.9654     2.9978     0.0098     0.0098     2.0000    13.5001    13.5015    -0.0014     4.5112     0.0013     0.0046     0.0063     1.6266     2.8549   -19.6525     0.0000     0.0000   300.000
     10    47.6043      1.000  24049.000    940.000      1.054   -49.1584    41.9676     0.5070     9.0000   279.9974     4.5000     0.0000     0.0000     0.0000     1.7026     2.8472   -19.6118     1.0000     1.0000     1.0000     1.0000     1.0000     1.0000     1.0000     1.0000     1.0000     1.0000     1.0000     1.0000     1.0000     1.0000    20.0000    20.0000    20.0000    20.0000    20.0000    20.0000    20.0000   -71.9205    -0.5000     1.5000    18.0000     9.0000     9.0000    18.0000    -0.0005     0.0000    20.9842    41.9654     2.9978     0.0049     0.0049     2.0000    13.5001    13.5015    -0.0014     4.5112     0.0013     0.0042     0.0067     1.7024     2.8539   -19.6531     0.0000     0.0000   300.000
     11    47.4046      1.000  27095.000    909.000      1.019   -49.1584    41.9676     0.5070     9.0000   279.9974     4.5000     0.0000     0.0000     0.0000     1.7026     2.8472   -19.6118     1.0000     1.0000     1.0000     1.0000     1.0000     1.0000     1.0000     1.0000     1.0000     1.0000     1.0000     1.0000     1.0000     1.0000    20.0000    20.0000    20.0000    20.0000    20.0000    20.0000    20.0000   -71.9205    -0.5000     1.5000    18.0000     9.0000     9.0000    18.0000    -0.0005     0.0000    20.9842    41.9654     2.9978    -0.0000    -0.0000     2.0001    13.5001    13.5015    -0.0014     4.5112     0.0010     0.0042     0.0063     1.7024     2.8521   -19.6525     0.0000     0.0000   300.000
     12    47.2037      1.000  22815.000    900.000      1.009   -49.1584    41.9676     0.5070     9.0000   279.9974     4.5000     0.0000     0.0000     0.0000     1.7026     2.8472   -19.6118     1.0000     1.0000     1.0000     1.0000     1.0000     1.0000     1.0000     1.0000     1.0000     1.0000     1.0000     1.0000     1.0000     1.0000    20.0000    20.0000    20.0000    20.0000    20.0000    20.0000    20.0000   -71.9205    -0.5000     1.5000    18.0000     9.0000     9.0000    18.0000    -0.0005     0.0000    20.9842    41.9654     2.9978    -0.0050    -0.0050     2.0000    13.5001    13.5015    -0.0014     4.5112     0.0010     0.0042     0.0063     1.7024     2.8518   -19.6531     0.0000     0.0000   300.000
     13    47.0045      1.000  18956.000    921.000      1.033   -49.1584    41.9676     0.5070     9.0000   279.9974     4.5000     0.0000     0.0000     0.0000     1.7026     2.8472   -19.6118     1.0000     1.0000     1.0000     1.0000     1.0000     1.0000     1.0000     1.0000     1.0000     1.0000     1.0000     1.0000     1.0000     1.0000    20.0000    20.0000    20.0000    20.0000    20.0000    20.0000    20.0000   -71.9205    -0.5000     1.5000    18.0000     9.0000     9.0000    18.0000    -0.0005     0.0000    20.9842    41.9654     2.9978    -0.0099    -0.0099     2.0000    13.5001    13.5015    -0.0014     4.5112     0.0013     0.0046     0.0063     1.7024     2.8528   -19.6531     0.0000     0.0000   300.000
     14    46.8041      1.000  15979.000    934.000      1.047   -49.1584    41.9676     0.5070     9.0000   279.9974     4.5000     0.0000     0.0000     0.0000     1.7026     2.8472   -19.6118     1.0000     1.0000     1.0000     1.0000     1.0000     1.0000     1.0000     1.0000     1.0000     1.0000     1.0000     1.0000     1.0000     1.0000    20.0000    20.0000    20.0000    20.0000    20.0000    20.0000    20.0000   -71.9205    -0.5000     1.5000    18.0000     9.0000     9.0000    18.0000    -0.0005     0.0000    20.9842    41.9654     2.9978    -0.0148    -0.0148     1.9999    13.5001    13.5015    -0.0014     4.5112     0.0010     0.0042     0.0067     1.7024     2.8528   -19.6525     0.0000     0.0000   300.000
     15    46.6040      1.000  10600.000    920.000      1.032   -49.1584    41.9676     0.5070     9.0000   279.9974     4.5000     0.0000     0.0000     0.0000     1.7026     2.8472   -19.6118     1.0000     1.0000     1.0000     1.0000     1.0000     1.0000     1.0000     1.0000     1.0000     1.0000     1.0000     1.0000     1.0000     1.0000    20.0000    20.0000    20.0000    20.0000    20.0000    20.0000    20.0000   -71.9205    -0.5000     1.5000    18.0000     9.0000     9.0000    18.0000    -0.0005     0.0000    20.9842    41.9654     2.9978    -0.0198    -0.0198     1.9999    13.5001    13.5015    -0.0014     4.5112     0.0010     0.0042     0.0067     1.7024     2.7446   -19.6525     0.0000     0.0000   300.000
     16    46.4047      1.000   6072.000    880.000      0.987   -49.1584    41.9676     0.5070     9.0000   279.9974     4.5000     0.0000     0.0000     0.0000     1.7026     2.8472   -19.6118     1.0000     1.0000     1.0000     1.0000     1.0000     1.0000     1.0000     1.0000     1.0000     1.0000     1.0000     1.0000     1.0000     1.0000    20.0000    20.0000    20.0000    20.0000    20.0000    20.0000    20.0000   -71.9205    -0.5000     1.5000    18.0000     9.0000     9.0000    18.0000    -0.0005     0.0000    20.9842    41.9654     2.9978    -0.0247    -0.0247     1.9997    13.5001    13.5015    -0.0014     4.5112     0.0013     0.0042     0.0063     1.7024     2.8542   -19.6525     0.0000     0.0000   300.000
     17    46.2036      1.000   4936.000    908.000      1.018   -49.1584    41.9676     0.5070     9.0000   279.9974     4.5000     0.0000     0.0000     0.0000     1.7026     2.8472   -19.6118     1.0000     1.0000     1.0000     1.0000     1.0000     1.0000     1.0000     1.0000     1.0000     1.0000     1.0000     1.0000     1.0000     1.0000    20.0000    20.0000    20.0000    20.0000    20.0000    20.0000    20.0000   -71.9205    -0.5000     1.5000    18.0000     9.0000     9.0000    18.0000    -0.0005     0.0000    20.9842    41.9654     2.9978    -0.0297    -0.0297     1.9996    13.5001    13.5015    -0.0014     4.5116     0.0010     0.0039     0.0063     1.6266     2.8515   -19.6525     0.0000     0.0000   300.000
     18    46.0042      1.000   3978.000    885.000      0.992   -49.1584    41.9676     0.5070     9.0000   279.9974     4.5000     0.0000     0.0000     0.0000     1.7026     2.8472   -19.6118     1.0000     1.0000     1.0000     1.0000     1.0000     1.0000     1.0000     1.0000     1.0000     1.0000     1.0000     1.0000     1.0000     1.0000    20.0000    20.0000    20.0000    20.0000    20.0000    20.0000    20.0000   -71.9205    -0.5000     1.5000    18.0000     9.0000     9.0000    18.0000    -0.0005     0.0000    20.9842    41.9654     2.9978    -0.0346    -0.0346     1.9995    13.5001    13.5015    -0.0014     4.5116     0.0010     0.0046     0.0063     1.7020     2.8525   -19.6531     0.0000     0.0000   300.000
     19    45.8043      1.000   2389.000    846.000      0.949   -49.1584    41.9676     0.5070     9.0000   279.9974     4.5000     0.0000     0.0000     0.0000     1.7026     2.8472   -19.6118     1.0000     1.0000     1.0000     1.0000     1.0000     1.0000     1.0000     1.0000     1.0000     1.0000     1.0000     1.0000     1.0000     1.0000    20.0000    20.0000    20.0000    20.0000    20.0000    20.0000    20.0000   -71.9205    -0.5000     1.5000    18.0000     9.0000     9.0000    18.0000    -0.0005     0.0000    20.9842    41.9654     2.9978    -0.0395    -0.0395     1.9993    13.5001    13.5015    -0.0014     4.5112     0.0010     0.0042     0.0063     1.7024     2.8525   -19.6525     0.0000     0.0000   300.000
     20    45.6043      1.000   1304.000    902.000      1.011   -49.1584    41.9676     0.5070     9.0000   279.9974     4.5000     0.0000     0.0000     0.0000     1.7026     2.8472   -19.6118     1.0000     1.0000     1.0000     1.0000     1.0000     1.0000     1.0000     1.0000     1.0000     1.0000     1.0000     1.0000     1.0000     1.0000    20.0000    20.0000    20.0000    20.0000    20.0000    20.0000    20.0000   -71.9205    -0.5000     1.5000    18.0000     9.0000     9.0000    18.0000    -0.0005     0.0000    20.9842    41.9654     2.9978    -0.0445    -0.0445     1.9991    13.5001    13.5015    -0.0014     4.5112     0.0010     0.0046     0.0063     1.7024     2.8528   -19.6525     0.0000     0.0000   300.000
     21    45.4046      1.000    786.000    887.000      0.995   -49.1584    41.9676     0.5070     9.0000   279.9974     4.5000     0.0000     0.0000     0.0000     1.7026     2.8472   -19.6118     1.0000     1.0000     1.0000     1.0000     1.0000     1.0000     1.0000     1.0000     1.0000     1.0000     1.0000     1.0000     1.0000     1.0000    20.0000    20.0000    20.0000    20.0000    20.0000    20.0000    20.0000   -71.9205    -0.5000     1.5000    18.0000     9.0000     9.0000    18.0000    -0.0005     0.0000    20.9842    41.9654     2.9978    -0.0494    -0.0494     1.9988    13.5001    13.5015    -0.0014     4.5116     0.0010     0.0046     0.0063     1.7024     2.8528   -19.6531     0.0000     0.0000   300.000
# Sum of Counts = 173289
# Center of Mass = 47.256715+/-0.160551
# Full Width Half-Maximum = 1.290836+/-0.060536
# 5:20:50 PM  3/5/2025   scan completed.

File: test_data/exp970/Datafiles/HB1_exp0970_scan0015.dat
# scan = 15
# date = 3/5/2025
# time = 5:20:55 PM
# proposal = 35218
# experiment = Spin-phonon coupling in NiO
# experiment_number = 970
# command = scanrel s1 2 -2 0.2
# builtin_command = scan s1 @(s1)+2 @(s1)+-2 0.200000
# users = Chen Li, Masaaki Matsuda, Qiyang Sun, Wei Tian
# local_contact = Masa Matsuda
# scan_title = 002 rocking scan SF
# monochromator = Heusler
# analyzer = Heusler
# sense = +-+
# collimation = 48-80-999-999
# samplename = NiO
# sampletype = crystal
# samplemosaic = 30.000000
# latticeconstants = 4.191946,4.191946,4.191946,90.000000,90.000000,90.000000
# ubmatrix = -0.166074,-0.169018,0.027567,-0.015033,-0.023864,-0.236880,0.170590,-0.166646,0.005962
# mode = 0
# plane_normal = 0.007126,0.021375,0.816262
# ubconf = UB05Mar2025_45400PM.ini
# preset_type = normal 
# preset_channel = time
# preset_value = 1.000000
# def_x = s1
# def_y = detector
# col_headers = 
#   Pt.         s1       time   detector    monitor        mcu         m1         m2       marc     mtrans     mfocus     fguide     hguide     vguide    tbguide     aguide     bguide     cguide fguide_mode hguide_mode vguide_mode tbguide_mode aguide_mode bguide_mode cguide_mode fguide_out hguide_out vguide_out tbguide_out aguide_out bguide_out cguide_out fguide_volt hguide_volt vguide_volt tbguide_volt aguide_volt bguide_volt cguide_volt         s2        sgl        sgu slit_pre_bt slit_pre_lf slit_pre_rt slit_pre_tp        stl        stu         a1         a2          q          h          k          l         ei         ef          e fguide_amps hguide_amps vguide_amps tbguide_amps aguide_amps bguide_amps cguide_amps    coldtip     sample       temp
      1    49.4065      1.000     56.000    931.000      1.044   -49.1584    41.9676     0.5070     9.0000   279.9974     4.5000     1.8000     1.9000     0.0000     1.7026     2.8472   -19.6118     1.0000     1.0000     1.0000     1.0000     1.0000     1.0000     1.0000     1.0000     1.0000     1.0000     1.0000     1.0000     1.0000     1.0000    20.0000    20.0000    20.0000    20.0000    20.0000    20.0000    20.0000   -71.9205    -0.5000     1.5000    18.0000     9.0000     9.0000    18.0000    -0.0005     0.0000    20.9842    41.9654     2.9978     0.0494     0.0494     1.9988    13.5001    13.5015    -0.0014     4.5112     1.7993     1.9015     0.0063     1.7024     2.8528   -19.6525     0.0000     0.0000   300.000
      2    49.2056      1.000     79.000    963.000      1.080   -49.1584    41.9676     0.5070     9.0000   279.9974     4.5000     1.8000     1.9000     0.0000     1.7026     2.8472   -19.6118     1.0000     1.0000     1.0000     1.0000     1.0000     1.0000     1.0000     1.0000     1.0000     1.0000     1.0000     1.0000     1.0000     1.0000    20.0000    20.0000    20.0000    20.0000    20.0000    20.0000    20.0000   -71.9205    -0.5000     1.5000    18.0000     9.0000     9.0000    18.0000    -0.0005     0.0000    20.9842    41.9654     2.9978     0.0444     0.0444     1.9991    13.5001    13.5015    -0.0014     4.5116     1.7993     1.9015     0.0063     1.7024     2.8559   -19.6525     0.0000     0.0000   300.000
      3    49.0060      1.000    165.000    896.000      1.005   -49.1584    41.9676     0.5070     9.0000   279.9974     4.5000     1.8000     1.9000     0.0000     1.7026     2.8472   -19.6118     1.0000     1.0000     1.0000     1.0000     1.0000     1.0000     1.0000     1.0000     1.0000     1.0000     1.0000     1.0000     1.0000     1.0000    20.0000    20.0000    20.0000    20.0000    20.0000    20.0000    20.0000   -71.9205    -0.5000     1.5000    18.0000     9.0000     9.0000    18.0000    -0.0005     0.0000    20.9842    41.9654     2.9978     0.0395     0.0395     1.9993    13.5001    13.5015    -0.0014     4.5112     1.7993     1.9015     0.0063     1.7024     2.8528   -19.6525     0.0000     0.0000   300.000
      4    48.8060      1.000    164.000    901.000      1.010   -49.1584    41.9676     0.5070     9.0000   279.9974     4.5000     1.8000     1.9000     0.0000     1.7026     2.8472   -19.6118     1.0000     1.0000     1.0000     1.0000     1.0000     1.0000     1.0000     1.0000     1.0000     1.0000     1.0000     1.0000     1.0000     1.0000    20.0000    20.0000    20.0000    20.0000    20.0000    20.0000    20.0000   -71.9205    -0.5000     1.5000    18.0000     9.0000     9.0000    18.0000    -0.0005     0.0000    20.9842    41.9654     2.9978     0.0346     0.0346     1.9995    13.5001    13.5015    -0.0014     4.5112     1.7993     1.9025     0.0067     1.7024     2.8525   -19.6525     0.0000     0.0000   300.000
      5    48.6061      1.000    216.000    995.000      1.116   -49.1584    41.9676     0.5070     9.0000   279.9974     4.5000     1.8000     1.9000     0.0000     1.7026     2.8472   -19.6118     1.0000     1.0000     1.0000     1.0000     1.0000     1.0000     1.0000     1.0000     1.0000     1.0000     1.0000     1.0000     1.0000     1.0000    20.0000    20.0000    20.0000    20.0000    20.0000    20.0000    20.0000   -71.9205    -0.5000     1.5000    18.0000     9.0000     9.0000    18.0000    -0.0005     0.0000    20.9842    41.9654     2.9978     0.0296     0.0296     1.9996    13.5001    13.5015    -0.0014     4.5116     1.7993     1.9015     0.0063     1.7024     2.8518   -19.6525     0.0000     0.0000   300.000
      6    48.4066      1.000    325.000    919.000      1.030   -49.1584    41.9676     0.5070     9.0000   279.9974     4.5000     1.8000     1.9000     0.0000     1.7026     2.8472   -19.6118     1.0000     1.0000     1.0000     1.0000     1.0000     1.0000     1.0000     1.0000     1.0000     1.0000     1.0000     1.0000     1.0000     1.0000    20.0000    20.0000    20.0000    20.0000    20.0000    20.0000    20.0000   -71.9205    -0.5000     1.5000    18.0000     9.0000     9.0000    18.0000    -0.0005     0.0000    20.9842    41.9654     2.9978     0.0247     0.0247     1.9997    13.5001    13.5015    -0.0014     4.5116     1.7993     1.9015     0.0063     1.7024     2.8511   -19.6525     0.0000     0.0000   300.000
      7    48.2055      1.000    454.000    820.000      0.919   -49.1584    41.9676     0.5070     9.0000   279.9974     4.5000     1.8000     1.9000     0.0000     1.7026     2.8472   -19.6118     1.0000     1.0000     1.0000     1.0000     1.0000     1.0000     1.0000     1.0000     1.0000     1.0000     1.0000     1.0000     1.0000     1.0000    20.0000    20.0000    20.0000    20.0000    20.0000    20.0000    20.0000   -71.9205    -0.5000     1.5000    18.0000     9.0000     9.0000    18.0000    -0.0005     0.0000    20.9842    41.9654     2.9978     0.0197     0.0197     1.9999    13.5001    13.5015    -0.0014     4.5112     1.7993     1.9011     0.0063     1.7024     2.8508   -19.6531     0.0000     0.0000   300.000
      8    48.0057      1.000    750.000    920.000      1.032   -49.1584    41.9676     0.5070     9.0000   279.9974     4.5000     1.8000     1.9000     0.0000     1.7026     2.8472   -19.6118     1.0000     1.0000     1.0000     1.0000     1.0000     1.0000     1.0000     1.0000     1.0000     1.0000     1.0000     1.0000     1.0000     1.0000    20.0000    20.0000    20.0000    20.0000    20.0000    20.0000    20.0000   -71.9205    -0.5000     1.5000    18.0000     9.0000     9.0000    18.0000    -0.0005     0.0000    20.9842    41.9654     2.9978     0.0148     0.0148     1.9999    13.5001    13.5015    -0.0014     4.5116     1.7993     1.9015     0.0063     1.7024     2.8511   -19.6525     0.0000     0.0000   300.000
      9    47.8061      1.000   1448.000    914.000      1.025   -49.1584    41.9676     0.5070     9.0000   279.9974     4.5000     1.8000     1.9000     0.0000     1.7026     2.8472   -19.6118     1.0000     1.0000     1.0000     1.0000     1.0000     1.0000     1.0000     1.0000     1.0000     1.0000     1.0000     1.0000     1.0000     1.0000    20.0000    20.0000    20.0000    20.0000    20.0000    20.0000    20.0000   -71.9205    -0.5000     1.5000    18.0000     9.0000     9.0000    18.0000    -0.0005     0.0000    20.9842    41.9654     2.9978     0.0099     0.0099     2.0000    13.5001    13.5015    -0.0014     4.5116     1.7990     1.9015     0.0063     1.7024     2.8556   -19.6525     0.0000     0.0000   300.000
     10    47.6061      1.000   2289.000    906.000      1.016   -49.1584    41.9676     0.5070     9.0000   279.9974     4.5000     1.8000     1.9000     0.0000     1.7026     2.8472   -19.6118     1.0000     1.0000     1.0000     1.0000     1.0000     1.0000     1.0000     1.0000     1.0000     1.0000     1.0000     1.0000     1.0000     1.0000    20.0000    20.0000    20.0000    20.0000    20.0000    20.0000    20.0000   -71.9205    -0.5000     1.5000    18.0000     9.0000     9.0000    18.0000    -0.0005     0.0000    20.9842    41.9654     2.9978     0.0049     0.0049     2.0000    13.5001    13.5015    -0.0014     4.5116     1.7993     1.9015     0.0063     1.7024     2.8508   -19.6525     0.0000     0.0000   300.000
     11    47.4065      1.000   2832.000    914.000      1.025   -49.1584    41.9676     0.5070     9.0000   279.9974     4.5000     1.8000     1.9000     0.0000     1.7026     2.8472   -19.6118     1.0000     1.0000     1.0000     1.0000     1.0000     1.0000     1.0000     1.0000     1.0000     1.0000     1.0000     1.0000     1.0000     1.0000    20.0000    20.0000    20.0000    20.0000    20.0000    20.0000    20.0000   -71.9205    -0.5000     1.5000    18.0000     9.0000     9.0000    18.0000    -0.0005     0.0000    20.9842    41.9654     2.9978     0.0000     0.0000     2.0001    13.5001    13.5015    -0.0014     4.5116     1.7993     1.9011     0.0063     1.7024     2.8525   -19.6531     0.0000     0.0000   300.000
     12    47.2056      1.000   2593.000    920.000      1.032   -49.1584    41.9676     0.5070     9.0000   279.9974     4.5000     1.8000     1.9000     0.0000     1.7026     2.8472   -19.6118     1.0000     1.0000     1.0000     1.0000     1.0000     1.0000     1.0000     1.0000     1.0000     1.0000     1.0000     1.0000     1.0000     1.0000    20.0000    20.0000    20.0000    20.0000    20.0000    20.0000    20.0000   -71.9205    -0.5000     1.5000    18.0000     9.0000     9.0000    18.0000    -0.0005     0.0000    20.9842    41.9654     2.9978    -0.0049    -0.0049     2.0000    13.5001    13.5015    -0.0014     4.5112     1.7993     1.9015     0.0063     1.7024     2.8535   -19.6525     0.0000     0.0000   300.000
     13    47.0063      1.000   2156.000    892.000      1.000   -49.1584    41.9676     0.5070     9.0000   279.9974     4.5000     1.8000     1.9000     0.0000     1.7026     2.8472   -19.6118     1.0000     1.0000     1.0000     1.0000     1.0000     1.0000     1.0000     1.0000     1.0000     1.0000     1.0000     1.0000     1.0000     1.0000    20.0000    20.0000    20.0000    20.0000    20.0000    20.0000    20.0000   -71.9205    -0.5000     1.5000    18.0000     9.0000     9.0000    18.0000    -0.0005     0.0000    20.9842    41.9654     2.9978    -0.0099    -0.0099     2.0000    13.5001    13.5015    -0.0014     4.5112     1.7993     1.9015     0.0063     1.7024     2.8515   -19.6531     0.0000     0.0000   300.000
     14    46.8061      1.000   1644.000    892.000      1.000   -49.1584    41.9676     0.5070     9.0000   279.9974     4.5000     1.8000     1.9000     0.0000     1.7026     2.8472   -19.6118     1.0000     1.0000     1.0000     1.0000     1.0000     1.0000     1.0000     1.0000     1.0000     1.0000     1.0000     1.0000     1.0000     1.0000    20.0000    20.0000    20.0000    20.0000    20.0000    20.0000    20.0000   -71.9205    -0.5000     1.5000    18.0000     9.0000     9.0000    18.0000    -0.0005     0.0000    20.9842    41.9654     2.9978    -0.0148    -0.0148     1.9999    13.5001    13.5015    -0.0014     4.5112     1.7993     1.9015     0.0063     1.7024     2.8508   -19.6525     0.0000     0.0000   300.000
     15    46.6061      1.000    999.000    811.000      0.909   -49.1584    41.9676     0.5070     9.0000   279.9974     4.5000     1.8000     1.9000     0.0000     1.7026     2.8472   -19.6118     1.0000     1.0000     1.0000     1.0000     1.0000     1.0000     1.0000     1.0000     1.0000     1.0000     1.0000     1.0000     1.0000     1.0000    20.0000    20.0000    20.0000    20.0000    20.0000    20.0000    20.0000   -71.9205    -0.5000     1.5000    18.0000     9.0000     9.0000    18.0000    -0.0005     0.0000    20.9842    41.9654     2.9978    -0.0197    -0.0197     1.9999    13.5001    13.5015    -0.0014     4.5112     1.7993     1.9015     0.0063     1.7024     2.8511   -19.6531     0.0000     0.0000   300.000
     16    46.4065      1.000    745.000    871.000      0.977   -49.1584    41.9676     0.5070     9.0000   279.9974     4.5000     1.8000     1.9000     0.0000     1.7026     2.8472   -19.6118     1.0000     1.0000     1.0000     1.0000     1.0000     1.0000     1.0000     1.0000     1.0000     1.0000     1.0000     1.0000     1.0000     1.0000    20.0000    20.0000    20.0000    20.0000    20.0000    20.0000    20.0000   -71.9205    -0.5000     1.5000    18.0000     9.0000     9.0000    18.0000    -0.0005     0.0000    20.9842    41.9654     2.9978    -0.0247    -0.0247     1.9997    13.5001    13.5015    -0.0014     4.5112     1.7993     1.9015     0.0063     1.7024     2.8525   -19.6525     0.0000     0.0000   300.000
     17    46.2055      1.000    545.000    907.000      1.017   -49.1584    41.9676     0.5070     9.0000   279.9974     4.5000     1.8000     1.9000     0.0000     1.7026     2.8472   -19.6118     1.0000     1.0000     1.0000     1.0000     1.0000     1.0000     1.0000     1.0000     1.0000     1.0000     1.0000     1.0000     1.0000     1.0000    20.0000    20.0000    20.0000    20.0000    20.0000    20.0000    20.0000   -71.9205    -0.5000     1.5000    18.0000     9.0000     9.0000    18.0000    -0.0005     0.0000    20.9842    41.9654     2.9978    -0.0296    -0.0296     1.9996    13.5001    13.5015    -0.0014     4.5112     1.7993     1.9015     0.0063     1.7024     2.8504   -19.6531     0.0000     0.0000   300.000
     18    46.0061      1.000    398.000    835.000      0.936   -49.1584    41.9676     0.5070     9.0000   279.9974     4.5000     1.8000     1.9000     0.0000     1.7026     2.8472   -19.6118     1.0000     1.0000     1.0000     1.0000     1.0000     1.0000     1.0000     1.0000     1.0000     1.0000     1.0000     1.0000     1.0000     1.0000    20.0000    20.0000    20.0000    20.0000    20.0000    20.0000    20.0000   -71.9205    -0.5000     1.5000    18.0000     9.0000     9.0000    18.0000    -0.0005     0.0000    20.9842    41.9654     2.9978    -0.0345    -0.0345     1.9995    13.5001    13.5015    -0.0014     4.5112     1.7993     1.9015     0.0063     1.7024     2.8528   -19.6525     0.0000     0.0000   300.000
     19    45.8061      1.000    276.000    908.000      1.018   -49.1584    41.9676     0.5070     9.0000   279.9974     4.5000     1.8000     1.9000     0.0000     1.7026     2.8472   -19.6118     1.0000     1.0000     1.0000     1.0000     1.0000     1.0000     1.0000     1.0000     1.0000     1.0000     1.0000     1.0000     1.0000     1.0000    20.0000    20.0000    20.0000    20.0000    20.0000    20.0000    20.0000   -71.9205    -0.5000     1.5000    18.0000     9.0000     9.0000    18.0000    -0.0005     0.0000    20.9842    41.9654     2.9978    -0.0395    -0.0395     1.9993    13.5001    13.5015    -0.0014     4.5116     1.7993     1.9015     0.0067     1.7024     2.8501   -19.6525     0.0000     0.0000   300.000
     20    45.6061      1.000    168.000    892.000      1.000   -49.1584    41.9676     0.5070     9.0000   279.9974     4.5000     1.8000     1.9000     0.0000     1.7026     2.8472   -19.6118     1.0000     1.0000     1.0000     1.0000     1.0000     1.0000     1.0000     1.0000     1.0000     1.0000     1.0000     1.0000     1.0000     1.0000    20.0000    20.0000    20.0000    20.0000    20.0000    20.0000    20.0000   -71.9205    -0.5000     1.5000    18.0000     9.0000     9.0000    18.0000    -0.0005     0.0000    20.9842    41.9654     2.9978    -0.0444    -0.0444     1.9991    13.5001    13.5015    -0.0014     4.5116     1.7993     1.9015     0.0063     1.7024     2.8518   -19.6525     0.0000     0.0000   300.000
     21    45.4065      1.000    101.000    924.000      1.036   -49.1584    41.9676     0.5070     9.0000   279.9974     4.5000     1.8000     1.9000     0.0000     1.7026     2.8472   -19.6118     1.0000     1.0000     1.0000     1.0000     1.0000     1.0000     1.0000     1.0000     1.0000     1.0000     1.0000     1.0000     1.0000     1.0000    20.0000    20.0000    20.0000    20.0000    20.0000    20.0000    20.0000   -71.9205    -0.5000     1.5000    18.0000     9.0000     9.0000    18.0000    -0.0005     0.0000    20.9842    41.9654     2.9978    -0.0493    -0.0493     1.9988    13.5001    13.5015    -0.0014     4.5112     1.7990     1.9011     0.0063     1.7024     2.8556   -19.6525     0.0000     0.0000   300.000
# Sum of Counts = 18403
# Center of Mass = 47.249235+/-0.492591
# Full Width Half-Maximum = 1.313288+/-0.180847
# 5:21:51 PM  3/5/2025   scan completed.
