Repository: neutrons/TAVI

# TAVI, Triple-Axis data VIsualization toolkit
TAVI can be installed locally as a standard conda package and has been deployed on ORNL's analysis cluster.

File: tests/test_data_folder/exp710/Datafiles/HB3_exp0710_scan0329.dat
# scan = 329
# date = 7/7/2021
# time = 9:05:12 AM
# proposal = 26411
# experiment = Phonon Dispersion and Linewidths in Zr-doped UO2
# experiment_number = 710
# command = scan h 2.5 k 2.5 l 1 e 25 11 0.5
# builtin_command = scan h 2.5 k 2.5 l 1 e 25 11 0.5
# users = Matt Bryan, Hao Ma, Michael Manley
# local_contact = Songxue Chi
# scan_title = HH0 TA 2.8 2.8 1-->2 2 1 scan
# monochromator = PG002
# analyzer = Pg002
# sense = -+-
# collimation = 48-20-40-90
# samplename = Zr-doped UO2
# sampletype = crystal
# samplemosaic = 30.000000
# latticeconstants = 5.456668,5.456668,5.456668,90.000000,90.000000,90.000000
# ubmatrix = -0.127684,-0.131176,-0.008650,0.001105,0.010987,-0.182929,0.131456,-0.127504,-0.006864
# mode = 0
# plane_normal = 0.013473,-0.038127,0.999182
# ubconf = UB30Jun2021_12447PM.ini
# preset_type = normal 
# preset_channel = mcu
# preset_value = 60.000000
# def_x = e
# def_y = detector
# col_headers = 
#   Pt.          h          k          l          e       time   detector    monitor        mcu focal_length         m1         m2   mcrystal       marc     mtrans     mfocus         s1         s2        sgl        sgu        bbb        bbl        bbr        bbt        bab        bal        bar        bat        stl        stu         a1         a2          q         ei         ef active_output e-stop_status flow_status  over_temp furnace_rate sample_temp furnace_sp     vacuum vacuum_status working_sp
      1     2.5001     2.5001     1.0001    25.0023     36.938      7.000 117841.000     60.001    40.6465   -22.0860   -24.7047   120.1313     0.8294    -2.0000   -58.3375    40.9144    69.0078    -0.7712    -2.1845    16.0000     6.0000     8.0000    14.0000    16.0000     8.0000     9.0000    16.0000     0.0000    -0.0100   159.4167   -41.1662     4.2310    39.7023    14.7000     0.0000     0.0000     0.0000    24.3599     5.0000    25.0461    30.0000 -9999.0000     1.0000    25.049
      2     2.5000     2.5000     1.0000    24.4998     37.209     18.000 117841.000     60.001    40.9049   -22.0860   -24.8651   120.1313     0.8294    -2.0000   -57.9360    40.7766    69.5050    -0.7712    -2.1845    16.0000     6.0000     8.0000    14.0000    16.0000     8.0000     9.0000    16.0000     0.0000    -0.0100   159.4167   -41.1662     4.2308    39.1998    14.7000     0.0000     0.0000     0.0000    24.3620     5.0000    25.0503    30.0000 -9999.0000     1.0000    25.060
      3     2.5000     2.5000     1.0000    24.0002     37.669      8.000 117841.000     60.001    41.1683   -22.0860   -25.0276   120.1313     0.8294    -2.0000   -57.5324    40.6412    70.0066    -0.7712    -2.1845    16.0000     6.0000     8.0000    14.0000    16.0000     8.0000     9.0000    16.0000     0.0000    -0.0100   159.4167   -41.1662     4.2308    38.7002    14.7000     0.0000     0.0000     0.0000    24.3648     5.0000    25.0524    30.0000 -9999.0000     1.0000    25.068
      4     2.5000     2.5001     1.0000    23.4992     38.194      6.000 117841.000     60.001    41.4369   -22.0860   -25.1939   120.1313     0.8294    -2.0000   -57.1267    40.5074    70.5154    -0.7712    -2.1845    16.0000     6.0000     8.0000    14.0000    16.0000     8.0000     9.0000    16.0000     0.0000    -0.0100   159.4167   -41.1662     4.2308    38.1992    14.7000     0.0000     0.0000     0.0000    24.3650     5.0000    25.0523    30.0000 -9999.0000     1.0000    25.054
      5     2.5000     2.5000     1.0000    23.0004     39.771     12.000 117841.000     60.001    41.7108   -22.0860   -25.3628   120.1313     0.8294    -2.0000   -56.7188    40.3759    71.0231    -0.7712    -2.1845    16.0000     6.0000     8.0000    14.0000    16.0000     8.0000     9.0000    16.0000     0.0000    -0.0100   159.4167   -41.1662     4.2308    37.7004    14.7000     0.0000     0.0000     0.0000    24.3727     5.0000    25.0494    30.0000 -9999.0000     1.0000    25.061
      6     2.5000     2.5001     1.0001    22.5004     40.956     14.000 117841.000     60.001    41.9902   -22.0860   -25.5355   120.1313     0.8294    -2.0000   -56.3086    40.2463    71.5404    -0.7712    -2.1845    16.0000     6.0000     8.0000    14.0000    16.0000     8.0000     9.0000    16.0000     0.0000    -0.0100   159.4167   -41.1662     4.2309    37.2004    14.7000     0.0000     0.0000     0.0000    24.3659     5.0000    25.0434    30.0000 -9999.0000     1.0000    25.056
      7     2.5000     2.5000     1.0000    21.9996     41.572     15.000 117841.000     60.001    42.2752   -22.0860   -25.7121   120.1313     0.8294    -2.0000   -55.8961    40.1185    72.0591    -0.7712    -2.1845    16.0000     6.0000     8.0000    14.0000    16.0000     8.0000     9.0000    16.0000     0.0000    -0.0100   159.4167   -41.1662     4.2308    36.6996    14.7000     0.0000     0.0000     0.0000    24.3659     5.0000    25.0495    30.0000 -9999.0000     1.0000    25.064
      8     2.4999     2.5000     0.9999    21.4998     41.766      9.000 117841.000     60.001    42.5662   -22.0860   -25.8921   120.1313     0.8294    -2.0000   -55.4813    39.9935    72.5804    -0.7712    -2.1845    16.0000     6.0000     8.0000    14.0000    16.0000     8.0000     9.0000    16.0000     0.0000    -0.0100   159.4167   -41.1662     4.2307    36.1998    14.7000     0.0000     0.0000     0.0000    24.3676     5.0000    25.0478    30.0000 -9999.0000     1.0000    25.056
      9     2.5000     2.5001     1.0000    21.0003     41.896      6.000 117841.000     60.001    42.8632   -22.0860   -26.0757   120.1313     0.8294    -2.0000   -55.0642    39.8706    73.1125    -0.7712    -2.1845    16.0000     6.0000     8.0000    14.0000    16.0000     8.0000     9.0000    16.0000     0.0000    -0.0100   159.4167   -41.1662     4.2308    35.7003    14.7000     0.0000     0.0000     0.0000    24.3667     5.0000    25.0484    30.0000 -9999.0000     1.0000    25.052
     10     2.5000     2.5000     1.0000    20.4995     41.533      8.000 117841.000     60.001    43.1666   -22.0860   -26.2638   120.1313     0.8294    -2.0000   -54.6446    39.7499    73.6458    -0.7712    -2.1845    16.0000     6.0000     8.0000    14.0000    16.0000     8.0000     9.0000    16.0000     0.0000    -0.0100   159.4167   -41.1662     4.2308    35.1995    14.7000     0.0000     0.0000     0.0000    24.3692     5.0000    25.0502    30.0000 -9999.0000     1.0000    25.057
     11     2.4999     2.5000     1.0000    20.0002     42.069     17.000 117841.000     60.001    43.4765   -22.0860   -26.4556   120.1313     0.8294    -2.0000   -54.2224    39.6315    74.1840    -0.7712    -2.1845    16.0000     6.0000     8.0000    14.0000    16.0000     8.0000     9.0000    16.0000     0.0000    -0.0100   159.4167   -41.1662     4.2307    34.7002    14.7000     0.0000     0.0000     0.0000    24.3607     5.0000    25.0538    30.0000 -9999.0000     1.0000    25.059
     12     2.5000     2.5001     1.0000    19.5000     42.588     14.000 117841.000     60.001    43.7931   -22.0860   -26.6518   120.1313     0.8294    -2.0000   -53.7978    39.5161    74.7318    -0.7712    -2.1845    16.0000     6.0000     8.0000    14.0000    16.0000     8.0000     9.0000    16.0000     0.0000    -0.0100   159.4167   -41.1662     4.2308    34.2000    14.7000     0.0000     0.0000     0.0000    24.3686     5.0000    25.0436    30.0000 -9999.0000     1.0000    25.054
     13     2.5000     2.5001     1.0000    18.9999     43.788     16.000 117841.000     60.001    44.1168   -22.0860   -26.8525   120.1313     0.8294    -2.0000   -53.3706    39.4029    75.2826    -0.7712    -2.1845    16.0000     6.0000     8.0000    14.0000    16.0000     8.0000     9.0000    16.0000     0.0000    -0.0100   159.4167   -41.1662     4.2308    33.6999    14.7000     0.0000     0.0000     0.0000    24.3701     5.0000    25.0469    30.0000 -9999.0000     1.0000    25.062
     14     2.5000     2.5000     1.0000    18.4998     44.286     13.000 117841.000     60.001    44.4478   -22.0860   -27.0578   120.1313     0.8294    -2.0000   -52.9407    39.2926    75.8381    -0.7712    -2.1845    16.0000     6.0000     8.0000    14.0000    16.0000     8.0000     9.0000    16.0000     0.0000    -0.0100   159.4167   -41.1662     4.2308    33.1998    14.7000     0.0000     0.0000     0.0000    24.3739     5.0000    25.0501    30.0000 -9999.0000     1.0000    25.055
     15     2.4999     2.5000     0.9999    18.0002     44.636     15.000 117841.000     60.001    44.7863   -22.0860   -27.2677   120.1313     0.8294    -2.0000   -52.5081    39.1856    76.3989    -0.7712    -2.1845    16.0000     6.0000     8.0000    14.0000    16.0000     8.0000     9.0000    16.0000     0.0000    -0.0100   159.4167   -41.1662     4.2307    32.7003    14.7000     0.0000     0.0000     0.0000    24.3676     5.0000    25.0532    30.0000 -9999.0000     1.0000    25.060
     16     2.5000     2.5000     1.0000    17.5003     44.717      7.000 117841.000     60.001    45.1326   -22.0860   -27.4827   120.1313     0.8294    -2.0000   -52.0728    39.0808    76.9694    -0.7712    -2.1845    16.0000     6.0000     8.0000    14.0000    16.0000     8.0000     9.0000    16.0000     0.0000    -0.0100   159.4167   -41.1662     4.2307    32.2003    14.7000     0.0000     0.0000     0.0000    24.3669     5.0000    25.0489    30.0000 -9999.0000     1.0000    25.065
     17     2.5000     2.5000     1.0000    16.9996     45.845     12.000 117841.000     60.001    45.4872   -22.0860   -27.7032   120.1313     0.8294    -2.0000   -51.6345    38.9795    77.5469    -0.7712    -2.1845    16.0000     6.0000     8.0000    14.0000    16.0000     8.0000     9.0000    16.0000     0.0000    -0.0100   159.4167   -41.1662     4.2308    31.6996    14.7000     0.0000     0.0000     0.0000    24.3672     5.0000    25.0496    30.0000 -9999.0000     1.0000    25.061
     18     2.5000     2.5001     1.0001    16.5003     46.148     13.000 117841.000     60.001    45.8503   -22.0860   -27.9285   120.1313     0.8294    -2.0000   -51.1934    38.8814    78.1328    -0.7712    -2.1845    16.0000     6.0000     8.0000    14.0000    16.0000     8.0000     9.0000    16.0000     0.0000    -0.0100   159.4167   -41.1662     4.2309    31.2003    14.7000     0.0000     0.0000     0.0000    24.3676     5.0000    25.0432    30.0000 -9999.0000     1.0000    25.055
     19     2.5000     2.5000     1.0000    15.9998     45.687      9.000 117841.000     60.001    46.2221   -22.0860   -28.1598   120.1313     0.8294    -2.0000   -50.7492    38.7865    78.7219    -0.7712    -2.1845    16.0000     6.0000     8.0000    14.0000    16.0000     8.0000     9.0000    16.0000     0.0000    -0.0100   159.4167   -41.1662     4.2308    30.6998    14.7000     0.0000     0.0000     0.0000    24.3526     5.0000    25.0477    30.0000 -9999.0000     1.0000    25.047
     20     2.5000     2.5000     1.0000    15.5002     46.693      7.000 117841.000     60.001    46.6032   -22.0860   -28.3967   120.1313     0.8294    -2.0000   -50.3021    38.6953    79.3196    -0.7712    -2.1845    16.0000     6.0000     8.0000    14.0000    16.0000     8.0000     9.0000    16.0000     0.0000    -0.0100   159.4167   -41.1662     4.2308    30.2002    14.7000     0.0000     0.0000     0.0000    24.3596     5.0000    25.0316    30.0000 -9999.0000     1.0000    25.049
     21     2.5000     2.5001     1.0001    15.0001     47.394     12.000 117841.000     60.001    46.9938   -22.0860   -28.6398   120.1313     0.8294    -2.0000   -49.8518    38.6075    79.9280    -0.7712    -2.1845    16.0000     6.0000     8.0000    14.0000    16.0000     8.0000     9.0000    16.0000     0.0000    -0.0100   159.4167   -41.1662     4.2309    29.7002    14.7000     0.0000     0.0000     0.0000    24.3568     5.0000    25.0381    30.0000 -9999.0000     1.0000    25.052
     22     2.5000     2.5000     1.0000    14.4998     47.590      6.000 117841.000     60.001    47.3944   -22.0860   -28.8894   120.1313     0.8294    -2.0000   -49.3982    38.5241    80.5414    -0.7712    -2.1845    16.0000     6.0000     8.0000    14.0000    16.0000     8.0000     9.0000    16.0000     0.0000    -0.0100   159.4167   -41.1662     4.2308    29.1998    14.7000     0.0000     0.0000     0.0000    24.3497     5.0000    25.0450    30.0000 -9999.0000     1.0000    25.050
     23     2.5000     2.5000     1.0000    14.0001     46.582      7.000 117841.000     60.001    47.8055   -22.0860   -29.1453   120.1313     0.8294    -2.0000   -48.9414    38.4443    81.1639    -0.7712    -2.1845    16.0000     6.0000     8.0000    14.0000    16.0000     8.0000     9.0000    16.0000     0.0000    -0.0100   159.4167   -41.1662     4.2308    28.7001    14.7000     0.0000     0.0000     0.0000    24.3579     5.0000    25.0369    30.0000 -9999.0000     1.0000    25.051
     24     2.5000     2.5000     1.0000    13.5004     44.568     10.000 117841.000     60.001    48.2274   -22.0860   -29.4082   120.1313     0.8294    -2.0000   -48.4811    38.3687    81.7952    -0.7712    -2.1845    16.0000     6.0000     8.0000    14.0000    16.0000     8.0000     9.0000    16.0000     0.0000    -0.0100   159.4167   -41.1662     4.2307    28.2004    14.7000     0.0000     0.0000     0.0000    24.3584     5.0000    25.0437    30.0000 -9999.0000     1.0000    25.050
     25     2.5000     2.5000     1.0000    12.9997     44.820      9.000 117841.000     60.001    48.6608   -22.0860   -29.6788   120.1313     0.8294    -2.0000   -48.0174    38.2978    82.4397    -0.7712    -2.1845    16.0000     6.0000     8.0000    14.0000    16.0000     8.0000     9.0000    16.0000     0.0000    -0.0100   159.4167   -41.1662     4.2308    27.6997    14.7000     0.0000     0.0000     0.0000    24.3422     5.0000    25.0381    30.0000 -9999.0000     1.0000    25.048
     26     2.5000     2.5000     1.0000    12.5000     46.917     13.000 117841.000     60.001    49.1060   -22.0860   -29.9565   120.1313     0.8294    -2.0000   -47.5501    38.2317    83.0926    -0.7712    -2.1845    16.0000     6.0000     8.0000    14.0000    16.0000     8.0000     9.0000    16.0000     0.0000    -0.0100   159.4167   -41.1662     4.2308    27.2000    14.7000     0.0000     0.0000     0.0000    24.3566     5.0000    25.0366    30.0000 -9999.0000     1.0000    25.053
     27     2.5000     2.5000     1.0000    11.9999     48.831      8.000 117841.000     60.001    49.5636   -22.0860   -30.2424   120.1313     0.8294    -2.0000   -47.0791    38.1705    83.7544    -0.7712    -2.1845    16.0000     6.0000     8.0000    14.0000    16.0000     8.0000     9.0000    16.0000     0.0000    -0.0100   159.4167   -41.1662     4.2307    26.6999    14.7000     0.0000     0.0000     0.0000    24.3408     5.0000    25.0300    30.0000 -9999.0000     1.0000    25.046
     28     2.5000     2.5000     1.0000    11.5001     48.645      8.000 117841.000     60.001    50.0343   -22.0860   -30.5365   120.1313     0.8294    -2.0000   -46.6044    38.1144    84.4284    -0.7712    -2.1845    16.0000     6.0000     8.0000    14.0000    16.0000     8.0000     9.0000    16.0000     0.0000    -0.0100   159.4167   -41.1662     4.2307    26.2001    14.7000     0.0000     0.0000     0.0000    24.3520     5.0000    25.0411    30.0000 -9999.0000     1.0000    25.047
     29     2.5000     2.5001     1.0001    11.0000     47.884     15.000 117841.000     60.001    50.5187   -22.0860   -30.8394   120.1313     0.8294    -2.0000   -46.1257    38.0637    85.1172    -0.7712    -2.1845    16.0000     6.0000     8.0000    14.0000    16.0000     8.0000     9.0000    16.0000     0.0000    -0.0100   159.4167   -41.1662     4.2308    25.7000    14.7000     0.0000     0.0000     0.0000    24.3417     5.0000    25.0376    30.0000 -9999.0000     1.0000    25.048
# Sum of Counts = 314
# Center of Mass = 18.175206+/-1.469014
# Full Width Half-Maximum = 8.230767+/-0.693373
# 9:30:51 AM  7/7/2021   scan completed.

File: tests/test_data_folder/exp710/Datafiles/HB3_exp0710_scan0331.dat
# scan = 331
# date = 7/7/2021
# time = 9:55:33 AM
# proposal = 26411
# experiment = Phonon Dispersion and Linewidths in Zr-doped UO2
# experiment_number = 710
# command = scan h 2.1 k 2.1 l 0 e 9 1 0.5
# builtin_command = scan h 2.1 k 2.1 l 0 e 9 1 0.5
# users = Matt Bryan, Hao Ma, Michael Manley
# local_contact = Songxue Chi
# scan_title = HH0 LA 2 2 0-->3 3 0 scan
# monochromator = PG002
# analyzer = Pg002
# sense = -+-
# collimation = 48-20-40-90
# samplename = Zr-doped UO2
# sampletype = crystal
# samplemosaic = 30.000000
# latticeconstants = 5.456668,5.456668,5.456668,90.000000,90.000000,90.000000
# ubmatrix = -0.127684,-0.131176,-0.008650,0.001105,0.010987,-0.182929,0.131456,-0.127504,-0.006864
# mode = 0
# plane_normal = 0.013473,-0.038127,0.999182
# ubconf = UB30Jun2021_12447PM.ini
# preset_type = normal 
# preset_channel = mcu
# preset_value = 60.000000
# def_x = e
# def_y = detector
# col_headers = 
#   Pt.          h          k          l          e       time   detector    monitor        mcu focal_length         m1         m2   mcrystal       marc     mtrans     mfocus         s1         s2        sgl        sgu        bbb        bbl        bbr        bbt        bab        bal        bar        bat        stl        stu         a1         a2          q         ei         ef active_output e-stop_status flow_status  over_temp furnace_rate sample_temp furnace_sp     vacuum vacuum_status working_sp
      1     2.0999     2.1000     0.0000     9.0008     51.302     12.000 117841.000     60.001    52.6071   -22.0860   -32.1475   120.1313     0.8294    -2.0000   -44.1697    46.6021    67.6934    -0.7712    -2.1845    16.0000     6.0000     8.0000    14.0000    16.0000     8.0000     9.0000    16.0000     0.0000    -0.0100   159.4167   -41.1662     3.4196    23.7009    14.7000     0.0000     0.0000     0.0000    24.3075     5.0000    24.9955    30.0000 -9999.0000     1.0000    25.007
      2     2.1000     2.1000    -0.0000     8.5001     47.456     11.000 117841.000     60.001    53.1710   -22.0860   -32.5021   120.1313     0.8294    -2.0000   -43.6697    46.3555    68.2810    -0.7712    -2.1845    16.0000     6.0000     8.0000    14.0000    16.0000     8.0000     9.0000    16.0000     0.0000    -0.0100   159.4167   -41.1662     3.4197    23.2001    14.7000     0.0000     0.0000     0.0000    24.3012     5.0000    24.9948    30.0000 -9999.0000     1.0000    25.003
      3     2.1000     2.1001     0.0000     8.0000     45.071     10.000 117841.000     60.001    53.7534   -22.0860   -32.8683   120.1313     0.8294    -2.0000   -43.1651    46.1103    68.8745    -0.7712    -2.1845    16.0000     6.0000     8.0000    14.0000    16.0000     8.0000     9.0000    16.0000     0.0000    -0.0100   159.4167   -41.1662     3.4197    22.7000    14.7000     0.0000     0.0000     0.0000    24.3052     5.0000    24.9937    30.0000 -9999.0000     1.0000    24.997
      4     2.1000     2.1001     0.0000     7.4997     44.796     13.000 117841.000     60.001    54.3554   -22.0860   -33.2472   120.1313     0.8294    -2.0000   -42.6556    45.8674    69.4757    -0.7712    -2.1845    16.0000     6.0000     8.0000    14.0000    16.0000     8.0000     9.0000    16.0000     0.0000    -0.0100   159.4167   -41.1662     3.4197    22.1997    14.7000     0.0000     0.0000     0.0000    24.3042     5.0000    24.9938    30.0000 -9999.0000     1.0000    25.004
      5     2.1000     2.1001     0.0000     7.0000     44.546     20.000 117841.000     60.001    54.9780   -22.0860   -33.6390   120.1313     0.8294    -2.0000   -42.1410    45.6274    70.0847    -0.7712    -2.1845    16.0000     6.0000     8.0000    14.0000    16.0000     8.0000     9.0000    16.0000     0.0000    -0.0100   159.4167   -41.1662     3.4197    21.7001    14.7000     0.0000     0.0000     0.0000    24.3127     5.0000    24.9931    30.0000 -9999.0000     1.0000    25.001
      6     2.1000     2.1001     0.0000     6.5001     45.250     33.000 117841.000     60.001    55.6225   -22.0860   -34.0453   120.1313     0.8294    -2.0000   -41.6214    45.3895    70.7038    -0.7712    -2.1845    16.0000     6.0000     8.0000    14.0000    16.0000     8.0000     9.0000    16.0000     0.0000    -0.0100   159.4167   -41.1662     3.4198    21.2001    14.7000     0.0000     0.0000     0.0000    24.3129     5.0000    24.9980    30.0000 -9999.0000     1.0000    25.012
      7     2.1000     2.1001     0.0000     6.0001     46.716     30.000 117841.000     60.001    56.2903   -22.0860   -34.4667   120.1313     0.8294    -2.0000   -41.0963    45.1541    71.3318    -0.7712    -2.1845    16.0000     6.0000     8.0000    14.0000    16.0000     8.0000     9.0000    16.0000     0.0000    -0.0100   159.4167   -41.1662     3.4198    20.7001    14.7000     0.0000     0.0000     0.0000    24.3083     5.0000    24.9969    30.0000 -9999.0000     1.0000    25.003
      8     2.0999     2.1000    -0.0000     5.5000     48.503     31.000 117841.000     60.001    56.9827   -22.0860   -34.9043   120.1313     0.8294    -2.0000   -40.5656    44.9218    71.9674    -0.7712    -2.1845    16.0000     6.0000     8.0000    14.0000    16.0000     8.0000     9.0000    16.0000     0.0000    -0.0100   159.4167   -41.1662     3.4197    20.2000    14.7000     0.0000     0.0000     0.0000    24.3181     5.0000    24.9932    30.0000 -9999.0000     1.0000    25.007
      9     2.1000     2.1000    -0.0000     5.0002     50.171     32.000 117841.000     60.001    57.7013   -22.0860   -35.3587   120.1313     0.8294    -2.0000   -40.0292    44.6925    72.6164    -0.7712    -2.1845    16.0000     6.0000     8.0000    14.0000    16.0000     8.0000     9.0000    16.0000     0.0000    -0.0100   159.4167   -41.1662     3.4197    19.7002    14.7000     0.0000     0.0000     0.0000    24.3054     5.0000    24.9993    30.0000 -9999.0000     1.0000    25.009
     10     2.1000     2.1001     0.0000     4.4999     50.526     30.000 117841.000     60.001    58.4478   -22.0860   -35.8318   120.1313     0.8294    -2.0000   -39.4868    44.4667    73.2786    -0.7712    -2.1845    16.0000     6.0000     8.0000    14.0000    16.0000     8.0000     9.0000    16.0000     0.0000    -0.0100   159.4167   -41.1662     3.4197    19.1999    14.7000     0.0000     0.0000     0.0000    24.3160     5.0000    25.0033    30.0000 -9999.0000     1.0000    25.013
     11     2.1000     2.1000     0.0000     3.9999     51.777     30.000 117841.000     60.001    59.2240   -22.0860   -36.3242   120.1313     0.8294    -2.0000   -38.9382    44.2444    73.9501    -0.7712    -2.1845    16.0000     6.0000     8.0000    14.0000    16.0000     8.0000     9.0000    16.0000     0.0000    -0.0100   159.4167   -41.1662     3.4197    18.6999    14.7000     0.0000     0.0000     0.0000    24.3013     5.0000    24.9969    30.0000 -9999.0000     1.0000    25.009
     12     2.1000     2.1000    -0.0000     3.5001     54.462     38.000 117841.000     60.001    60.0321   -22.0860   -36.8372   120.1313     0.8294    -2.0000   -38.3830    44.0261    74.6345    -0.7712    -2.1845    16.0000     6.0000     8.0000    14.0000    16.0000     8.0000     9.0000    16.0000     0.0000    -0.0100   159.4167   -41.1662     3.4197    18.2001    14.7000     0.0000     0.0000     0.0000    24.3097     5.0000    24.9970    30.0000 -9999.0000     1.0000    25.008
     13     2.1000     2.1001     0.0001     3.0000     61.223     57.000 117841.000     60.001    60.8740   -22.0860   -37.3730   120.1313     0.8294    -2.0000   -37.8211    43.8116    75.3359    -0.7712    -2.1845    16.0000     6.0000     8.0000    14.0000    16.0000     8.0000     9.0000    16.0000     0.0000    -0.0100   159.4167   -41.1662     3.4198    17.7000    14.7000     0.0000     0.0000     0.0000    24.2967     5.0000    24.9936    30.0000 -9999.0000     1.0000    25.007
     14     2.1000     2.1000     0.0000     2.5000     56.833     32.000 117841.000     60.001    61.7525   -22.0860   -37.9328   120.1313     0.8294    -2.0000   -37.2522    43.6026    76.0477    -0.7712    -2.1845    16.0000     6.0000     8.0000    14.0000    16.0000     8.0000     9.0000    16.0000     0.0000    -0.0100   159.4167   -41.1662     3.4197    17.2000    14.7000     0.0000     0.0000     0.0000    24.2979     5.0000    24.9882    30.0000 -9999.0000     1.0000    25.008
     15     2.0999     2.1000    -0.0000     2.0001     58.693     24.000 117841.000     60.001    62.6702   -22.0860   -38.5184   120.1313     0.8294    -2.0000   -36.6758    43.3983    76.7755    -0.7712    -2.1845    16.0000     6.0000     8.0000    14.0000    16.0000     8.0000     9.0000    16.0000     0.0000    -0.0100   159.4167   -41.1662     3.4196    16.7001    14.7000     0.0000     0.0000     0.0000    24.2895     5.0000    24.9953    30.0000 -9999.0000     1.0000    25.007
     16     2.1000     2.1001     0.0001     1.4999     60.201     28.000 117841.000     60.001    63.6299   -22.0860   -39.1323   120.1313     0.8294    -2.0000   -36.0918    43.1999    77.5261    -0.7712    -2.1845    16.0000     6.0000     8.0000    14.0000    16.0000     8.0000     9.0000    16.0000     0.0000    -0.0100   159.4167   -41.1662     3.4198    16.1999    14.7000     0.0000     0.0000     0.0000    24.2968     5.0000    24.9886    30.0000 -9999.0000     1.0000    25.005
     17     2.1000     2.1000    -0.0000     0.9999     67.554     34.000 117841.000     60.001    64.6352   -22.0860   -39.7765   120.1313     0.8294    -2.0000   -35.4997    43.0071    78.2873    -0.7712    -2.1845    16.0000     6.0000     8.0000    14.0000    16.0000     8.0000     9.0000    16.0000     0.0000    -0.0100   159.4167   -41.1662     3.4197    15.6999    14.7000     0.0000     0.0000     0.0000    24.2961     5.0000    24.9865    30.0000 -9999.0000     1.0000    24.997
# Sum of Counts = 465
# Center of Mass = 4.316158+/-0.299935
# Full Width Half-Maximum = 4.277129+/-0.225512
# 10:12:32 AM  7/7/2021   scan completed.

File: tests/test_data_folder/exp758/Datafiles/HB1_exp0758_scan0002.dat
# scan = 2
# date = 8/17/2017
# time = 12:11:23 PM
# proposal = 9865
# experiment = NX School
# experiment_number = 758
# command = scanrel sgl 5 -5 1
# builtin_command = scan sgl @(sgl)+5 @(sgl)+-5 1.000000
# users = M. Matsuda
# local_contact = M. Matsuda
# scan_title = 
# monochromator = PG002
# analyzer = Pg002
# sense = +-+
# collimation = 48-80-80-240
# samplename = BiFeO3
# sampletype = crystal
# samplemosaic = 30.000000
# latticeconstants = 3.946764,3.946764,3.930163,90.000000,90.000000,90.000000
# ubmatrix = 0.181595,0.175348,0.021859,-0.013856,-0.016986,0.253488,0.176149,-0.182105,-0.002596
# mode = 0
# plane_normal = 0.017436,0.008734,0.999807
# ubconf = UB17Aug2017_120644PM.ini
# preset_type = normal 
# preset_channel = time
# preset_value = 1.000000
# def_x = sgl
# def_y = detector
# col_headers = 
#   Pt.        sgl       time   detector    monitor        mcu focal_length         m1         m2       marc     mtrans     mfocus         s1         s2        sgu        stl        stu   slita_bt   slita_lf   slita_rt   slita_tp   slitb_bt   slitb_lf   slitb_rt   slitb_tp         a1         a2          q          h          k          l         ei         ef          e    coldtip    tsample     temp_a
      1     4.0010      1.000  89446.000   7862.000      1.475    69.7033   -43.1512    43.0439     0.0700     0.0000   169.4859   -26.2105   -52.3388     0.5015    -0.0010     0.0000    22.0000     7.5000     7.5000    22.0000    22.0000     7.5000     7.5000    22.0000    21.5216    43.0338     2.2517     1.0797     0.9054     0.1219    13.5000    13.5061    -0.0061     0.0000     0.0000     0.000
      2     3.0010      1.000 116120.000   7854.000      1.474    69.7033   -43.1512    43.0439     0.0700     0.0000   169.4859   -26.2105   -52.3388     0.5015    -0.0010     0.0000    22.0000     7.5000     7.5000    22.0000    22.0000     7.5000     7.5000    22.0000    21.5216    43.0338     2.2517     1.0637     0.9241     0.1221    13.5000    13.5061    -0.0061     0.0000     0.0000     0.000
      3     2.0010      1.000 132813.000   7949.000      1.491    69.7033   -43.1512    43.0439     0.0700     0.0000   169.4859   -26.2105   -52.3388     0.5015    -0.0010     0.0000    22.0000     7.5000     7.5000    22.0000    22.0000     7.5000     7.5000    22.0000    21.5216    43.0338     2.2517     1.0473     0.9426     0.1222    13.5000    13.5061    -0.0061     0.0000     0.0000     0.000
      4     1.0010      1.000 144726.000   8082.000      1.516    69.7033   -43.1512    43.0439     0.0700     0.0000   169.4859   -26.2105   -52.3388     0.5015    -0.0010     0.0000    22.0000     7.5000     7.5000    22.0000    22.0000     7.5000     7.5000    22.0000    21.5216    43.0338     2.2517     1.0306     0.9608     0.1223    13.5000    13.5061    -0.0061     0.0000     0.0000     0.000
      5     0.0010      1.000 147333.000   7908.000      1.484    69.7033   -43.1512    43.0439     0.0700     0.0000   169.4859   -26.2105   -52.3388     0.5015    -0.0010     0.0000    22.0000     7.5000     7.5000    22.0000    22.0000     7.5000     7.5000    22.0000    21.5216    43.0338     2.2517     1.0136     0.9787     0.1223    13.5000    13.5061    -0.0061     0.0000     0.0000     0.000
      6    -0.9990      1.000 146168.000   7721.000      1.449    69.7033   -43.1512    43.0439     0.0700     0.0000   169.4859   -26.2105   -52.3388     0.5015    -0.0010     0.0000    22.0000     7.5000     7.5000    22.0000    22.0000     7.5000     7.5000    22.0000    21.5216    43.0338     2.2517     0.9963     0.9963     0.1223    13.5000    13.5061    -0.0061     0.0000     0.0000     0.000
      7    -1.9990      1.000 141305.000   7943.000      1.490    69.7033   -43.1512    43.0439     0.0700     0.0000   169.4859   -26.2105   -52.3388     0.5015    -0.0010     0.0000    22.0000     7.5000     7.5000    22.0000    22.0000     7.5000     7.5000    22.0000    21.5216    43.0338     2.2517     0.9787     1.0136     0.1223    13.5000    13.5061    -0.0061     0.0000     0.0000     0.000
      8    -2.9990      1.000 127225.000   7860.000      1.475    69.7033   -43.1512    43.0439     0.0700     0.0000   169.4859   -26.2105   -52.3388     0.5015    -0.0010     0.0000    22.0000     7.5000     7.5000    22.0000    22.0000     7.5000     7.5000    22.0000    21.5216    43.0338     2.2517     0.9608     1.0306     0.1223    13.5000    13.5061    -0.0061     0.0000     0.0000     0.000
      9    -3.9990      1.000 105262.000   7936.000      1.489    69.7033   -43.1512    43.0439     0.0700     0.0000   169.4859   -26.2105   -52.3388     0.5015    -0.0010     0.0000    22.0000     7.5000     7.5000    22.0000    22.0000     7.5000     7.5000    22.0000    21.5216    43.0338     2.2517     0.9426     1.0473     0.1222    13.5000    13.5061    -0.0061     0.0000     0.0000     0.000
     10    -4.9990      1.000  74142.000   8057.000      1.512    69.7033   -43.1512    43.0439     0.0700     0.0000   169.4859   -26.2105   -52.3388     0.5015    -0.0010     0.0000    22.0000     7.5000     7.5000    22.0000    22.0000     7.5000     7.5000    22.0000    21.5216    43.0338     2.2517     0.9241     1.0637     0.1220    13.5000    13.5061    -0.0061     0.0000     0.0000     0.000
     11    -5.9990      1.000  35379.000   7950.000      1.492    69.7033   -43.1512    43.0439     0.0700     0.0000   169.4859   -26.2105   -52.3388     0.5015    -0.0010     0.0000    22.0000     7.5000     7.5000    22.0000    22.0000     7.5000     7.5000    22.0000    21.5216    43.0338     2.2517     0.9054     1.0797     0.1219    13.5000    13.5061    -0.0061     0.0000     0.0000     0.000
# Sum of Counts = 1259919
# Center of Mass = -0.552995+/-0.002535
# Full Width Half-Maximum = 5.472563+/-0.004476
# 12:12:01 PM  8/17/2017   scan completed.
